Repository: BrentVela/redesign_2_2_26

# ULTIMATE Alloy Redesign

This repo captures reproducible analysis artifacts for Dr. Karaman's ULTIMATE alloy redesign work.

## Status
- Inputs currently present: `1_find_stoich_props_parallel_for_Class.py`, `TC_Equilibrium_Module.py`, `make_trajectory.py`.
- Missing runtime dependencies: `strength_model` module and `SPACE_v0.par` data file.

## Quick Start
1. Add required inputs:
   - `SPACE_v0.par` (composition space dataset)
   - `strength_model.py` (Curtin model implementation)
2. Run properties extraction:
   - `python 1_find_stoich_props_parallel_for_Class.py`
3. Outputs are written to `CalcFiles/` and CSV files are produced.

## Reproducibility
- Work log: `analysis/LOG.md`
- Property analysis notes: `analysis/properties_analysis.md`

File: featurize_database_for_cafer/codhem.csv (part 1 of 4)
Composition,doi,Phase,Density (g/cm3),Hardness (GPa),YS (MPa) at 23 C,YS (MPa) at 1000 C,YS (MPa) at 1200 C,Test Type
AlMo0.5NbTa0.5TiZr,10.1007/s11837-014-1066-0,,,,2000,745,,
AlNb1.5Ta0.5Ti1.5Zr0.5,10.1007/s11837-014-1066-0,,,,1280,403,,
Al0.4Hf0.6NbTaTiZr,10.1007/s11837-014-1066-0,,,,1841,298,,
Al0.3NbTaTi1.4Zr1.3,10.1007/s11837-014-1066-0,,,,1965,236,,
Al0.3NbTa0.8Ti1.4V0.2Zr1.3,10.1007/s11837-014-1066-0,,,,1965,166,,
Al0.5NbTa0.8Ti1.5V0.2Zr,10.1007/s11837-014-1066-0,,,,2035,220,,
Al0.4Hf0.6NbTaTiZr,10.1016/j.actamat.2016.08.081,BCC,9.05,,1841,,,
AlMo0.5NbTa0.5TiZr,10.1016/j.actamat.2016.08.081,BCC+B2,7.4,,2000,,,
Al0.25NbTaTiV,10.1016/j.actamat.2016.08.081,BCC,8.8,,1330,,,
Al0.5NbTaTiV,10.1016/j.actamat.2016.08.081,BCC,8.46,,1012,,,
AlNbTaTiV,10.1016/j.actamat.2016.08.081,BCC,7.89,,991,,,
Al0.3NbTa0.8Ti1. 4V0.2Zr1.3,10.1016/j.actamat.2016.08.081,BCC,7.78,,1965,,,
Al0.5NbTa0.8Ti1.5V0.2Zr,10.1016/j.actamat.2016.08.081,BCC+BCC,7.42,,2035,,,
Al0.3NbTaTi1.4Zr1.3,10.1016/j.actamat.2016.08.081,BCC+BCC,8.18,,1965,,,
AlNb1.5Ta0.5Ti1.5Zr0.5,10.1016/j.actamat.2016.08.081,BCC,6.88,,1280,,,
AlNbTiV,10.1016/j.actamat.2016.08.081,BCC,5.59,,1020,,,
CrHfNbTiZr,10.1016/j.actamat.2016.08.081,BCC+Laves+Laves,8.24,,1375,,,
CrMo0.5NbTa0.5TiZr,10.1016/j.actamat.2016.08.081,BCC+BCC+Laves,8.23,,1595,,,
CrNbTiVZr,10.1016/j.actamat.2016.08.081,BCC+Laves,6.52,,1298,,,
CrNbTiZr,10.1016/j.actamat.2016.08.081,BCC+Laves,6.7,,1260,,,
HfMoNbTiZr,10.1016/j.actamat.2016.08.081,BCC,8.69,,1575,,,
HfNbTaTiZr,10.1016/j.actamat.2016.08.081,BCC,9.94,,929,,,
HfNbTiVZr,10.1016/j.actamat.2016.08.081,BCC,8.06,,1170,,,
HfNbTiZr,10.1016/j.actamat.2016.08.081,BCC,8.4,,879,,,
MoNbTaVW,10.1016/j.actamat.2016.08.081,BCC,12.36,,1246,,,
MoNbTaW,10.1016/j.actamat.2016.08.081,BCC,13.75,,1058,,,
NbTaTiV,10.1016/j.actamat.2016.08.081,BCC,9.17,,1092,,,
NbTiVZr,10.1016/j.actamat.2016.08.081,BCC,6.5,,1105,,,
NbTiV2Zr,10.1016/j.actamat.2016.08.081,BCC,6.38,,918,,,
Al0.4Hf0.6NbTaTiZr,10.1016/j.actamat.2016.08.081,BCC,9.05,,,298,,
AlMo0.5NbTa0.5TiZr,10.1016/j.actamat.2016.08.081,BCC+B4,7.4,,,745,,
Al0.3NbTa0.8Ti1. 4V0.2Zr1.5,10.1016/j.actamat.2016.08.081,BCC,7.78,,,166,,
Al0.5NbTa0.8Ti1.5V0.2Zr,10.1016/j.actamat.2016.08.081,BCC+BCC,7.42,,,220,,
Al0.3NbTaTi1.4Zr1.5,10.1016/j.actamat.2016.08.081,BCC+BCC,8.18,,,236,,
AlNb1.5Ta0.5Ti1.5Zr0.7,10.1016/j.actamat.2016.08.081,BCC,6.88,,,403,,
AlNbTiV,10.1016/j.actamat.2016.08.081,BCC,5.59,,,158,,
CrMo0.5NbTa0.5TiZr,10.1016/j.actamat.2016.08.081,BCC+BCC+Laves,8.23,,,546,,
CrNbTiVZr,10.1016/j.actamat.2016.08.081,BCC+Laves,6.52,,,615,,
CrNbTiZr,10.1016/j.actamat.2016.08.081,BCC+Laves,6.7,,,115,,
HfMoNbTiZr,10.1016/j.actamat.2016.08.081,BCC,8.69,,,635,,
HfNbTaTiZr,10.1016/j.actamat.2016.08.081,BCC,9.94,,,295,,
MoNbTaVW,10.1016/j.actamat.2016.08.081,BCC,12.36,,,842,,
MoNbTaW,10.1016/j.actamat.2016.08.081,BCC,13.75,,,548,,
NbTiVZr,10.1016/j.actamat.2016.08.081,BCC,6.5,,,58,,
NbTiV2Zr,10.1016/j.actamat.2016.08.081,BCC,6.38,,,72,,
CoFeNi,doi.org/10.1016/j.dib.2018.11.111,FCC,8.5,207,204,,,
CoFeNi,doi.org/10.1016/j.dib.2018.11.111,FCC,8.5,207,209,,,
CoFeNi,doi.org/10.1016/j.dib.2018.11.111,FCC,8.5,207,211,,,
CoFeNiSi0.25,doi.org/10.1016/j.dib.2018.11.111,FCC,7.7,194,196,,,
CoFeNiSi0.5,doi.org/10.1016/j.dib.2018.11.111,FCC+Im,7.1,,476,,,
CoFeNiSi0.75,doi.org/10.1016/j.dib.2018.11.111,FCC+Im,6.6,,1301,,,
Al0.25CoFeNi,doi.org/10.1016/j.dib.2018.11.111,FCC,7.9,196,158,,,
Al0.5CoFeNi,doi.org/10.1016/j.dib.2018.11.111,FCC+BCC,7.4,187,346,,,
Al0.75CoFeNi,doi.org/10.1016/j.dib.2018.11.111,FCC+BCC,7,179,794,,,
CoCrFeNi,doi.org/10.1016/j.dib.2018.11.111,FCC,8.2,225,148,,,
CoCrFeNb0.103Ni,doi.org/10.1016/j.dib.2018.11.111,FCC+Im,8.2,,318,,,
CoCrFeNb0.155Ni,doi.org/10.1016/j.dib.2018.11.111,FCC+Im,8.2,,322,,,
CoCrFeNb0.206Ni,doi.org/10.1016/j.dib.2018.11.111,FCC+Im,8.2,,403,,,
CoCrFeNb0.309Ni,doi.org/10.1016/j.dib.2018.11.111,FCC+Im,8.2,,479,,,
CoCrFeNb0.412Ni,doi.org/10.1016/j.dib.2018.11.111,FCC+Im,8.2,,638,,,
Al0.7Co0.3CrFeNi,doi.org/10.1016/j.dib.2018.11.111,FCC+BCC+B2,6.8,,2033,,,
AlCoCrFeNi,doi.org/10.1016/j.dib.2018.11.111,BCC,6.7,194,1251,,,
AlCoCrFeNi,doi.org/10.1016/j.dib.2018.11.111,BCC,6.7,194,1051,,,
AlCoCrFeNi,doi.org/10.1016/j.dib.2018.11.111,BCC,6.7,194,1110,,,
AlCoCrFeNi,doi.org/10.1016/j.dib.2018.11.111,BCC,6.7,194,1138,,,
AlCoCrFeNi,doi.org/10.1016/j.dib.2018.11.111,BCC,6.7,194,1138,,,
AlCoCrFeNi,doi.org/10.1016/j.dib.2018.11.111,BCC,6.7,194,1051,,,
AlCoCrFeNi,doi.org/10.1016/j.dib.2018.11.111,BCC,6.7,194,1373,,,
AlC0.1CoCrFeNi,doi.org/10.1016/j.dib.2018.11.111,BCC+Im,6.7,213,957,,,
AlC0.2CoCrFeNi,doi.org/10.1016/j.dib.2018.11.111,BCC+Im,6.8,151,906,,,
AlC0.3CoCrFeNi,doi.org/10.1016/j.dib.2018.11.111,BCC+Im,6.8,,867,,,
AlC0.4CoCrFeNi,doi.org/10.1016/j.dib.2018.11.111,BCC+Im,6.8,,1056,,,
AlC0.5CoCrFeNi,doi.org/10.1016/j.dib.2018.11.111,BCC+Im,6.8,,1060,,,
AlCCoCrFeNi,doi.org/10.1016/j.dib.2018.11.111,BCC+Im,6.9,,1251,,,
AlC1.5CoCrFeNi,doi.org/10.1016/j.dib.2018.11.111,BCC+Im,7,,1255,,,
AlCoCrFeMo0.1Ni,doi.org/10.1016/j.dib.2018.11.111,BCC,6.8,196,1804,,,
AlCoCrFeMo0.2Ni,doi.org/10.1016/j.dib.2018.11.111,BCC+Im,6.9,,2456,,,
AlCoCrFeMo0.3Ni,doi.org/10.1016/j.dib.2018.11.111,BCC+Im,7,,2649,,,
AlCoCrFeMo0.4Ni,doi.org/10.1016/j.dib.2018.11.111,BCC+Im,7,,2670,,,
AlCoCrFeMo0.5Ni,doi.org/10.1016/j.dib.2018.11.111,BCC+Im,7.1,,2757,,,
AlCoCrFeNb0.1Ni,doi.org/10.1016/j.dib.2018.11.111,BCC,6.8,192,1641,,,
AlCoCrFeNb0.25Ni,doi.org/10.1016/j.dib.2018.11.111,BCC+Im,6.8,,1959,,,
AlCoCrFeNb0.5Ni,doi.org/10.1016/j.dib.2018.11.111,BCC+Im,7,,2473,,,
AlCoCrFeNiSi0.2,doi.org/10.1016/j.dib.2018.11.111,BCC,6.5,188,1265,,,
AlCoCrFeNiSi0.4,doi.org/10.1016/j.dib.2018.11.111,BCC,6.2,183,1481,,,
AlCoCrFeNiSi0.6,doi.org/10.1016/j.dib.2018.11.111,BCC,6,178,1834,,,
AlCoCrFeNiSi0.8,doi.org/10.1016/j.dib.2018.11.111,BCC+Im,5.8,,2179,,,
AlCoCrFeNiSi,doi.org/10.1016/j.dib.2018.11.111,BCC,5.7,169,1110,,,
AlCoCrFeNiSi,doi.org/10.1016/j.dib.2018.11.111,BCC+Im,5.7,,2411,,,
AlCoCrFeNiTi0.5,doi.org/10.1016/j.dib.2018.11.111,FCC,6.4,187,2040,,,
AlCoCrFeNiTi0.5,doi.org/10.1016/j.dib.2018.11.111,BCC,6.4,187,2260,,,
AlCoCrFeNiTi,doi.org/10.1016/j.dib.2018.11.111,BCC,6.2,181,1860,,,
AlCoCrFeNiTi1.5,doi.org/10.1016/j.dib.2018.11.111,BCC+Im,6.1,160,2220,,,
CoCrFeMnNi,doi.org/10.1016/j.dib.2018.11.111,FCC,8,219,208,,,
CoCrFeMnNi,doi.org/10.1016/j.dib.2018.11.111,FCC,8,219,230,,,
CoCrFeMnNiV0.25,doi.org/10.1016/j.dib.2018.11.111,FCC,7.9,215,200,,,
CoCrFeMnNiV0.5,doi.org/10.1016/j.dib.2018.11.111,FCC,7.8,211,620,,,
CoCrFeMnNiV0.75,doi.org/10.1016/j.dib.2018.11.111,FCC+Im,7.7,,740,,,
CoCrFeMnNiV1.0,doi.org/10.1016/j.dib.2018.11.111,FCC+Im,7.7,,1660,,,
Al0.20CoCrFeMnNi,doi.org/10.1016/j.dib.2018.11.111,FCC,7.7,214,220,,,
Al0.38CoCrFeMnNi,doi.org/10.1016/j.dib.2018.11.111,FCC,7.5,209,244,,,
Al0.43CoCrFeMnNi,doi.org/10.1016/j.dib.2018.11.111,FCC+BCC,7.4,208,285,,,
Al0.49CoCrFeMnNi,doi.org/10.1016/j.dib.2018.11.111,FCC+BCC,7.4,206,331,,,
Al0.56CoCrFeMnNi,doi.org/10.1016/j.dib.2018.11.111,FCC+BCC,7.3,204,526,,,
Al0.62CoCrFeMnNi,doi.org/10.1016/j.dib.2018.11.111,FCC+BCC,7.2,203,833,,,
CoCrNi,doi.org/10.1016/j.dib.2018.11.111,FCC,8.3,229,300,,,
CoMnNi,doi.org/10.1016/j.dib.2018.11.111,FCC,8.4,202,231,,,
FeMnNi,doi.org/10.1016/j.dib.2018.11.111,FCC,8.1,203,221,,,
CoCrFeNi,doi.org/10.1016/j.dib.2018.11.111,FCC,8.2,225,274,,,
CoCrMnNi,doi.org/10.1016/j.dib.2018.11.111,FCC,8.1,222,282,,,
CoFeMnNi,doi.org/10.1016/j.dib.2018.11.111,FCC,8.2,205,170,,,
AlCrFeNi,doi.org/10.1016/j.dib.2018.11.111,BCC,6.3,190,1406,,,
AlCrFeNiMo0.2,doi.org/10.1016/j.dib.2018.11.111,BCC,6.5,197,1487,,,
AlCrFeNiMo0.5,doi.org/10.1016/j.dib.2018.11.111,BCC,6.8,205,1749,,,
AlCrFeNiMo0.8,doi.org/10.1016/j.dib.2018.11.111,BCC+Im,7,,1513,,,
CoCrCuFeNi,doi.org/10.1016/j.dib.2018.11.111,FCC,8.3,214,230,,,
CoCrCuFeNi,doi.org/10.1016/j.dib.2018.11.111,FCC,8.3,206,230,,,
CoCrCuFeNiTi0.5,doi.org/10.1016/j.dib.2018.11.111,FCC,7.8,206,700,,,
CoCrCuFeNiTi0.5,doi.org/10.1016/j.dib.2018.11.111,FCC,7.8,198,700,,,
CoCrCuFeNiTi0.8,doi.org/10.1016/j.dib.2018.11.111,FCC+Im,7.6,198,1042,,,
CoCrCuFeNiTi,doi.org/10.1016/j.dib.2018.11.111,FCC,7.4,128,1272,,,
Al0.25CoCrCu0.75FeNiTi0.5,doi.org/10.1016/j.dib.2018.11.111,FCC,7.5,198,750,,,
Al0.5CoCrCuFeNi,doi.org/10.1016/j.dib.2018.11.111,,7.6,198,388,,,
AlCoCrCuFeNi,doi.org/10.1016/j.dib.2018.11.111,FCC+BCC,7.1,187,950,,,
AlCoCrCuFeNi,doi.org/10.1016/j.dib.2018.11.111,FCC+BCC,7.1,184,1303,,,
AlCoCrCuFeMnNi,doi.org/10.1016/j.dib.2018.11.111,FCC+BCC+Im,7.1,183,1005,,,
AlCoCrCuFeNiTi,doi.org/10.1016/j.dib.2018.11.111,FCC+BCC,6.6,,1234,,,
AlCoCrCuFeNiV,doi.org/10.1016/j.dib.2018.11.111,FCC+BCC,6.9,174,1469,,,
Al2CoCrCuFeNi,doi.org/10.1016/j.dib.2018.11.111,FCC+BCC,6.3,170,1620,,,
Al0.5CoCrCu0.5FeNiTi0.5,doi.org/10.1016/j.dib.2018.11.111,FCC+BCC,7.1,,1580,,,
Al0.75CoCrCu0.25FeNiTi0.5,doi.org/10.1016/j.dib.2018.11.111,FCC+BCC,6.8,,1900,,,
AlCoFeNi,doi.org/10.1016/j.dib.2018.11.111,BCC,6.6,,964,,,
Al1.125CuFe0.75NiTi1.125,doi.org/10.1016/j.dib.2018.11.111,FCC,5.9,178,980,,,
Al22.5Cu20Fe15Ni20Ti22.5,doi.org/10.1016/j.dib.2018.11.111,FCC,5.9,140,980,,,
AlCuFeNiTi,doi.org/10.1016/j.dib.2018.11.111,FCC,6.1,140,1074,,,
AlCuNiTi,doi.org/10.1016/j.dib.2018.11.111,FCC,5.7,145,300,,,
AlLi0.5MgSn0.2Zn0.5,doi.org/10.1016/j.dib.2018.11.111,FCC+Im,2.9,129,546,,,
AlLiMgSnZn,doi.org/10.1016/j.dib.2018.11.111,FCC+HCP+Im,3.9,,600,,,
Al8Li0.5Mg0.5Sn0.5Zn0.5,doi.org/10.1016/j.dib.2018.11.111,FCC+Im,3,69,415,,,
Al8Cu0.5Li0.5Mg0.5Zn0.5,doi.org/10.1016/j.dib.2018.11.111,FCC+Im,2.9,,488,,,
AlCr0.5NbTiV,doi.org/10.1016/j.dib.2018.11.111,BCC,5.6,,1300,,,
AlCrNbTiV,doi.org/10.1016/j.dib.2018.11.111,BCC+Im,5.8,,1550,,,
AlCr1.5NbTiV,doi.org/10.1016/j.dib.2018.11.111,FCC+Im,5.9,,1700,,,
Al0.4Hf0.6NbTaTiZr,doi.org/10.1016/j.dib.2018.11.111,BCC,9.1,124,1841,,,
Al0.3HfNbTaTiZr,doi.org/10.1016/j.dib.2018.11.111,BCC,9.5,,1188,,,
Al0.5HfNbTaTiZr,doi.org/10.1016/j.dib.2018.11.111,BCC,9.34,,1302,,,
Al0.75HfNbTaTiZr,doi.org/10.1016/j.dib.2018.11.111,BCC,9.3,110,1415,,,
AlMo0.5NbTa0.5TiZr,doi.org/10.1016/j.dib.2018.11.111,BCC,7.1,108,2000,,,
Al0.25MoNbTiV,doi.org/10.1016/j.dib.2018.11.111,BCC,7.1,107,1250,,,
Al0.5MoNbTiV,doi.org/10.1016/j.dib.2018.11.111,BCC,6.8,105,1625,,,
Al0.75MoNbTiV,doi.org/10.1016/j.dib.2018.11.111,BCC,6.6,123,1260,,,
AlMoNbTiV,doi.org/10.1016/j.dib.2018.11.111,BCC,6.4,164,1375,,,
Al0.25NbTaTiV,doi.org/10.1016/j.dib.2018.11.111,BCC,8.8,158,1330,,,
Al0.5NbTaTiV,doi.org/10.1016/j.dib.2018.11.111,BCC,8.5,154,1014,,,
AlNbTaTiV,doi.org/10.1016/j.dib.2018.11.111,BCC,7.9,150,993,,,
Al0.3NbTa0.8Ti1.4V0.2Zr1.3,doi.org/10.1016/j.dib.2018.11.111,BCC,7.7,130,1965,,,
Al0.5NbTa0.8Ti1.5V0.2Zr,doi.org/10.1016/j.dib.2018.11.111,BCC,7.6,127,2035,,,
Al0.3NbTaTi1.4Zr1.3,doi.org/10.1016/j.dib.2018.11.111,BCC,8.1,121,1965,,,
AlNb1.5Ta0.5Ti1.5Zr0.5,doi.org/10.1016/j.dib.2018.11.111,BCC,6.8,110,1280,,,
AlNbTiV,doi.org/10.1016/j.dib.2018.11.111,BCC,5.5,111,1020,,,
AlNbTiV,doi.org/10.1016/j.dib.2018.11.111,BCC,5.5,113,1000,,,
CrHfNbTiZr,doi.org/10.1016/j.dib.2018.11.111,BCC+lm,8.2,106,1375,,,
CrMo0.5NbTa0.5TiZr,doi.org/10.1016/j.dib.2018.11.111,BCC+Im,8,105,1595,,,
CrNbTiVZr,doi.org/10.1016/j.dib.2018.11.111,BCC+Im,6.6,105,1298,,,
CrNbTiZr,doi.org/10.1016/j.dib.2018.11.111,BCC+Im,6.6,112,1260,,,
Hf0.5Mo0.5NbTiZr,doi.org/10.1016/j.dib.2018.11.111,BCC+Im,7.9,,1178,,,
Hf0.5Mo0.5NbSi0.1TiZr,doi.org/10.1016/j.dib.2018.11.111,BCC+Im,7.7,,1365,,,
Hf0.5Mo0.5NbSi0.3TiZr,doi.org/10.1016/j.dib.2018.11.111,BCC+Im,7.5,,1428,,,
Hf0.5Mo0.5NbSi0.5TiZr,doi.org/10.1016/j.dib.2018.11.111,BCC+Im,7.2,,1605,,,
Hf0.5Mo0.5NbSi0.7TiZr,doi.org/10.1016/j.dib.2018.11.111,BCC+Im,7,,1604,,,
Hf0.5Mo0.5NbSi0.9TiZr,doi.org/10.1016/j.dib.2018.11.111,BCC+Im,6.8,,1677,,,
Hf0.5Mo0.5NbTiZrC0.1,doi.org/10.1016/j.dib.2018.11.111,BCC+lm,7.8,,1183,,,
Hf0.5Mo0.5NbTiZrC0.3,doi.org/10.1016/j.dib.2018.11.111,BCC+lm,7.7,,1201,,,
HfMo0.25NbTaTiZr,doi.org/10.1016/j.dib.2018.11.111,BCC,9.9,,1112,,,
HfMo0.5NbTaTiZr,doi.org/10.1016/j.dib.2018.11.111,BCC,9.9,,1317,,,
CoCrCuFeMnNiTiV,doi.org/10.1016/j.dib.2018.11.111,FCC+BCC+Im,7.3,,1312,,,
Al11.1(CoCrCuFeMnNiTiV),doi.org/10.1016/j.dib.2018.11.111,FCC+BCC,6.7,,1862,,,
Al20(CoCrCuFeMnNiTiV)80,doi.org/10.1016/j.dib.2018.11.111,BCC,6.1,,1465,,,
Al40(CoCrCuFeMnNiTiV)60,doi.org/10.1016/j.dib.2018.11.111,BCC+Im,5.1,,1461,,,
(CuMnNi)75Zn25,doi.org/10.1016/j.dib.2018.11.111,FCC,8.3,74,215,,,
(CuMnNi)80Zn20,doi.org/10.1016/j.dib.2018.11.111,FCC,8.3,182,140,,,
(CuMnNi)90Al10,doi.org/10.1016/j.dib.2018.11.111,FCC+Im,8.1,,515,,,
(CuMnNi)90Sn10,doi.org/10.1016/j.dib.2018.11.111,FCC+Im,8.3,180,630,,,
(CuMnNi)95Al5,doi.org/10.1016/j.dib.2018.11.111,FCC,8.3,163,330,,,
(CuMnNi)95Sn5,doi.org/10.1016/j.dib.2018.11.111,FCC+Im,8.4,132,380,,,
AlNbTiV,10.1557/jmr.2018.153,BCC,5.48,,1020,110,,
AlCr0.5NbTiV,10.1557/jmr.2018.153,BCC,5.61,,1300,40,,
AlCrMoTi,10.1557/jmr.2018.153,BCC,5.98,,1100,375,,
AlMoNbTi,10.1557/jmr.2018.153,BCC,6.46,,,540,,
AlCrMoNbTi,10.1557/jmr.2018.153,BCC,6.56,,1010,550,,
AlNb1.5Ta0.5Ti1.5Zr0.5,10.1557/jmr.2018.153,BCC,6.85,,1280,403,,
AlNbTa0.5TiZr0.5,10.1557/jmr.2018.153,B2,6.92,,1352,535,,
AlMo0.5NbTa0.5TiZr0.5,10.1557/jmr.2018.153,B2,7.23,,1320,935,,
Al0.3NbTa0.8Ti1.4V0.2Zr1.3,10.1557/jmr.2018.153,BCC,7.69,,1965,166,,
HfMoNbTiZr,10.1557/jmr.2018.153,BCC,8.68,,1719,635,,
HfMo0.5NbTiV0.5,10.1557/jmr.2018.153,BCC,8.96,,1260,368,,
Al0.4Hf0.6NbTaTiZr,10.1557/jmr.2018.153,BCC,9.08,,1841,298,,
HfNbTaTiZr,10.1557/jmr.2018.153,BCC,9.89,,929,295,,
HfMoNbTaTiZr,10.1557/jmr.2018.153,BCC,9.93,,1512,814,,
HfMoTaTiZr,10.1557/jmr.2018.153,BCC,10.18,,1600,855,,
MoNbTaTiVW,10.1557/jmr.2018.153,BCC,10.91,,1515,752.8,,
MoNbTaTiW,10.1557/jmr.2018.153,BCC,11.72,,1343,620,,
MoNbTaVW,10.1557/jmr.2018.153,BCC,12.29,,1246,842,,
MoNbTaW,10.1557/jmr.2018.153,BCC,13.6,,1058,548,,
Al0.5CrNbTi2V0.5,10.1557/jmr.2018.153,BCC+Laves,5.75,,1340,90,,
AlCr1.5NbTiV,10.1557/jmr.2018.153,BCC+Laves,5.83,,1700,75,,
AlCrNbTiV,10.1557/jmr.2018.153,BCC+Laves,6.38,,1550,65,,
NbTiVZr,10.1557/jmr.2018.153,BCC+BCC,6.43,,1105,58,,
CrNbTiVZr,10.1557/jmr.2018.153,BCC+Laves,6.53,,1298,259,,
CrNbTiZr,10.1557/jmr.2018.153,BCC+Laves,6.53,,1260,115,,
AlMo0.5NbTa0.5TiZr,10.1557/jmr.2018.153,B2+BCC,7.14,,2000,745,,
Al0.5NbTa0.8Ti1.5V0.2Zr,10.1557/jmr.2018.153,B2+BCC,7.55,,2035,220,,
Al0.5Mo0.5NbTa0.5TiZr,10.1557/jmr.2018.153,B2+BCC,7.59,,2350,579,,
HfNbSi0.5TiV,10.1557/jmr.2018.153,BCC+M5Si3,7.78,,1399,240,,
HfMo0.5NbSi0.7TiV0.5,10.1557/jmr.2018.153,BCC+M5Si3,7.89,,2134,673,,
Al0.3NbTaTi1.4Zr1.3,10.1557/jmr.2018.153,B2+BCC,8.08,,1965,236,,
HfMo0.5NbSi0.5TiV0.5,10.1557/jmr.2018.153,BCC+M5Si3,8.16,,1787,614,,
HfMo0.5NbSi0.3TiV0.5,10.1557/jmr.2018.153,BCC+M5Si3,8.46,,1617,398,,
Al0.25NbTaTiZr,10.1557/jmr.2018.153,B2+BCC,8.58,,1745,366,,
NbTiV2Zr,10.1557/jmr.2018.153,3BCC,6.36,,918,72,,
CrMo0.5NbTa0.5TiZr,10.1557/jmr.2018.153,2BCC+Laves,7.98,,1595,546,,
AlMo0.5NbTa0.5TiZr,10.1016/j.matdes.2017.11.033,,7.4,122,2197,,,
AlNbTa0.5TiZr0.5,10.1016/j.matdes.2017.11.033,,7.1,124,1352,,,
Al0.5Mo0.5NbTa0.5TiZr,10.1016/j.matdes.2017.11.033,,8.1,132,2350,,,
Al0.25NbTaTiZr,10.1016/j.matdes.2017.11.033,,9.4,118,1745,,,
AlMo0.5NbTa0.5TiZr,10.1016/j.matdes.2017.11.033,,,70,745,,,
AlMo0.5NbTa0.5TiZr0.5,10.1016/j.matdes.2017.11.033,,,76,935,,,
AlNbTa0.5TiZr0.5,10.1016/j.matdes.2017.11.033,,,53,535,,,
Al0.5Mo0.5NbTa0.5TiZr,10.1016/j.matdes.2017.11.033,,,78,579,,,
Al0.25NbTaTiZr,10.1016/j.matdes.2017.11.033,,,63,366,,,
Al0.4Hf0.6NbTaTiZr,10.1016/j.actamat.2019.06.032,BCC,9.08,,1841,298,89,
AlCrMoTi,10.1016/j.actamat.2019.06.032,BCC,5.98,,1100,375,100,
AlMoNbTi,10.1016/j.actamat.2019.06.032,BCC,6.46,,1100,540,200,
HfMo0.5NbTiV0.5,10.1016/j.actamat.2019.06.032,BCC,8.96,,1260,368,60,
HfMoNbTaTiZr,10.1016/j.actamat.2019.06.032,BCC,9.93,,1512,814,556,
HfMoNbTiZr,10.1016/j.actamat.2019.06.032,BCC,8.68,,1575,635,187,
HfMoTaTiZr,10.1016/j.actamat.2019.06.032,BCC,10.18,,1600,855,404,
HfNbTaTiZr,10.1016/j.actamat.2019.06.032,BCC,9.89,,929,295,92,
MoNbTaTiVW,10.1016/j.actamat.2019.06.032,BCC,10.91,,1515,753,659,
MoNbTaTiW,10.1016/j.actamat.2019.06.032,BCC,11.72,,1343,620,586,
MoNbTaVW,10.1016/j.actamat.2019.06.032,BCC,12.29,,1246,842,735,
MoNbTaW,10.1016/j.actamat.2019.06.032,BCC,13.6,,996,548,506,
MoNbTi,10.1016/j.actamat.2019.06.032,BCC,7.67,,1100,504,324,
NbTa0.3TiZr,10.1016/j.actamat.2019.06.032,BCC,7.81,,882,274,102,
NbTiZr,10.1016/j.actamat.2019.06.032,BCC,6.63,,975,141,61,
AlCrMoNbTi,10.1016/j.actamat.2019.06.032,BCC+Laves,6.56,,1010,550,105,
Al0.24NbTiVZr,10.1016/j.actamat.2019.06.032,BCC+Laves,6.34,,1240,82,24,
AlMo0.5NbTa0.5TiZr,10.1016/j.actamat.2019.06.032,B2�BCC+Al4Zr5,7.14,,2000,745,250,
Cr0.3NbTiZr,10.1016/j.actamat.2019.06.032,BCC+Laves,6.56,,1576,139,32,
CrMo0.5NbTa0.5TiZr,10.1016/j.actamat.2019.06.032,BCC+BCC+Laves,7.98,,1595,546,170,
HfMo0.5NbSi0.3TiV0.5,10.1016/j.actamat.2019.06.032,BCC+M5Si3,8.46,,1617,398,166,
HfMo0.5NbSi0.5TiV0.5,10.1016/j.actamat.2019.06.032,BCC+M5Si3,8.16,,1787,614,188,
HfMo0.5NbSi0.7TiV0.5,10.1016/j.actamat.2019.06.032,BCC+M5Si3,7.89,,2134,673,235,
MoNbTiVZr,10.1016/j.actamat.2019.06.032,BCC+Laves,7.27,,1706,467,116,
NbRe0.3TiZr,10.1016/j.actamat.2019.06.032,BCC+Laves,7.81,,1244,323,89,
NbTaTiVZr,10.1016/j.actamat.2019.06.032,BCC+BCC,8.43,,1395,190,78,
Al1Co1Cr1Fe1Ni1Ti0.5,10.1038/s41597-020-00768-9,,,,2260,,,
Al0.667Co0.667Cr0.667Fe0.667Ni0.667Ti1,10.1038/s41597-020-00768-9,,,,2220,,,
Hf1Nb1Ta1Zr1,10.1038/s41597-020-00768-9,,,,2100,,,
Al0.333Nb0.667Ta0.533Ti1V0.133Zr0.667,10.1038/s41597-020-00768-9,,,,2035,,,
Al0.7Co0.3Cr1Fe1Ni1,10.1038/s41597-020-00768-9,,,,2033,,,
Al1Mo0.5Nb1Ta0.5Ti1Zr1,10.1038/s41597-020-00768-9,,,,2000,,,
Al0.214Nb0.714Ta0.714Ti1Zr0.929,10.1038/s41597-020-00768-9,,,,1965,,,
Al0.214Nb0.714Ta0.571Ti1V0.143Zr0.929,10.1038/s41597-020-00768-9,,,,1965,,,
Al0.125Co1Cr1Cu1Fe1Mn1Ni1Ti1V1,10.1038/s41597-020-00768-9,,,,1862,,,
Al1Co1Cr1Fe1Ni1Ti1,10.1038/s41597-020-00768-9,,,,1860,,,
Al0.4Hf0.6Nb1Ta1Ti1Zr1,10.1038/s41597-020-00768-9,,,,1841,,,
Mo1Nb1Ti1V1Zr1,10.1038/s41597-020-00768-9,,,,1786,,,
Mo1Nb1Ti1V0.25Zr1,10.1038/s41597-020-00768-9,,,,1776,,,
Mo0.667Nb0.667Ti0.667V1Zr0.667,10.1038/s41597-020-00768-9,,,,1735,,,
Hf1Mo1Nb1Ti1Zr1,10.1038/s41597-020-00768-9,,,,1719,,,
Mo1Nb1Ti1V0.75Zr1,10.1038/s41597-020-00768-9,,,,1708,,,
Mo1Nb1Ti1V0.5Zr1,10.1038/s41597-020-00768-9,,,,1647,,,
Al0.5Mo1Nb1Ti1V1,10.1038/s41597-020-00768-9,,,,1625,,,
Hf1Mo1Ta1Ti1Zr1,10.1038/s41597-020-00768-9,,,,1600,,,
Cr1Mo0.5Nb1Ta0.5Ti1Zr1,10.1038/s41597-020-00768-9,,,,1595,,,
Mo1Nb1Ti1Zr1,10.1038/s41597-020-00768-9,,,,1592,,,
Hf1Nb1Si0.5Ti1V1Zr1,10.1038/s41597-020-00768-9,,,,1540,,,
Mo0.5Nb0.5Ti0.5V1Zr0.5,10.1038/s41597-020-00768-9,,,,1538,,,
Nb1Ta1V1W1,10.1038/s41597-020-00768-9,,,,1530,,,
Mo1Nb1Ta1V1,10.1038/s41597-020-00768-9,,,,1525,,,
NbTiZr,10.3390/met11111819,,,,920,146,61,
TaTiZr,10.3390/met11111819,,,,1670,103,63,
Re0.3NbTiZr,10.3390/met11111819,,,,1220,323,89,
Re0.3TaTiZr,10.3390/met11111819,,,,1715,122,71,
HfNb0.18Ta0.18Ti1.27Zr,10.1016/j.msea.2021.141512,BCC,,,540,,,
HfNbTaTiZr,10.1016/j.msea.2021.141512,BCC,,,820,,,
HfNbTaTiZr,10.1016/j.msea.2021.141512,BCC,,,1200,,,
HfNbTaTiZr,10.1016/j.msea.2021.141512,BCC,,,960-1145,,,
HfNbTiZr,10.1016/j.msea.2021.141512,BCC,,,879,,,
Hf0.5Nb0.5Ta0.5Ti1.5Zr,10.1016/j.msea.2021.141512,BCC,,,903,,,
HfTaTiZr,10.1016/j.msea.2021.141512,BCC,,,1400,,,
HfNbTaTiZr,10.1016/j.msea.2021.141512,BCC,,,1155,,,
NbTaTi,10.1016/j.msea.2021.141512,BCC,,,620,,,
NbTiZr,10.1016/j.msea.2021.141512,BCC,,,956,,,
NbTa0.2Ti1.8Zr,10.1016/j.msea.2021.141512,BCC,,,790,,,
NbTa0.4Ti1.6Zr,10.1016/j.msea.2021.141512,BCC,,,910,,,
NbTa0.6Ti1.4Zr,10.1016/j.msea.2021.141512,BCC,,,1030,,,
NbTa0.8Ti1.2Zr,10.1016/j.msea.2021.141512,BCC,,,1100,,,
MoNbTi,10.1016/j.msea.2021.141512,BCC,,,950,,,
HfTa0.4TiZr,10.1016/j.msea.2021.141512,BCC + HCP,,,400,,,
HfTa0.5TiZr,10.1016/j.msea.2021.141512,BCC + HCP,,,700,,,
HfTa0.6TiZr,10.1016/j.msea.2021.141512,BCC + HCP,,,800,,,
HfNbTaTiZr,10.1016/j.msea.2021.141512,BCC + BCC,,,1070-1305,,,
HfNbTaTiZr,10.1016/j.msea.2021.141512,BCC + HCP,,,1520,,,
NbTaTiZr,10.1016/j.msea.2021.141512,BCC + BCC,,,1144,,,
Nb1.5TaTiZr0.5,10.1016/j.msea.2021.141512,BCC + BCC,,,822,,,
AI0.25MoNbTiV,10.1016/j.dib.2018.10.071,BCC,7.1,163.6,1250,,,
Al0.25NbTaTiV,10.1016/j.dib.2018.10.071,BCC,8.8,130,1330,,,
Al0.25NbTaTiZr,10.1016/j.dib.2018.10.071,BCC + B2,8.6,,1745,,,
Al0.25NbTaTiZr,10.1016/j.dib.2018.10.071,BCC + B2,8.6,,366,,,
A10.2MoTaTiV,10.1016/j.dib.2018.10.071,BCC,9.3,184,1021,,,
Al0.3HfNbTaTiZr,10.1016/j.dib.2018.10.071,BCC,9.6,108.3,1188,,,
Al0.3NbTa0.8Ti1.4V0.2Zr1.3,10.1016/j.dib.2018.10.071,BCC,7.7,110.2,1965,,,
Al0.3NbTa0.8Ti1.4V0.2Zr1.3,10.1016/j.dib.2018.10.071,BCC,7.7,,166,,,
Al0.3NbTa0.8Ti1.4V0.2Zr1.3,10.1016/j.dib.2018.10.071,BCC,7.7,,678,,,
Al0.3NbTaTi 1.4Zr1.3,10.1016/j.dib.2018.10.071,BCC + B2,8.1,,1965,,,
Al0.3NbTaTi1.4Zr1.3,10.1016/j.dib.2018.10.071,BCC + B2,8.1,,236,,,
Al0.3NbTaTi 1.4Zr1.3,10.1016/j.dib.2018.10.071,BCC + B2,8.1,,362,,,
Al0.4Hf0.6NbTaTiZr,10.1016/j.dib.2018.10.071,BCC,9.1,110,1841,,,
Al0.4Hf0.6NbTaTiZr,10.1016/j.dib.2018.10.071,BCC,9.1,,298,,,
Al0.4Hf0.6NbTaTiZr,10.1016/j.dib.2018.10.071,BCC,9.1,,796,,,
Al0.4Hf0.6NbTaTiZr,10.1016/j.dib.2018.10.071,BCC,9.1,110,1841,,,
AI0.4Hf0.6NbTaTiZr,10.1016/j.dib.2018.10.071,BCC,9.1,,89,,,
AlQ.4Hf0.6NbTaTiZr,10.1016/j.dib.2018.10.071,BCC,9.1,,298,,,
AI0.4Hf0.6NbTaTiZr,10.1016/j.dib.2018.10.071,BCC,9.1,,796,,,
Al0.5CrNbTi2V0.5,10.1016/j.dib.2018.10.071,BCC + Laves,5.8,,1340,,,
AI0.5CrNbTi2V0.5,10.1016/j.dib.2018.10.071,BCC,5.8,143,1240,,,
Al0.5CrNbTi2V0.5,10.1016/j.dib.2018.10.071,BCC + Laves,5.8,,90,,,
AI0.5CrNbTi2V0.5,10.1016/j.dib.2018.10.071,BCC + Laves,5.8,,445,,,
Al0.5CrNbTi2V0.5,10.1016/j.dib.2018.10.071,BCC + Laves,5.8,,930,,,
AI0.5HfNbTaTiZr,10.1016/j.dib.2018.10.071,BCC,9.3,106.9,1302,,,
AI0.5Mo0.5NbTa0.5TiZr,10.1016/j.dib.2018.10.071,BCC + B2,7.6,,2350,,,
AI0.5Mo0.5NbTa0.5TiZr,10.1016/j.dib.2018.10.071,BCC + B2,7.6,,579,,,
Al0.5MoNbTiV,10.1016/j.dib.2018.10.071,BCC,6.8,158.4,1625,,,
Al0.5NbTa0.8Ti 1.5V0.2Zr,10.1016/j.dib.2018.10.071,BCC + B2,7.6,111.3,2035,,,
Al0.5NbTa0.8Ti 1.5V0.2Zr,10.1016/j.dib.2018.10.071,BCC + B2,7.6,,220,,,
AI0.5NbTa0.8Ti1.5V0.2Zr,10.1016/j.dib.2018.10.071,BCC + B2,7.6,,796,,,
Al0.5NbTaTiV,10.1016/j.dib.2018.10.071,BCC,8.5,126.7,1012,,,
AI0.6MoTaTIV,10.1016/j.dib.2018.10.071,BCC,8.7,174.1,962,,,
Al0.75HfNbTaTiZr,10.1016/j.dib.2018.10.071,BCC,9.1,105.3,1415,,,
AI0.75MoNbTiV,10.1016/j.dib.2018.10.071,BCC,6.6,153.8,1260,,,
Al1.5MoNbTiV,10.1016/j.dib.2018.10.071,BCC,6.1,142.4,500,,,
AlCr0.5NbTiV,10.1016/j.dib.2018.10.071,BCC,5.6,124.1,1300,,,
AlCr0.5NbTiV,10.1016/j.dib.2018.10.071,BCC,5.6,,40,,,
AlCr0.5NbTIV,10.1016/j.dib.2018.10.071,BCC,5.6,,640,,,
AlCr0.5NbTiv,10.1016/j.dib.2018.10.071,BCC,5.6,,1005,,,
AlCr1.5NbTiV,10.1016/j.dib.2018.10.071,BCC + Laves,5.9,,1700,,,
AlCr1.5NbTiV,10.1016/j.dib.2018.10.071,BCC + Laves,5.9,,75,,,
AlCr1.5NbTiV,10.1016/j.dib.2018.10.071,BCC + Laves,5.9,,970,,,
AlCr1.5NbTiV,10.1016/j.dib.2018.10.071,BCC + Laves,5.9,,1370,,,
AlCrMoNbTi,10.1016/j.dib.2018.10.071,BCC + unknown,6.6,,-1010,,,
AlCrMoNbTi,10.1016/j.dib.2018.10.071,BCC + unknown,6.6,,105,,,
AlCrMoNbTi,10.1016/j.dib.2018.10.071,BCC + unknown,6.6,,594,,,
AlCrMoNbTi,10.1016/j.dib.2018.10.071,BCC + unknown,6.6,,860,,,
AlCrMoNbTi,10.1016/j.dib.2018.10.071,BCC + unknown,6.6,,1060,,,
AlCrMoNbTi,10.1016/j.dib.2018.10.071,BCC + unknown,6.6,,1080,,,
AlCrMoNbTi,10.1016/j.dib.2018.10.071,BCC,6.6,,150,,,
AlCrMoNbTi,10.1016/j.dib.2018.10.071,BCC,6.6,,550,,,
AlCrMoNbTi,10.1016/j.dib.2018.10.071,BCC,6.6,,875,,,
AlCrMoNbTi,10.1016/j.dib.2018.10.071,BCC,6.6,,930,,,
AlCrMoTi,10.1016/j.dib.2018.10.071,BCC,6,,100,,,
AlCrMoTi,10.1016/j.dib.2018.10.071,BCC,6,,375,,,
AlCrMoTi,10.1016/j.dib.2018.10.071,BCC,6,,875,,,
AlCrMoTi,10.1016/j.dib.2018.10.071,BCC,6,,1020,,,
AlCrMoTi,10.1016/j.dib.2018.10.071,BCC,6,,1070,,,
AlCrNbTiV,10.1016/j.dib.2018.10.071,BCC + Laves,5.8,,1550,,,
AlCrNbTiV,10.1016/j.dib.2018.10.071,BCC + Laves,5.8,,65,,,
AlCrNbTiV,10.1016/j.dib.2018.10.071,BCC + Laves,5.8,,860,,,
AlCrNbTiV,10.1016/j.dib.2018.10.071,BCC + Laves,5.8,,1015,,,
AlHfNbTaTiZr,10.1016/j.dib.2018.10.071,2 BCC,8.9,,1489,,,
AIMO0.5NbTa0.5TiZr,10.1016/j.dib.2018.10.071,BCC + B2,7.1,,2197,,,
AIMO0.5NbTa0.5TiZr,10.1016/j.dib.2018.10.071,BCC + B2,7.1,,745,,,
AIMO0.5NbTa0.5TiZr,10.1016/j.dib.2018.10.071,BCC + B2,7.1,,2000,,,
AIMO0.5NbTa0.5TiZr,10.1016/j.dib.2018.10.071,BCC + B2,7.1,,745,,,
AIMO0.5NbTa0.5TiZr,10.1016/j.dib.2018.10.071,BCC + B2,7.1,,1597,,,
AIMO0.5NbTa0.5TiZr,10.1016/j.dib.2018.10.071,BCC + B2,7.1,,2000,,,
AIMO0.5NbTa0.5TiZr,10.1016/j.dib.2018.10.071,BCC + B2,7.1,,250,,,
AIMO0.5NbTa0.5TiZr,10.1016/j.dib.2018.10.071,BCC + B2,7.1,,745,,,
AIMO0.5NbTa0.5TiZr,10.1016/j.dib.2018.10.071,BCC + B2,7.1,,1597,,,
AIMO0.5NbTa0.5TiZr,10.1016/j.dib.2018.10.071,BCC + B2,7.1,,2000,,,
AIMO0.5NbTa0.5TiZr,10.1016/j.dib.2018.10.071,BCC + B2,7.1,,250,,,
AIMO0.5NbTa0.5TiZr,10.1016/j.dib.2018.10.071,BCC + B2,7.1,,745,,,
AIMO0.5NbTa0.5TiZr,10.1016/j.dib.2018.10.071,BCC + B2,7.1,,1597,,,
AIMO0.5NbTa0.5TiZr,10.1016/j.dib.2018.10.071,BCC + B2,7.1,,1870,,,
AIMO0.5NbTa0.5TiZr0.5,10.1016/j.dib.2018.10.071,B2,7.2,,-1320,,,
AIMO0.5NbTa0.5TiZr0.5,10.1016/j.dib.2018.10.071,B2,7.2,,935,,,
AIMONbTi,10.1016/j.dib.2018.10.071,BCC,6.5,,200,,,
AlMoNbTi,10.1016/j.dib.2018.10.071,BCC,6.5,,540,,,
AlMoNbTi,10.1016/j.dib.2018.10.071,BCC,6.5,,500,,,
AlMoNbTi,10.1016/j.dib.2018.10.071,BCC,6.5,,520,,,
AlMoNbTiV,10.1016/j.dib.2018.10.071,BCC,6.4,149.6,1375,,,
AlMoTaTiV,10.1016/j.dib.2018.10.071,BCC,8.2,165.8,-735,,,
AlNb1.5Ta0.5Ti1.5Zr0.5,10.1016/j.dib.2018.10.071,BCC,6.8,105.7,1280,,,
AINb1.5Ta0.5Ti1.5Zr0.5,10.1016/j.dib.2018.10.071,BCC,6.8,,403,,,
AlNb1.5Ta0.5Til.5Zr0.5,10.1016/j.dib.2018.10.071,BCC,6.8,,728,,,
AINbTa0.5TiZr0.5,10.1016/j.dib.2018.10.071,B2,6.9,,1352,,,
AINbTa0.5TiZr0.5,10.1016/j.dib.2018.10.071,B2,6.9,,535,,,
AINbTaTiV,10.1016/j.dib.2018.10.071,BCC,7.9,121,991,,,
AINbTIV,10.1016/j.dib.2018.10.071,BCC,5.5,104.8,1000,,,
AINbTIV,10.1016/j.dib.2018.10.071,BCC,5.5,,110,,,
AINbTiV,10.1016/j.dib.2018.10.071,BCC,5.5,,560,,,
AINbTIV,10.1016/j.dib.2018.10.071,BCC,5.5,,780,,,
AINbTiV,10.1016/j.dib.2018.10.071,BCC,5.5,104.8,1020,,,
AINbTIV,10.1016/j.dib.2018.10.071,BCC,5.5,,158,,,
AINbTIV,10.1016/j.dib.2018.10.071,BCC,5.5,,685,,,
AINbTiV,10.1016/j.dib.2018.10.071,BCC,5.5,,810,,,
AINbTIV,10.1016/j.dib.2018.10.071,B2,5.5,,1000,,,
AINbTiV,10.1016/j.dib.2018.10.071,B2,5.5,,560,,,
AINbTiV,10.1016/j.dib.2018.10.071,B2,5.5,,780,,,
AINbTIVZr,10.1016/j.dib.2018.10.071,B2 + A13Zr5 + Laves,5.8,,1500,,,
AINbTiVZr,10.1016/j.dib.2018.10.071,B2 + A13Zr5 + Laves,5.8,,550,,,
AINbTiVZr,10.1016/j.dib.2018.10.071,B2 + Al3Zr5 + Laves,5.8,,1155,,,
AINbTIVZr0.1,10.1016/j.dib.2018.10.071,B2 + Al3Zr5,5.5,,1290,,,
AINbTIVZr0.1,10.1016/j.dib.2018.10.071,B2 + Al3Zr5,5.5,,865,,,
AINbTIVZr0.1,10.1016/j.dib.2018.10.071,B2 + Al3Zr5,5.5,,975,,,
AINbTIVZr0.25,10.1016/j.dib.2018.10.071,B2 + Al3Zr5,5.6,,1360,,,
AINbTIVZr0.25,10.1016/j.dib.2018.10.071,B2 + Al3Zr5,5.6,,855,,,
AINbTIVZr0.25,10.1016/j.dib.2018.10.071,B2 + Al3Zr5,5.6,,1065,,,
AINbTiVZr0.5,10.1016/j.dib.2018.10.071,B2 + A13Zr5 + Laves,5.6,,1485,,,
AINbTiVZr0.5,10.1016/j.dib.2018.10.071,B2 + A13Zr5 + Laves,5.6,,675,,,
AINbTiVZr0.5,10.1016/j.dib.2018.10.071,B2 + Al3Zr5 + Laves,5.6,,1135,,,
AINbTiVZr1.5,10.1016/j.dib.2018.10.071,B2 + Al3Zr5 + Laves,5.8,,1535,,,
AINbTiVZr1.5,10.1016/j.dib.2018.10.071,B2 + A13Zr5 + Laves,5.8,,180,,,
AINbTiVZr1.5,10.1016/j.dib.2018.10.071,B2 + A13Zr5 + Laves,5.8,,-1195,,,
C0.1Hf0.5Mo0.5NbTiZr,10.1016/j.dib.2018.10.071,BCC + MC,7.8,,1183,,,
C0.3Hf0.5Mo0.5NbTiZr,10.1016/j.dib.2018.10.071,BCC + MC,7.7,,1201,,,
CoCrMoNb,10.1016/j.dib.2018.10.071,BCC + Laves,8.8,,-1419.6,,,
CoCrMoNbTi,10.1016/j.dib.2018.10.071,BCC + Laves,7.8,,-1096.8,,,
CoCrMoNbTi0.2,10.1016/j.dib.2018.10.071,BCC + Laves,8.5,,-1905.6,,,
CoCrMoNbTi0.4,10.1016/j.dib.2018.10.071,BCC,8.3,220.1,-1771.3,,,
CoCrMoNbTi0.5,10.1016/j.dib.2018.10.071,BCC + Laves,8.2,,-1609.2,,,
CrHfNbTiZr,10.1016/j.dib.2018.10.071,BCC + Laves,8.2,,1457,,,
CrHfNbTiZr,10.1016/j.dib.2018.10.071,BCC + Laves,8.2,,1420,,,
CrHfNbTiZr,10.1016/j.dib.2018.10.071,BCC + Laves,8.2,,1375,,,
CrHfNbTiZr,10.1016/j.dib.2018.10.071,BCC + Laves,8.2,,1328,,,
CrHfNbTiZr,10.1016/j.dib.2018.10.071,BCC + Laves,8.2,,1322,,,
CrMo0.5NbTa0.5TiZr,10.1016/j.dib.2018.10.071,2 BCC + Laves,8,,1595,,,
CrMo0.5NbTa0.5TiZr,10.1016/j.dib.2018.10.071,2 BCC + Laves,8,,170,,,
CrMo0.5NbTa0.5TiZr,10.1016/j.dib.2018.10.071,2 BCC + Laves,8,,546,,,
CrMo0.5NbTa0.5TiZr,10.1016/j.dib.2018.10.071,2 BCC + Laves,8,,983,,,
CrNbTiVZr,10.1016/j.dib.2018.10.071,BCC + Laves,6.6,,1298,,,
CrNbTiVZr,10.1016/j.dib.2018.10.071,BCC + Laves,6.6,,259,,,
CrNbTiVZr,10.1016/j.dib.2018.10.071,BCC + Laves,6.6,,615,,,
CrNbTiVZr,10.1016/j.dib.2018.10.071,BCC + Laves,6.6,,1230,,,
CrNbTiZr,10.1016/j.dib.2018.10.071,BCC + Laves,6.6,,1260,,,
CrNbTiZr,10.1016/j.dib.2018.10.071,BCC + Laves,6.6,,115,,,
CrNbTiZr,10.1016/j.dib.2018.10.071,BCC + Laves,6.6,,300,,,
CrNbTiZr,10.1016/j.dib.2018.10.071,BCC + Laves,6.6,,1035,,,
CrTaTi0.17VW,10.1016/j.dib.2018.10.071,BCC + Laves,12.6,,2034,,,
CrTaTi0.17VW,10.1016/j.dib.2018.10.071,BCC + Laves,12.6,,750,,,
CrTaTi0.3VW,10.1016/j.dib.2018.10.071,BCC + Laves,12.3,,2050,,,
CrTaTi0.3VW,10.1016/j.dib.2018.10.071,BCC + Laves,12.3,,586,,,
CrTaVW,10.1016/j.dib.2018.10.071,BCC + Laves,13,,2327,,,
CrTaVW,10.1016/j.dib.2018.10.071,BCC + Laves,13,,979,,,
Hf0.4Nb1.54Ta1.54Ti0.89Zr0.64,10.1016/j.dib.2018.10.071,BCC,10.4,125,822,,,
Hf0.4Nb1.54Ta1.54Ti0.89Zr0.64,10.1016/j.dib.2018.10.071,BCC,10.4,,590,,,
Hf0.4Nb1.54Ta1.54Ti0.89Zr0.64,10.1016/j.dib.2018.10.071,BCC,10.4,,650,,,
Hf0.4Nb1.54Ta1.54Ti0.89Zr0.64,10.1016/j.dib.2018.10.071,BCC,10.4,,765,,,
Hf0.4Nb1.54Ta1.54Ti0.89Zr0.64,10.1016/j.dib.2018.10.071,BCC,10.4,,795,,,
Hf0.5Mo0.5NbSi0.1TiZr,10.1016/j.dib.2018.10.071,BCC + M5SI3,7.7,,1350,,,
Hf0.5Mo0.5NbSi0.3TiZr,10.1016/j.dib.2018.10.071,BCC + M5SI3,7.5,,1370,,,
Hf0.5Mo0.5NbSi0.5TiZr,10.1016/j.dib.2018.10.071,BCC + M5SI3,7.2,,1600,,,
Hf0.5Mo0.5NbSi0.7TiZr,10.1016/j.dib.2018.10.071,BCC + M5SI3,7,,1550,,,
Hf0.5Mo0.5NbSi0.9TiZr,10.1016/j.dib.2018.10.071,BCC + M5SI3,6.8,,1650,,,
Hf0.5Mo0.5NbTiZr,10.1016/j.dib.2018.10.071,BCC,7.9,123.1,1176,,,
Hf0.5Mo0.5NbTiZr,10.1016/j.dib.2018.10.071,BCC,7.9,123.1,1150,,,
Hf0.5Nb0.5Ta0.5Ti1.5Zr,10.1016/j.dib.2018.10.071,BCC,8.2,106.6,903,,,
Hf0.75NbTa0.5Ti1.5Zr1.25,10.1016/j.dib.2018.10.071,BCC,8.4,103.1,1150,,,
Hf0.75NbTa0.5Ti1.5Zr1.25,10.1016/j.dib.2018.10.071,BCC,8.4,103.1,1100,,,
Hf0.75NbTa0.5Ti1.5Zr1.25,10.1016/j.dib.2018.10.071,BCC,8.4,103.1,890,,,
Hf0.75NbTa0.5Ti1.5Zr1.25,10.1016/j.dib.2018.10.071,BCC,8.4,,1040,,,
Hf0.75NbTa0.5Ti1.5Zr1.25,10.1016/j.dib.2018.10.071,BCC,8.4,,1020,,,
Hf0.75NbTa0.5Ti1.5Zr1.25,10.1016/j.dib.2018.10.071,BCC,8.4,,640,,,
Hf0.75NbTa0.5Ti1.5Zr1.25,10.1016/j.dib.2018.10.071,BCC,8.4,,1200,,,
Hf0.75NbTa0.5Ti1.5Zr1.25,10.1016/j.dib.2018.10.071,BCC,8.4,,1180,,,
Hf0.75NbTa0.5Ti1.5Zr1.25,10.1016/j.dib.2018.10.071,BCC,8.4,,1020,,,
Hf0.75NbTa0.5Ti1.5Zr1.25,10.1016/j.dib.2018.10.071,BCC,8.4,,1380,,,
Hf0.75NbTa0.5Ti1.5Zr1.25,10.1016/j.dib.2018.10.071,BCC,8.4,,1370,,,
Hf0.75NbTa0.5Ti1.5Zr1.25,10.1016/j.dib.2018.10.071,BCC,8.4,,1250,,,
Hf0.75NbTa0.5Ti1.5Zr1.25,10.1016/j.dib.2018.10.071,BCC,8.4,,1640,,,
Hf0.75NbTa0.5Ti1.5Zr1.25,10.1016/j.dib.2018.10.071,BCC,8.4,,1550,,,
Hf0.75NbTa0.5Ti1.5Zr1.25,10.1016/j.dib.2018.10.071,BCC,8.4,,1370,,,
Hf0.75NbTa0.5Ti1.5Zr1.25,10.1016/j.dib.2018.10.071,BCC,8.4,,1920,,,
Hf0.75NbTa0.5Ti1.5Zr1.25,10.1016/j.dib.2018.10.071,BCC,8.4,,1880,,,
Hf0.75NbTa0.5Ti1.5Zr1.25,10.1016/j.dib.2018.10.071,BCC,8.4,,1750,,,
Hf0.75NbTa0.5Ti1.5Zr1.25,10.1016/j.dib.2018.10.071,BCC,8.4,,2390,,,
Hf0.75NbTa0.5Ti1.5Zr1.25,10.1016/j.dib.2018.10.071,BCC,8.4,,2250,,,
Hf0.75NbTa0.5Ti1.5Zr1.25,10.1016/j.dib.2018.10.071,BCC,8.4,,2210,,,
HfMo0.25NbTaTiZr,10.1016/j.dib.2018.10.071,BCC,9.9,121,1112,,,
HfMo0.5NbSi0.3TiV0.5,10.1016/j.dib.2018.10.071,BCC + M5SI3,8.5,,1617,,,
HfMo0.5NbSi0.3TiV0.5,10.1016/j.dib.2018.10.071,BCC + M5SI3,8.5,,166,,,
HfMo0.5NbSi0.3TiV0.5,10.1016/j.dib.2018.10.071,BCC + M5SI3,8.5,,398,,,
HfMo0.5Nbsi0.5TiV0.5,10.1016/j.dib.2018.10.071,BCC + M5SI3,8.2,,1787,,,
HfMo0.5NbSi0.5TiV0.5,10.1016/j.dib.2018.10.071,BCC + M5SI3,8.2,,188,,,
HfMo0.5NbSi0.5TIV0.5,10.1016/j.dib.2018.10.071,BCC + M5SI3,8.2,,614,,,
HfMo0.5Nbsi0.7TiV0.5,10.1016/j.dib.2018.10.071,BCC + M5SI3,7.9,,2134,,,
HfMo0.5NbSi0.7TiV0.5,10.1016/j.dib.2018.10.071,BCC + M5SI3,7.9,,235,,,
HfMo0.5NbSi0.7TiV0.5,10.1016/j.dib.2018.10.071,BCC + M5SI3,7.9,,673,,,
HfMo0.5NbTaTiZr,10.1016/j.dib.2018.10.071,BCC,9.9,130.5,1317,,,
HfMo0.5NbTiV0.5,10.1016/j.dib.2018.10.071,BCC,9,131.9,1260,,,
HfMo0.5NbTiV0.5,10.1016/j.dib.2018.10.071,BCC,9,,60,,,
HfMo0.5NbTiV0.5,10.1016/j.dib.2018.10.071,BCC,9,,368,,,
HfMo0.75NbTaTiZr,10.1016/j.dib.2018.10.071,BCC,9.9,139.1,1373,,,
HfMoNbTaTiZr,10.1016/j.dib.2018.10.071,BCC,9.9,147,1512,,,
HfMoNbTaTiZr,10.1016/j.dib.2018.10.071,BCC,9.9,147,1512,,,
HfMoNbTaTiZr,10.1016/j.dib.2018.10.071,BCC,9.9,,556,,,
HfMoNbTaTiZr,10.1016/j.dib.2018.10.071,BCC,9.9,,814,,,
HfMoNbTaTiZr,10.1016/j.dib.2018.10.071,BCC,9.9,,1007,,,
HfMoNbTiZr,10.1016/j.dib.2018.10.071,BCC,8.7,139.2,1719,,,
HfMoNbTiZr,10.1016/j.dib.2018.10.071,BCC,8.7,139.2,1575,,,
HfMoNbTiZr,10.1016/j.dib.2018.10.071,BCC,8.7,,187,,,
HfMoNbTiZr,10.1016/j.dib.2018.10.071,BCC,8.7,,397,,,
HfMoNbTiZr,10.1016/j.dib.2018.10.071,BCC,8.7,,635,,,
HfMoNbTiZr,10.1016/j.dib.2018.10.071,BCC,8.7,,728,,,
HfMoNbTiZr,10.1016/j.dib.2018.10.071,BCC,8.7,,825,,,
HfMoTaTiZr,10.1016/j.dib.2018.10.071,BCC,10.2,155.4,1600,,,
HfMoTaTiZr,10.1016/j.dib.2018.10.071,BCC,10.2,,404,,,
HfMoTaTiZr,10.1016/j.dib.2018.10.071,BCC,10.2,,855,,,
HfMoTaTiZr,10.1016/j.dib.2018.10.071,BCC,10.2,,1045,,,
HfNb0.18Ta0.18Ti1.27Zr,10.1016/j.dib.2018.10.071,BCC,8.5,95.2,540,,,
HfNbSi0.5TiV,10.1016/j.dib.2018.10.071,BCC + M5Si3,7.8,,1399,,,
HfNbsi0.5TIV,10.1016/j.dib.2018.10.071,BCC + M5SI3,7.8,,240,,,
HfNbSi0.5TiV,10.1016/j.dib.2018.10.071,BCC + M5SI3,7.8,,875,,,
HfNbSi0.5TiVZr,10.1016/j.dib.2018.10.071,BCC + Laves + M5Si3,7.5,,1540,,,
HfNbSi0.5TiVZr,10.1016/j.dib.2018.10.071,BCC + Laves + M5Si3,7.5,,1483,,,
HfNbSi0.5TIVZr,10.1016/j.dib.2018.10.071,BCC + Laves + M5Si3,7.5,,371,,,
HfNbSi0.5TIVZr,10.1016/j.dib.2018.10.071,BCC + Laves + M5Si3,7.5,,102,,,
HfNbSi0.5TiVZr,10.1016/j.dib.2018.10.071,BCC + Laves + M5Si3,7.5,,920,,,
HfNbSi0.5TIVZr,10.1016/j.dib.2018.10.071,BCC + Laves + M5Si3,7.5,,597,,,
HfNbSi0.5TiVZr,10.1016/j.dib.2018.10.071,BCC + Laves + M5Si3,7.5,,1273,,,
HfNbTaTiZr,10.1016/j.dib.2018.10.071,BCC,9.9,110.6,1073,,,
HfNbTaTiZr,10.1016/j.dib.2018.10.071,BCC,9.9,110.6,1015,,,
HfNbTaTiZr,10.1016/j.dib.2018.10.071,BCC + HCP,9.9,,1520,,,
HfNbTaTiZr,10.1016/j.dib.2018.10.071,2 BCC + HCP,9.9,,795,,,
HfNbTaTiZr,10.1016/j.dib.2018.10.071,BCC,9.9,110.6,1900,,,
HfNbTaTiZr,10.1016/j.dib.2018.10.071,BCC,9.9,110.6,830,,,
HfNbTaTiZr,10.1016/j.dib.2018.10.071,2 BCC,9.9,,1303,,,
HfNbTaTiZr,10.1016/j.dib.2018.10.071,BCC,9.9,110.6,1202,,,
HfNbTaTiZr,10.1016/j.dib.2018.10.071,BCC,9.9,110.6,1145,,,
HfNbTaTiZr,10.1016/j.dib.2018.10.071,BCC,9.9,110.6,958,,,
HfNbTaTiZr,10.1016/j.dib.2018.10.071,BCC,9.9,110.6,944,,,
HfNbTaTiZr,10.1016/j.dib.2018.10.071,BCC,9.9,110.6,940,,,
HfNbTaTiZr,10.1016/j.dib.2018.10.071,BCC,9.9,110.6,940,,,
HfNbTaTiZr,10.1016/j.dib.2018.10.071,BCC,9.9,110.6,929,,,
HfNbTaTiZr,10.1016/j.dib.2018.10.071,BCC,9.9,110.6,905,,,
HfNbTaTiZr,10.1016/j.dib.2018.10.071,BCC,9.9,110.6,890,,,
HfNbTaTiZr,10.1016/j.dib.2018.10.071,BCC,9.9,110.6,828,,,
HfNbTaTiZr,10.1016/j.dib.2018.10.071,BCC,9.9,110.6,827,,,
HfNbTaTiZr,10.1016/j.dib.2018.10.071,BCC,9.9,110.6,820,,,
HfNbTaTiZr,10.1016/j.dib.2018.10.071,BCC,9.9,110.6,803,,,
HfNbTaTiZr,10.1016/j.dib.2018.10.071,BCC,9.9,,92,,,
HfNbTaTiZr,10.1016/j.dib.2018.10.071,BCC,9.9,,295,,,
HfNbTaTiZr,10.1016/j.dib.2018.10.071,BCC,9.9,,535,,,
HfNbTaTiZr,10.1016/j.dib.2018.10.071,BCC,9.9,,475,,,
HfNbTaTiZr,10.1016/j.dib.2018.10.071,BCC,9.9,,285,,,
HfNbTaTiZr,10.1016/j.dib.2018.10.071,BCC,9.9,,675,,,
HfNbTaTiZr,10.1016/j.dib.2018.10.071,BCC,9.9,,790,,,
HfNbTaZr,10.1016/j.dib.2018.10.071,BCC + HCP,11.1,,2310,,,
HfNbTaZr,10.1016/j.dib.2018.10.071,BCC + HCP,11.1,,2100,,,
HfNbTaZr,10.1016/j.dib.2018.10.071,BCC + HCP,11.1,,2020,,,
HfNbTaZr,10.1016/j.dib.2018.10.071,BCC + HCP,11.1,,1950,,,
HfNbTaZr,10.1016/j.dib.2018.10.071,BCC,11.1,109.3,1315,,,
HfNbTiVZr,10.1016/j.dib.2018.10.071,BCC + Laves,8.1,,1157,,,
HfNbTiVZr,10.1016/j.dib.2018.10.071,BCC + unknown,8.1,,1170,,,
HfNbTiVZr,10.1016/j.dib.2018.10.071,BCC,8.1,99,1253,,,
HfNbTiVZr,10.1016/j.dib.2018.10.071,BCC,8.1,99,1140,,,
HfNbTiVZr,10.1016/j.dib.2018.10.071,BCC,8.1,99,1120,,,
HfNbTiZr,10.1016/j.dib.2018.10.071,BCC,8.4,91.8,879,,,
HfTa0.4TiZr,10.1016/j.dib.2018.10.071,BCC + HCP,9.2,,400,,,
HfTa0.5TiZr,10.1016/j.dib.2018.10.071,BCC + HCP,9.4,,700,,,
HfTa0.6TiZr,10.1016/j.dib.2018.10.071,BCC + HCP,9.6,,800,,,
HfTaTiZr,10.1016/j.dib.2018.10.071,BCC,10.2,112,1500,,,
Mo0.1NbTiV0.3Zr,10.1016/j.dib.2018.10.071,BCC,6.6,106,932,,,
Mo0.3NbTIV0.3Zr,10.1016/j.dib.2018.10.071,BCC,6.8,118.4,1312,,,
Mo0.3NbTiVZr,10.1016/j.dib.2018.10.071,BCC,6.7,119.9,1289,,,
Mo0.5NbTiV0.3Zr,10.1016/j.dib.2018.10.071,BCC,6.9,129.4,1301,,,
Mo0.5NbTiVZr,10.1016/j.dib.2018.10.071,BCC,6.8,129.2,1473,,,
Mo0.7NbTIV0.3Zr,10.1016/j.dib.2018.10.071,BCC,7.1,139.4,1436,,,
Mo0.7NbTiVZr,10.1016/j.dib.2018.10.071,BCC,7,137.7,1706,,,
Mo1.3NbTIV0.3Zr,10.1016/j.dib.2018.10.071,BCC,7.4,164.2,1603,,,
Mo1.3NbTiVZr,10.1016/j.dib.2018.10.071,BCC,7.3,159.4,1496,,,
Mo1.5NbTIV0.3Zr,10.1016/j.dib.2018.10.071,BCC,7.5,171,1576,,,
Mo1.5NbTiVZr,10.1016/j.dib.2018.10.071,2 BCC,7.4,,1603,,,
Mo1.7NbTiVZr,10.1016/j.dib.2018.10.071,2 BCC,7.5,,1645,,,
Mo2NbTiVZr,10.1016/j.dib.2018.10.071,2 BCC,7.6,,1765,,,
MoNbTaTi0.25W,10.1016/j.dib.2018.10.071,BCC,13.1,249.4,1109,,,
MoNbTaTi0.5W,10.1016/j.dib.2018.10.071,BCC,12.6,242,1211,,,
MoNbTaTi0.75W,10.1016/j.dib.2018.10.071,BCC,12.2,235.4,1304,,,
MoNbTaTiV,10.1016/j.dib.2018.10.071,BCC,9.4,172.8,1400,,,
MoNbTaTiVW,10.1016/j.dib.2018.10.071,BCC,11,212.5,1515,,,
MoNbTaTiVW,10.1016/j.dib.2018.10.071,BCC,11,,659,,,
MoNbTaTiVW,10.1016/j.dib.2018.10.071,BCC,11,,752.8,,,
MoNbTaTiVW,10.1016/j.dib.2018.10.071,BCC,11,,791.3,,,
MoNbTaTiVW,10.1016/j.dib.2018.10.071,BCC,11,,973,,,
MoNbTaTiW,10.1016/j.dib.2018.10.071,BCC,11.8,229.4,1455,,,
MoNbTaTiW,10.1016/j.dib.2018.10.071,BCC,11.8,229.4,1343,,,
MoNbTaTiW,10.1016/j.dib.2018.10.071,BCC,11.8,,586,,,
MoNbTaTiW,10.1016/j.dib.2018.10.071,BCC,11.8,,620,,,
MoNbTaTiW,10.1016/j.dib.2018.10.071,BCC,11.8,,674,,,
MoNbTaTiW,10.1016/j.dib.2018.10.071,BCC,11.8,,689,,,
MoNbTaTiZr,10.1016/j.dib.2018.10.071,2 BCC,9.1,,1390,,,
MoNbTaTiZr,10.1016/j.dib.2018.10.071,2 BCC,9.1,,1375,,,
MoNbTaTiZr,10.1016/j.dib.2018.10.071,2 BCC,9.1,,1100,,,
MoNbTaV,10.1016/j.dib.2018.10.071,BCC,10.7,187,1525,,,
MoNbTaVW,10.1016/j.dib.2018.10.071,BCC,12.4,231.8,2612,,,
MoNbTaVW,10.1016/j.dib.2018.10.071,BCC,12.4,231.8,1246,,,
MoNbTaVW,10.1016/j.dib.2018.10.071,BCC,12.4,,477,,,
MoNbTaVW,10.1016/j.dib.2018.10.071,BCC,12.4,,656,,,
MoNbTaVW,10.1016/j.dib.2018.10.071,BCC,12.4,,735,,,
MoNbTaVW,10.1016/j.dib.2018.10.071,BCC,12.4,,842,,,
MoNbTaVW,10.1016/j.dib.2018.10.071,BCC,12.4,,846,,,
MoNbTaVW,10.1016/j.dib.2018.10.071,BCC,12.4,,862,,,
MoNbTaW,10.1016/j.dib.2018.10.071,BCC,13.7,257.8,996,,,
MoNbTaW,10.1016/j.dib.2018.10.071,BCC,13.7,257.8,1058,,,
MoNbTaW,10.1016/j.dib.2018.10.071,BCC,13.7,,405,,,
MoNbTaW,10.1016/j.dib.2018.10.071,BCC,13.7,,421,,,
MoNbTaW,10.1016/j.dib.2018.10.071,BCC,13.7,,506,,,
MoNbTaW,10.1016/j.dib.2018.10.071,BCC,13.7,,548,,,
MoNbTaW,10.1016/j.dib.2018.10.071,BCC,13.7,,552,,,
MoNbTaW,10.1016/j.dib.2018.10.071,BCC,13.7,,561,,,
MoNbTiV,10.1016/j.dib.2018.10.071,BCC,7.3,169.5,1200,,,
MoNbTiV0.25Zr,10.1016/j.dib.2018.10.071,BCC,7.3,152.9,1750,,,
MoNbTIV0.3Zr,10.1016/j.dib.2018.10.071,BCC,7.2,152.7,1455,,,
MoNbTIV0.5Zr,10.1016/j.dib.2018.10.071,BCC,7.2,151.6,1640,,,
MoNbTiV0.75Zr,10.1016/j.dib.2018.10.071,BCC,7.2,150.3,1680,,,
MoNbTiV1.5Zr,10.1016/j.dib.2018.10.071,2 BCC,7.1,,1720,,,
MoNbTiV2Zr,10.1016/j.dib.2018.10.071,2 BCC,7,,1520,,,
MoNbTiV3Zr,10.1016/j.dib.2018.10.071,2 BCC,6.9,,1415,,,
MoNbTiVZr,10.1016/j.dib.2018.10.071,BCC,7.1,149.2,1779,,,
MoNbTiVZr,10.1016/j.dib.2018.10.071,BCC,7.1,149.2,1770,,,
MoNbTiZr,10.1016/j.dib.2018.10.071,BCC,7.3,154.5,1560,,,
