Repository: BrentVela/redesign_2_2_26

# ULTIMATE Alloy Redesign

This repo captures reproducible analysis artifacts for Dr. Karaman's ULTIMATE alloy redesign work.

## Status
- Inputs currently present: `1_find_stoich_props_parallel_for_Class.py`, `TC_Equilibrium_Module.py`, `make_trajectory.py`.
- Missing runtime dependencies: `strength_model` module and `SPACE_v0.par` data file.

## Quick Start
1. Add required inputs:
   - `SPACE_v0.par` (composition space dataset)
   - `strength_model.py` (Curtin model implementation)
2. Run properties extraction:
   - `python 1_find_stoich_props_parallel_for_Class.py`
3. Outputs are written to `CalcFiles/` and CSV files are produced.

File: featurize_database_for_cafer/codhem_featurized.csv (part 1 of 26)
Composition,doi,Phase,Density (g/cm3),Hardness (GPa),YS (MPa) at 23 C,YS (MPa) at 1000 C,YS (MPa) at 1200 C,Test Type,A,Ag,Al,Au,B,Be,C,Ca,Co,Cr,Cu,D,E,Fe,Ga,Gd,Hf,I,Ir,Li,M,Mg,Mn,Mo,N,Nb,Ni,O,P,Pb,Pd,Pt,Q,Re,Rh,S,Si,Sn,Sr,T,Ta,Ti,V,Vi,W,Y,Yb,Zn,Zr,Density_g_cc_ROM,VEC,Pugh_Ratio,Cauchy_Pressure,YS_1300C_MPa,Solidus_K_TC,Liquidus_K_TC,Solidus_C_TC,Liquidus_C_TC,THCD_25C_W_mK
AlMo0.5NbTa0.5TiZr,10.1007/s11837-014-1066-0,,,,2000,745.0,,,0.0,0.0,0.2,0.0,0.0,0.0,0.0,0.0,0.0,0.0,0.0,0.0,0.0,0.0,0.0,0.0,0.0,0.0,0.0,0.0,0.0,0.0,0.0,0.1,0.0,0.2,0.0,0.0,0.0,0.0,0.0,0.0,0.0,0.0,0.0,0.0,0.0,0.0,0.0,0.0,0.1,0.2,0.0,0.0,0.0,0.0,0.0,0.0,0.2,7.156200000000001,4.3,2.9346405228758177,78.39,81.90540665170215,,,,,
AlNb1.5Ta0.5Ti1.5Zr0.5,10.1007/s11837-014-1066-0,,,,1280,403.0,,,0.0,0.0,0.20000000000000004,0.0,0.0,0.0,0.0,0.0,0.0,0.0,0.0,0.0,0.0,0.0,0.0,0.0,0.0,0.0,0.0,0.0,0.0,0.0,0.0,0.0,0.0,0.30000000000000004,0.0,0.0,0.0,0.0,0.0,0.0,0.0,0.0,0.0,0.0,0.0,0.0,0.0,0.0,0.10000000000000002,0.30000000000000004,0.0,0.0,0.0,0.0,0.0,0.0,0.10000000000000002,6.783800000000002,4.200000000000001,3.0913242009132444,85.55000000000001,7.253216499400306,,,,,
Al0.4Hf0.6NbTaTiZr,10.1007/s11837-014-1066-0,,,,1841,298.0,,,0.0,0.0,0.08,0.0,0.0,0.0,0.0,0.0,0.0,0.0,0.0,0.0,0.0,0.0,0.0,0.0,0.12,0.0,0.0,0.0,0.0,0.0,0.0,0.0,0.0,0.2,0.0,0.0,0.0,0.0,0.0,0.0,0.0,0.0,0.0,0.0,0.0,0.0,0.0,0.0,0.2,0.2,0.0,0.0,0.0,0.0,0.0,0.0,0.2,9.070400000000001,4.319999999999999,3.0542005420054212,83.592,31.15368467927448,,,,,
Al0.3NbTaTi1.4Zr1.3,10.1007/s11837-014-1066-0,,,,1965,236.0,,,0.0,0.0,0.06,0.0,0.0,0.0,0.0,0.0,0.0,0.0,0.0,0.0,0.0,0.0,0.0,0.0,0.0,0.0,0.0,0.0,0.0,0.0,0.0,0.0,0.0,0.2,0.0,0.0,0.0,0.0,0.0,0.0,0.0,0.0,0.0,0.0,0.0,0.0,0.0,0.0,0.2,0.27999999999999997,0.0,0.0,0.0,0.0,0.0,0.0,0.26,8.17088,4.34,2.9346405228758177,84.726,36.843640032771695,,,,,
Al0.3NbTa0.8Ti1.4V0.2Zr1.3,10.1007/s11837-014-1066-0,,,,1965,166.0,,,0.0,0.0,0.06,0.0,0.0,0.0,0.0,0.0,0.0,0.0,0.0,0.0,0.0,0.0,0.0,0.0,0.0,0.0,0.0,0.0,0.0,0.0,0.0,0.0,0.0,0.2,0.0,0.0,0.0,0.0,0.0,0.0,0.0,0.0,0.0,0.0,0.0,0.0,0.0,0.0,0.16,0.27999999999999997,0.04,0.0,0.0,0.0,0.0,0.0,0.26,7.74768,4.34,2.9604743083003955,86.02199999999999,50.18803528692063,,,,,
Al0.5NbTa0.8Ti1.5V0.2Zr,10.1007/s11837-014-1066-0,,,,2035,220.0,,,0.0,0.0,0.1,0.0,0.0,0.0,0.0,0.0,0.0,0.0,0.0,0.0,0.0,0.0,0.0,0.0,0.0,0.0,0.0,0.0,0.0,0.0,0.0,0.0,0.0,0.2,0.0,0.0,0.0,0.0,0.0,0.0,0.0,0.0,0.0,0.0,0.0,0.0,0.0,0.0,0.16,0.3,0.04,0.0,0.0,0.0,0.0,0.0,0.2,7.554600000000001,4.3,2.960474308300396,85.53600000000002,37.85846409051412,,,,,
Al0.4Hf0.6NbTaTiZr,10.1016/j.actamat.2016.08.081,BCC,9.05,,1841,,,,0.0,0.0,0.08,0.0,0.0,0.0,0.0,0.0,0.0,0.0,0.0,0.0,0.0,0.0,0.0,0.0,0.12,0.0,0.0,0.0,0.0,0.0,0.0,0.0,0.0,0.2,0.0,0.0,0.0,0.0,0.0,0.0,0.0,0.0,0.0,0.0,0.0,0.0,0.0,0.0,0.2,0.2,0.0,0.0,0.0,0.0,0.0,0.0,0.2,9.070400000000001,4.319999999999999,3.0542005420054212,83.592,31.15368467927448,,,,,
AlMo0.5NbTa0.5TiZr,10.1016/j.actamat.2016.08.081,BCC+B2,7.4,,2000,,,,0.0,0.0,0.2,0.0,0.0,0.0,0.0,0.0,0.0,0.0,0.0,0.0,0.0,0.0,0.0,0.0,0.0,0.0,0.0,0.0,0.0,0.0,0.0,0.1,0.0,0.2,0.0,0.0,0.0,0.0,0.0,0.0,0.0,0.0,0.0,0.0,0.0,0.0,0.0,0.0,0.1,0.2,0.0,0.0,0.0,0.0,0.0,0.0,0.2,7.156200000000001,4.3,2.9346405228758177,78.39,81.90540665170215,,,,,
Al0.25NbTaTiV,10.1016/j.actamat.2016.08.081,BCC,8.8,,1330,,,,0.0,0.0,0.058823529411764705,0.0,0.0,0.0,0.0,0.0,0.0,0.0,0.0,0.0,0.0,0.0,0.0,0.0,0.0,0.0,0.0,0.0,0.0,0.0,0.0,0.0,0.0,0.23529411764705882,0.0,0.0,0.0,0.0,0.0,0.0,0.0,0.0,0.0,0.0,0.0,0.0,0.0,0.0,0.23529411764705882,0.23529411764705882,0.23529411764705882,0.0,0.0,0.0,0.0,0.0,0.0,8.600235294117647,4.647058823529412,3.164609053497942,102.34117647058824,87.26690220226841,,,,,
Al0.5NbTaTiV,10.1016/j.actamat.2016.08.081,BCC,8.46,,1012,,,,0.0,0.0,0.1111111111111111,0.0,0.0,0.0,0.0,0.0,0.0,0.0,0.0,0.0,0.0,0.0,0.0,0.0,0.0,0.0,0.0,0.0,0.0,0.0,0.0,0.0,0.0,0.2222222222222222,0.0,0.0,0.0,0.0,0.0,0.0,0.0,0.0,0.0,0.0,0.0,0.0,0.0,0.0,0.2222222222222222,0.2222222222222222,0.2222222222222222,0.0,0.0,0.0,0.0,0.0,0.0,8.272444444444446,4.555555555555555,3.155038759689922,99.22222222222223,68.7604934735898,,,,,
AlNbTaTiV,10.1016/j.actamat.2016.08.081,BCC,7.89,,991,,,,0.0,0.0,0.2,0.0,0.0,0.0,0.0,0.0,0.0,0.0,0.0,0.0,0.0,0.0,0.0,0.0,0.0,0.0,0.0,0.0,0.0,0.0,0.0,0.0,0.0,0.2,0.0,0.0,0.0,0.0,0.0,0.0,0.0,0.0,0.0,0.0,0.0,0.0,0.0,0.0,0.2,0.2,0.2,0.0,0.0,0.0,0.0,0.0,0.0,7.715200000000001,4.4,3.13888888888889,93.92,42.68900966575237,,,,,
Al0.3NbTa0.8Ti1. 4V0.2Zr1.3,10.1016/j.actamat.2016.08.081,BCC,7.78,,1965,,,,0.0,0.0,0.06521739130434782,0.0,0.0,0.0,0.0,0.0,0.0,0.0,0.0,0.0,0.0,0.0,0.0,0.0,0.0,0.0,0.0,0.0,0.0,0.0,0.0,0.0,0.0,0.2173913043478261,0.0,0.0,0.0,0.0,0.0,0.0,0.0,0.0,0.0,0.0,0.0,0.0,0.0,0.0,0.1739130434782609,0.2173913043478261,0.04347826086956522,0.0,0.0,0.0,0.0,0.0,0.28260869565217395,8.029565217391305,4.369565217391305,3.014556040756916,86.92826086956524,64.86033965784605,,,,,
Al0.5NbTa0.8Ti1.5V0.2Zr,10.1016/j.actamat.2016.08.081,BCC+BCC,7.42,,2035,,,,0.0,0.0,0.1,0.0,0.0,0.0,0.0,0.0,0.0,0.0,0.0,0.0,0.0,0.0,0.0,0.0,0.0,0.0,0.0,0.0,0.0,0.0,0.0,0.0,0.0,0.2,0.0,0.0,0.0,0.0,0.0,0.0,0.0,0.0,0.0,0.0,0.0,0.0,0.0,0.0,0.16,0.3,0.04,0.0,0.0,0.0,0.0,0.0,0.2,7.554600000000001,4.3,2.960474308300396,85.53600000000002,37.85846409051412,,,,,
Al0.3NbTaTi1.4Zr1.3,10.1016/j.actamat.2016.08.081,BCC+BCC,8.18,,1965,,,,0.0,0.0,0.06,0.0,0.0,0.0,0.0,0.0,0.0,0.0,0.0,0.0,0.0,0.0,0.0,0.0,0.0,0.0,0.0,0.0,0.0,0.0,0.0,0.0,0.0,0.2,0.0,0.0,0.0,0.0,0.0,0.0,0.0,0.0,0.0,0.0,0.0,0.0,0.0,0.0,0.2,0.27999999999999997,0.0,0.0,0.0,0.0,0.0,0.0,0.26,8.17088,4.34,2.9346405228758177,84.726,36.843640032771695,,,,,
AlNb1.5Ta0.5Ti1.5Zr0.5,10.1016/j.actamat.2016.08.081,BCC,6.88,,1280,,,,0.0,0.0,0.20000000000000004,0.0,0.0,0.0,0.0,0.0,0.0,0.0,0.0,0.0,0.0,0.0,0.0,0.0,0.0,0.0,0.0,0.0,0.0,0.0,0.0,0.0,0.0,0.30000000000000004,0.0,0.0,0.0,0.0,0.0,0.0,0.0,0.0,0.0,0.0,0.0,0.0,0.0,0.0,0.10000000000000002,0.30000000000000004,0.0,0.0,0.0,0.0,0.0,0.0,0.10000000000000002,6.783800000000002,4.200000000000001,3.0913242009132444,85.55000000000001,7.253216499400306,,,,,
AlNbTiV,10.1016/j.actamat.2016.08.081,BCC,5.59,,1020,,,,0.0,0.0,0.25,0.0,0.0,0.0,0.0,0.0,0.0,0.0,0.0,0.0,0.0,0.0,0.0,0.0,0.0,0.0,0.0,0.0,0.0,0.0,0.0,0.0,0.0,0.25,0.0,0.0,0.0,0.0,0.0,0.0,0.0,0.0,0.0,0.0,0.0,0.0,0.0,0.0,0.0,0.25,0.25,0.0,0.0,0.0,0.0,0.0,0.0,5.4715,4.25,3.2380952380952372,93.70000000000002,18.371287910295425,,,,,
CrHfNbTiZr,10.1016/j.actamat.2016.08.081,BCC+Laves+Laves,8.24,,1375,,,,0.0,0.0,0.0,0.0,0.0,0.0,0.0,0.0,0.0,0.2,0.0,0.0,0.0,0.0,0.0,0.0,0.2,0.0,0.0,0.0,0.0,0.0,0.0,0.0,0.0,0.2,0.0,0.0,0.0,0.0,0.0,0.0,0.0,0.0,0.0,0.0,0.0,0.0,0.0,0.0,0.0,0.2,0.0,0.0,0.0,0.0,0.0,0.0,0.2,8.0112,4.6,2.5736434108527133,71.18000000000002,280.1231279877946,,,,,
CrMo0.5NbTa0.5TiZr,10.1016/j.actamat.2016.08.081,BCC+BCC+Laves,8.23,,1595,,,,0.0,0.0,0.0,0.0,0.0,0.0,0.0,0.0,0.0,0.2,0.0,0.0,0.0,0.0,0.0,0.0,0.0,0.0,0.0,0.0,0.0,0.0,0.0,0.1,0.0,0.2,0.0,0.0,0.0,0.0,0.0,0.0,0.0,0.0,0.0,0.0,0.0,0.0,0.0,0.0,0.1,0.2,0.0,0.0,0.0,0.0,0.0,0.0,0.2,8.0462,4.9,2.429097605893187,74.17,650.4940522449657,,,,,
CrNbTiVZr,10.1016/j.actamat.2016.08.081,BCC+Laves,6.52,,1298,,,,0.0,0.0,0.0,0.0,0.0,0.0,0.0,0.0,0.0,0.2,0.0,0.0,0.0,0.0,0.0,0.0,0.0,0.0,0.0,0.0,0.0,0.0,0.0,0.0,0.0,0.2,0.0,0.0,0.0,0.0,0.0,0.0,0.0,0.0,0.0,0.0,0.0,0.0,0.0,0.0,0.0,0.2,0.2,0.0,0.0,0.0,0.0,0.0,0.2,6.571200000000001,4.8,2.5736434108527133,83.56,468.9070510438303,,,,,
CrNbTiZr,10.1016/j.actamat.2016.08.081,BCC+Laves,6.7,,1260,,,,0.0,0.0,0.0,0.0,0.0,0.0,0.0,0.0,0.0,0.25,0.0,0.0,0.0,0.0,0.0,0.0,0.0,0.0,0.0,0.0,0.0,0.0,0.0,0.0,0.0,0.25,0.0,0.0,0.0,0.0,0.0,0.0,0.0,0.0,0.0,0.0,0.0,0.0,0.0,0.0,0.0,0.25,0.0,0.0,0.0,0.0,0.0,0.0,0.25,6.6865,4.75,2.4063926940639266,72.65,409.5077963064679,,,,,
HfMoNbTiZr,10.1016/j.actamat.2016.08.081,BCC,8.69,,1575,,,,0.0,0.0,0.0,0.0,0.0,0.0,0.0,0.0,0.0,0.0,0.0,0.0,0.0,0.0,0.0,0.0,0.2,0.0,0.0,0.0,0.0,0.0,0.0,0.2,0.0,0.2,0.0,0.0,0.0,0.0,0.0,0.0,0.0,0.0,0.0,0.0,0.0,0.0,0.0,0.0,0.0,0.2,0.0,0.0,0.0,0.0,0.0,0.0,0.2,8.6372,4.6,2.9561403508771944,79.30000000000001,250.58277303109804,,,,,
HfNbTaTiZr,10.1016/j.actamat.2016.08.081,BCC,9.94,,929,,,,0.0,0.0,0.0,0.0,0.0,0.0,0.0,0.0,0.0,0.0,0.0,0.0,0.0,0.0,0.0,0.0,0.2,0.0,0.0,0.0,0.0,0.0,0.0,0.0,0.0,0.2,0.0,0.0,0.0,0.0,0.0,0.0,0.0,0.0,0.0,0.0,0.0,0.0,0.0,0.0,0.2,0.2,0.0,0.0,0.0,0.0,0.0,0.0,0.2,9.9192,4.3999999999999995,3.091324200913243,85.12,33.26293412751387,,,,,
HfNbTiVZr,10.1016/j.actamat.2016.08.081,BCC,8.06,,1170,,,,0.0,0.0,0.0,0.0,0.0,0.0,0.0,0.0,0.0,0.0,0.0,0.0,0.0,0.0,0.0,0.0,0.2,0.0,0.0,0.0,0.0,0.0,0.0,0.0,0.0,0.2,0.0,0.0,0.0,0.0,0.0,0.0,0.0,0.0,0.0,0.0,0.0,0.0,0.0,0.0,0.0,0.2,0.2,0.0,0.0,0.0,0.0,0.0,0.2,7.803200000000001,4.4,3.2380952380952395,91.60000000000002,105.78995658622073,,,,,
HfNbTiZr,10.1016/j.actamat.2016.08.081,BCC,8.4,,879,,,,0.0,0.0,0.0,0.0,0.0,0.0,0.0,0.0,0.0,0.0,0.0,0.0,0.0,0.0,0.0,0.0,0.25,0.0,0.0,0.0,0.0,0.0,0.0,0.0,0.0,0.25,0.0,0.0,0.0,0.0,0.0,0.0,0.0,0.0,0.0,0.0,0.0,0.0,0.0,0.0,0.0,0.25,0.0,0.0,0.0,0.0,0.0,0.0,0.25,8.226500000000001,4.25,3.175438596491228,82.69999999999999,2.079748960134418,,,,,
MoNbTaVW,10.1016/j.actamat.2016.08.081,BCC,12.36,,1246,,,,0.0,0.0,0.0,0.0,0.0,0.0,0.0,0.0,0.0,0.0,0.0,0.0,0.0,0.0,0.0,0.0,0.0,0.0,0.0,0.0,0.0,0.0,0.0,0.2,0.0,0.2,0.0,0.0,0.0,0.0,0.0,0.0,0.0,0.0,0.0,0.0,0.0,0.0,0.0,0.0,0.2,0.0,0.2,0.0,0.2,0.0,0.0,0.0,0.0,12.18,5.4,2.7916666666666674,95.15999999999998,518.418146785449,,,,,
MoNbTaW,10.1016/j.actamat.2016.08.081,BCC,13.75,,1058,,,,0.0,0.0,0.0,0.0,0.0,0.0,0.0,0.0,0.0,0.0,0.0,0.0,0.0,0.0,0.0,0.0,0.0,0.0,0.0,0.0,0.0,0.0,0.0,0.25,0.0,0.25,0.0,0.0,0.0,0.0,0.0,0.0,0.0,0.0,0.0,0.0,0.0,0.0,0.0,0.0,0.25,0.0,0.0,0.0,0.25,0.0,0.0,0.0,0.0,13.697500000000002,5.5,2.651741293532339,87.14999999999998,214.5952863835683,,,,,
NbTaTiV,10.1016/j.actamat.2016.08.081,BCC,9.17,,1092,,,,0.0,0.0,0.0,0.0,0.0,0.0,0.0,0.0,0.0,0.0,0.0,0.0,0.0,0.0,0.0,0.0,0.0,0.0,0.0,0.0,0.0,0.0,0.0,0.0,0.0,0.25,0.0,0.0,0.0,0.0,0.0,0.0,0.0,0.0,0.0,0.0,0.0,0.0,0.0,0.0,0.25,0.25,0.25,0.0,0.0,0.0,0.0,0.0,0.0,8.969000000000001,4.75,3.1754385964912286,105.85000000000002,110.90070431355808,,,,,
NbTiVZr,10.1016/j.actamat.2016.08.081,BCC,6.5,,1105,,,,0.0,0.0,0.0,0.0,0.0,0.0,0.0,0.0,0.0,0.0,0.0,0.0,0.0,0.0,0.0,0.0,0.0,0.0,0.0,0.0,0.0,0.0,0.0,0.0,0.0,0.25,0.0,0.0,0.0,0.0,0.0,0.0,0.0,0.0,0.0,0.0,0.0,0.0,0.0,0.0,0.0,0.25,0.25,0.0,0.0,0.0,0.0,0.0,0.25,6.4265,4.5,3.1754385964912277,98.17500000000001,154.03405557586836,,,,,
NbTiV2Zr,10.1016/j.actamat.2016.08.081,BCC,6.38,,918,,,,0.0,0.0,0.0,0.0,0.0,0.0,0.0,0.0,0.0,0.0,0.0,0.0,0.0,0.0,0.0,0.0,0.0,0.0,0.0,0.0,0.0,0.0,0.0,0.0,0.0,0.2,0.0,0.0,0.0,0.0,0.0,0.0,0.0,0.0,0.0,0.0,0.0,0.0,0.0,0.0,0.0,0.2,0.4,0.0,0.0,0.0,0.0,0.0,0.2,6.363200000000001,4.6,3.2380952380952395,103.98000000000002,238.06691349712568,,,,,
Al0.4Hf0.6NbTaTiZr,10.1016/j.actamat.2016.08.081,BCC,9.05,,,298.0,,,0.0,0.0,0.08,0.0,0.0,0.0,0.0,0.0,0.0,0.0,0.0,0.0,0.0,0.0,0.0,0.0,0.12,0.0,0.0,0.0,0.0,0.0,0.0,0.0,0.0,0.2,0.0,0.0,0.0,0.0,0.0,0.0,0.0,0.0,0.0,0.0,0.0,0.0,0.0,0.0,0.2,0.2,0.0,0.0,0.0,0.0,0.0,0.0,0.2,9.070400000000001,4.319999999999999,3.0542005420054212,83.592,31.15368467927448,,,,,
AlMo0.5NbTa0.5TiZr,10.1016/j.actamat.2016.08.081,BCC+B4,7.4,,,745.0,,,0.0,0.0,0.2,0.0,0.0,0.0,0.0,0.0,0.0,0.0,0.0,0.0,0.0,0.0,0.0,0.0,0.0,0.0,0.0,0.0,0.0,0.0,0.0,0.1,0.0,0.2,0.0,0.0,0.0,0.0,0.0,0.0,0.0,0.0,0.0,0.0,0.0,0.0,0.0,0.0,0.1,0.2,0.0,0.0,0.0,0.0,0.0,0.0,0.2,7.156200000000001,4.3,2.9346405228758177,78.39,81.90540665170215,,,,,
Al0.3NbTa0.8Ti1. 4V0.2Zr1.5,10.1016/j.actamat.2016.08.081,BCC,7.78,,,166.0,,,0.0,0.0,0.0625,0.0,0.0,0.0,0.0,0.0,0.0,0.0,0.0,0.0,0.0,0.0,0.0,0.0,0.0,0.0,0.0,0.0,0.0,0.0,0.0,0.0,0.0,0.20833333333333334,0.0,0.0,0.0,0.0,0.0,0.0,0.0,0.0,0.0,0.0,0.0,0.0,0.0,0.0,0.16666666666666669,0.20833333333333334,0.04166666666666667,0.0,0.0,0.0,0.0,0.0,0.3125,7.966666666666667,4.354166666666667,3.0046360686138156,85.97708333333334,62.19235334423068,,,,,
Al0.5NbTa0.8Ti1.5V0.2Zr,10.1016/j.actamat.2016.08.081,BCC+BCC,7.42,,,220.0,,,0.0,0.0,0.1,0.0,0.0,0.0,0.0,0.0,0.0,0.0,0.0,0.0,0.0,0.0,0.0,0.0,0.0,0.0,0.0,0.0,0.0,0.0,0.0,0.0,0.0,0.2,0.0,0.0,0.0,0.0,0.0,0.0,0.0,0.0,0.0,0.0,0.0,0.0,0.0,0.0,0.16,0.3,0.04,0.0,0.0,0.0,0.0,0.0,0.2,7.554600000000001,4.3,2.960474308300396,85.53600000000002,37.85846409051412,,,,,
Al0.3NbTaTi1.4Zr1.5,10.1016/j.actamat.2016.08.081,BCC+BCC,8.18,,,236.0,,,0.0,0.0,0.05769230769230768,0.0,0.0,0.0,0.0,0.0,0.0,0.0,0.0,0.0,0.0,0.0,0.0,0.0,0.0,0.0,0.0,0.0,0.0,0.0,0.0,0.0,0.0,0.1923076923076923,0.0,0.0,0.0,0.0,0.0,0.0,0.0,0.0,0.0,0.0,0.0,0.0,0.0,0.0,0.1923076923076923,0.2692307692307692,0.0,0.0,0.0,0.0,0.0,0.0,0.28846153846153844,8.107384615384614,4.326923076923077,2.9289000418235047,83.9326923076923,36.161965944729495,,,,,
AlNb1.5Ta0.5Ti1.5Zr0.7,10.1016/j.actamat.2016.08.081,BCC,6.88,,,403.0,,,0.0,0.0,0.19230769230769232,0.0,0.0,0.0,0.0,0.0,0.0,0.0,0.0,0.0,0.0,0.0,0.0,0.0,0.0,0.0,0.0,0.0,0.0,0.0,0.0,0.0,0.0,0.2884615384615385,0.0,0.0,0.0,0.0,0.0,0.0,0.0,0.0,0.0,0.0,0.0,0.0,0.0,0.0,0.09615384615384616,0.2884615384615385,0.0,0.0,0.0,0.0,0.0,0.0,0.13461538461538464,6.773653846153847,4.1923076923076925,3.0787401574803157,84.72500000000002,9.853412057241846,,,,,
AlNbTiV,10.1016/j.actamat.2016.08.081,BCC,5.59,,,158.0,,,0.0,0.0,0.25,0.0,0.0,0.0,0.0,0.0,0.0,0.0,0.0,0.0,0.0,0.0,0.0,0.0,0.0,0.0,0.0,0.0,0.0,0.0,0.0,0.0,0.0,0.25,0.0,0.0,0.0,0.0,0.0,0.0,0.0,0.0,0.0,0.0,0.0,0.0,0.0,0.0,0.0,0.25,0.25,0.0,0.0,0.0,0.0,0.0,0.0,5.4715,4.25,3.2380952380952372,93.70000000000002,18.371287910295425,,,,,
CrMo0.5NbTa0.5TiZr,10.1016/j.actamat.2016.08.081,BCC+BCC+Laves,8.23,,,546.0,,,0.0,0.0,0.0,0.0,0.0,0.0,0.0,0.0,0.0,0.2,0.0,0.0,0.0,0.0,0.0,0.0,0.0,0.0,0.0,0.0,0.0,0.0,0.0,0.1,0.0,0.2,0.0,0.0,0.0,0.0,0.0,0.0,0.0,0.0,0.0,0.0,0.0,0.0,0.0,0.0,0.1,0.2,0.0,0.0,0.0,0.0,0.0,0.0,0.2,8.0462,4.9,2.429097605893187,74.17,650.4940522449657,,,,,
CrNbTiVZr,10.1016/j.actamat.2016.08.081,BCC+Laves,6.52,,,615.0,,,0.0,0.0,0.0,0.0,0.0,0.0,0.0,0.0,0.0,0.2,0.0,0.0,0.0,0.0,0.0,0.0,0.0,0.0,0.0,0.0,0.0,0.0,0.0,0.0,0.0,0.2,0.0,0.0,0.0,0.0,0.0,0.0,0.0,0.0,0.0,0.0,0.0,0.0,0.0,0.0,0.0,0.2,0.2,0.0,0.0,0.0,0.0,0.0,0.2,6.571200000000001,4.8,2.5736434108527133,83.56,468.9070510438303,,,,,
CrNbTiZr,10.1016/j.actamat.2016.08.081,BCC+Laves,6.7,,,115.0,,,0.0,0.0,0.0,0.0,0.0,0.0,0.0,0.0,0.0,0.25,0.0,0.0,0.0,0.0,0.0,0.0,0.0,0.0,0.0,0.0,0.0,0.0,0.0,0.0,0.0,0.25,0.0,0.0,0.0,0.0,0.0,0.0,0.0,0.0,0.0,0.0,0.0,0.0,0.0,0.0,0.0,0.25,0.0,0.0,0.0,0.0,0.0,0.0,0.25,6.6865,4.75,2.4063926940639266,72.65,409.5077963064679,,,,,
HfMoNbTiZr,10.1016/j.actamat.2016.08.081,BCC,8.69,,,635.0,,,0.0,0.0,0.0,0.0,0.0,0.0,0.0,0.0,0.0,0.0,0.0,0.0,0.0,0.0,0.0,0.0,0.2,0.0,0.0,0.0,0.0,0.0,0.0,0.2,0.0,0.2,0.0,0.0,0.0,0.0,0.0,0.0,0.0,0.0,0.0,0.0,0.0,0.0,0.0,0.0,0.0,0.2,0.0,0.0,0.0,0.0,0.0,0.0,0.2,8.6372,4.6,2.9561403508771944,79.30000000000001,250.58277303109804,,,,,
HfNbTaTiZr,10.1016/j.actamat.2016.08.081,BCC,9.94,,,295.0,,,0.0,0.0,0.0,0.0,0.0,0.0,0.0,0.0,0.0,0.0,0.0,0.0,0.0,0.0,0.0,0.0,0.2,0.0,0.0,0.0,0.0,0.0,0.0,0.0,0.0,0.2,0.0,0.0,0.0,0.0,0.0,0.0,0.0,0.0,0.0,0.0,0.0,0.0,0.0,0.0,0.2,0.2,0.0,0.0,0.0,0.0,0.0,0.0,0.2,9.9192,4.3999999999999995,3.091324200913243,85.12,33.26293412751387,,,,,
MoNbTaVW,10.1016/j.actamat.2016.08.081,BCC,12.36,,,842.0,,,0.0,0.0,0.0,0.0,0.0,0.0,0.0,0.0,0.0,0.0,0.0,0.0,0.0,0.0,0.0,0.0,0.0,0.0,0.0,0.0,0.0,0.0,0.0,0.2,0.0,0.2,0.0,0.0,0.0,0.0,0.0,0.0,0.0,0.0,0.0,0.0,0.0,0.0,0.0,0.0,0.2,0.0,0.2,0.0,0.2,0.0,0.0,0.0,0.0,12.18,5.4,2.7916666666666674,95.15999999999998,518.418146785449,,,,,
MoNbTaW,10.1016/j.actamat.2016.08.081,BCC,13.75,,,548.0,,,0.0,0.0,0.0,0.0,0.0,0.0,0.0,0.0,0.0,0.0,0.0,0.0,0.0,0.0,0.0,0.0,0.0,0.0,0.0,0.0,0.0,0.0,0.0,0.25,0.0,0.25,0.0,0.0,0.0,0.0,0.0,0.0,0.0,0.0,0.0,0.0,0.0,0.0,0.0,0.0,0.25,0.0,0.0,0.0,0.25,0.0,0.0,0.0,0.0,13.697500000000002,5.5,2.651741293532339,87.14999999999998,214.5952863835683,,,,,
NbTiVZr,10.1016/j.actamat.2016.08.081,BCC,6.5,,,58.0,,,0.0,0.0,0.0,0.0,0.0,0.0,0.0,0.0,0.0,0.0,0.0,0.0,0.0,0.0,0.0,0.0,0.0,0.0,0.0,0.0,0.0,0.0,0.0,0.0,0.0,0.25,0.0,0.0,0.0,0.0,0.0,0.0,0.0,0.0,0.0,0.0,0.0,0.0,0.0,0.0,0.0,0.25,0.25,0.0,0.0,0.0,0.0,0.0,0.25,6.4265,4.5,3.1754385964912277,98.17500000000001,154.03405557586836,,,,,
NbTiV2Zr,10.1016/j.actamat.2016.08.081,BCC,6.38,,,72.0,,,0.0,0.0,0.0,0.0,0.0,0.0,0.0,0.0,0.0,0.0,0.0,0.0,0.0,0.0,0.0,0.0,0.0,0.0,0.0,0.0,0.0,0.0,0.0,0.0,0.0,0.2,0.0,0.0,0.0,0.0,0.0,0.0,0.0,0.0,0.0,0.0,0.0,0.0,0.0,0.0,0.0,0.2,0.4,0.0,0.0,0.0,0.0,0.0,0.2,6.363200000000001,4.6,3.2380952380952395,103.98000000000002,238.06691349712568,,,,,
CoFeNi,doi.org/10.1016/j.dib.2018.11.111,FCC,8.5,207.0,204,,,,0.0,0.0,0.0,0.0,0.0,0.0,0.0,0.0,0.3333333333333333,0.0,0.0,0.0,0.0,0.3333333333333333,0.0,0.0,0.0,0.0,0.0,0.0,0.0,0.0,0.0,0.0,0.0,0.0,0.3333333333333333,0.0,0.0,0.0,0.0,0.0,0.0,0.0,0.0,0.0,0.0,0.0,0.0,0.0,0.0,0.0,0.0,0.0,0.0,0.0,0.0,0.0,0.0,8.560666666666666,9.0,2.257340241796199,55.26666666666668,1.9149100511319756e-05,,,,,
CoFeNi,doi.org/10.1016/j.dib.2018.11.111,FCC,8.5,207.0,209,,,,0.0,0.0,0.0,0.0,0.0,0.0,0.0,0.0,0.3333333333333333,0.0,0.0,0.0,0.0,0.3333333333333333,0.0,0.0,0.0,0.0,0.0,0.0,0.0,0.0,0.0,0.0,0.0,0.0,0.3333333333333333,0.0,0.0,0.0,0.0,0.0,0.0,0.0,0.0,0.0,0.0,0.0,0.0,0.0,0.0,0.0,0.0,0.0,0.0,0.0,0.0,0.0,0.0,8.560666666666666,9.0,2.257340241796199,55.26666666666668,1.9149100511319756e-05,,,,,
CoFeNi,doi.org/10.1016/j.dib.2018.11.111,FCC,8.5,207.0,211,,,,0.0,0.0,0.0,0.0,0.0,0.0,0.0,0.0,0.3333333333333333,0.0,0.0,0.0,0.0,0.3333333333333333,0.0,0.0,0.0,0.0,0.0,0.0,0.0,0.0,0.0,0.0,0.0,0.0,0.3333333333333333,0.0,0.0,0.0,0.0,0.0,0.0,0.0,0.0,0.0,0.0,0.0,0.0,0.0,0.0,0.0,0.0,0.0,0.0,0.0,0.0,0.0,0.0,8.560666666666666,9.0,2.257340241796199,55.26666666666668,1.9149100511319756e-05,,,,,
CoFeNiSi0.25,doi.org/10.1016/j.dib.2018.11.111,FCC,7.7,194.0,196,,,,0.0,0.0,0.0,0.0,0.0,0.0,0.0,0.0,0.3076923076923077,0.0,0.0,0.0,0.0,0.3076923076923077,0.0,0.0,0.0,0.0,0.0,0.0,0.0,0.0,0.0,0.0,0.0,0.0,0.3076923076923077,0.0,0.0,0.0,0.0,0.0,0.0,0.0,0.0,0.0,0.07692307692307693,0.0,0.0,0.0,0.0,0.0,0.0,0.0,0.0,0.0,0.0,0.0,0.0,,,,,,,,,,
CoFeNiSi0.5,doi.org/10.1016/j.dib.2018.11.111,FCC+Im,7.1,,476,,,,0.0,0.0,0.0,0.0,0.0,0.0,0.0,0.0,0.2857142857142857,0.0,0.0,0.0,0.0,0.2857142857142857,0.0,0.0,0.0,0.0,0.0,0.0,0.0,0.0,0.0,0.0,0.0,0.0,0.2857142857142857,0.0,0.0,0.0,0.0,0.0,0.0,0.0,0.0,0.0,0.14285714285714285,0.0,0.0,0.0,0.0,0.0,0.0,0.0,0.0,0.0,0.0,0.0,0.0,,,,,,,,,,
CoFeNiSi0.75,doi.org/10.1016/j.dib.2018.11.111,FCC+Im,6.6,,1301,,,,0.0,0.0,0.0,0.0,0.0,0.0,0.0,0.0,0.26666666666666666,0.0,0.0,0.0,0.0,0.26666666666666666,0.0,0.0,0.0,0.0,0.0,0.0,0.0,0.0,0.0,0.0,0.0,0.0,0.26666666666666666,0.0,0.0,0.0,0.0,0.0,0.0,0.0,0.0,0.0,0.2,0.0,0.0,0.0,0.0,0.0,0.0,0.0,0.0,0.0,0.0,0.0,0.0,,,,,,,,,,
Al0.25CoFeNi,doi.org/10.1016/j.dib.2018.11.111,FCC,7.9,196.0,158,,,,0.0,0.0,0.07692307692307693,0.0,0.0,0.0,0.0,0.0,0.3076923076923077,0.0,0.0,0.0,0.0,0.3076923076923077,0.0,0.0,0.0,0.0,0.0,0.0,0.0,0.0,0.0,0.0,0.0,0.0,0.3076923076923077,0.0,0.0,0.0,0.0,0.0,0.0,0.0,0.0,0.0,0.0,0.0,0.0,0.0,0.0,0.0,0.0,0.0,0.0,0.0,0.0,0.0,0.0,8.109846153846155,8.538461538461538,2.302514193025143,54.569230769230785,19.72147453767397,,,,,
Al0.5CoFeNi,doi.org/10.1016/j.dib.2018.11.111,FCC+BCC,7.4,187.0,346,,,,0.0,0.0,0.14285714285714288,0.0,0.0,0.0,0.0,0.0,0.28571428571428575,0.0,0.0,0.0,0.0,0.28571428571428575,0.0,0.0,0.0,0.0,0.0,0.0,0.0,0.0,0.0,0.0,0.0,0.0,0.28571428571428575,0.0,0.0,0.0,0.0,0.0,0.0,0.0,0.0,0.0,0.0,0.0,0.0,0.0,0.0,0.0,0.0,0.0,0.0,0.0,0.0,0.0,0.0,7.723428571428572,8.142857142857144,2.342507645259939,53.97142857142859,24.0058338167542,,,,,
Al0.75CoFeNi,doi.org/10.1016/j.dib.2018.11.111,FCC+BCC,7.0,179.0,794,,,,0.0,0.0,0.2,0.0,0.0,0.0,0.0,0.0,0.26666666666666666,0.0,0.0,0.0,0.0,0.26666666666666666,0.0,0.0,0.0,0.0,0.0,0.0,0.0,0.0,0.0,0.0,0.0,0.0,0.26666666666666666,0.0,0.0,0.0,0.0,0.0,0.0,0.0,0.0,0.0,0.0,0.0,0.0,0.0,0.0,0.0,0.0,0.0,0.0,0.0,0.0,0.0,0.0,7.388533333333333,7.799999999999999,2.378163412870571,53.45333333333335,13.8196447328317,,,,,
CoCrFeNi,doi.org/10.1016/j.dib.2018.11.111,FCC,8.2,225.0,148,,,,0.0,0.0,0.0,0.0,0.0,0.0,0.0,0.0,0.25,0.25,0.0,0.0,0.0,0.25,0.0,0.0,0.0,0.0,0.0,0.0,0.0,0.0,0.0,0.0,0.0,0.0,0.25,0.0,0.0,0.0,0.0,0.0,0.0,0.0,0.0,0.0,0.0,0.0,0.0,0.0,0.0,0.0,0.0,0.0,0.0,0.0,0.0,0.0,0.0,8.208,8.25,1.9681626390487152,47.72500000000002,0.048382931470433814,,,,,
CoCrFeNb0.103Ni,doi.org/10.1016/j.dib.2018.11.111,FCC+Im,8.2,,318,,,,0.0,0.0,0.0,0.0,0.0,0.0,0.0,0.0,0.24372410431391667,0.24372410431391667,0.0,0.0,0.0,0.24372410431391667,0.0,0.0,0.0,0.0,0.0,0.0,0.0,0.0,0.0,0.0,0.0,0.025103582744333414,0.24372410431391667,0.0,0.0,0.0,0.0,0.0,0.0,0.0,0.0,0.0,0.0,0.0,0.0,0.0,0.0,0.0,0.0,0.0,0.0,0.0,0.0,0.0,0.0,8.21708749695345,8.168413356080917,1.9997725463436824,49.68496222276386,61.14858336309608,,,,,
CoCrFeNb0.155Ni,doi.org/10.1016/j.dib.2018.11.111,FCC+Im,8.2,,322,,,,0.0,0.0,0.0,0.0,0.0,0.0,0.0,0.0,0.24067388688327315,0.24067388688327315,0.0,0.0,0.0,0.24067388688327315,0.0,0.0,0.0,0.0,0.0,0.0,0.0,0.0,0.0,0.0,0.0,0.03730445246690734,0.24067388688327315,0.0,0.0,0.0,0.0,0.0,0.0,0.0,0.0,0.0,0.0,0.0,0.0,0.0,0.0,0.0,0.0,0.0,0.0,0.0,0.0,0.0,0.0,8.22150421179302,8.12876052948255,2.0154512907480684,50.637545126353814,107.56492471224988,,,,,
CoCrFeNb0.206Ni,doi.org/10.1016/j.dib.2018.11.111,FCC+Im,8.2,,403,,,,0.0,0.0,0.0,0.0,0.0,0.0,0.0,0.0,0.2377555872563005,0.2377555872563005,0.0,0.0,0.0,0.2377555872563005,0.0,0.0,0.0,0.0,0.0,0.0,0.0,0.0,0.0,0.0,0.0,0.0489776509747979,0.2377555872563005,0.0,0.0,0.0,0.0,0.0,0.0,0.0,0.0,0.0,0.0,0.0,0.0,0.0,0.0,0.0,0.0,0.0,0.0,0.0,0.0,0.0,0.0,8.225729909652875,8.090822634331905,2.030650479616306,51.548930099857344,154.88842529196617,,,,,
CoCrFeNb0.309Ni,doi.org/10.1016/j.dib.2018.11.111,FCC+Im,8.2,,479,,,,0.0,0.0,0.0,0.0,0.0,0.0,0.0,0.0,0.23207240659085634,0.23207240659085634,0.0,0.0,0.0,0.23207240659085634,0.0,0.0,0.0,0.0,0.0,0.0,0.0,0.0,0.0,0.0,0.0,0.0717103736365746,0.23207240659085634,0.0,0.0,0.0,0.0,0.0,0.0,0.0,0.0,0.0,0.0,0.0,0.0,0.0,0.0,0.0,0.0,0.0,0.0,0.0,0.0,0.0,0.0,8.23395915525644,8.016941285681133,2.0608215727673445,53.32378742167559,249.17276701956825,,,,,
CoCrFeNb0.412Ni,doi.org/10.1016/j.dib.2018.11.111,FCC+Im,8.2,,638,,,,0.0,0.0,0.0,0.0,0.0,0.0,0.0,0.0,0.22665457842248413,0.22665457842248413,0.0,0.0,0.0,0.22665457842248413,0.0,0.0,0.0,0.0,0.0,0.0,0.0,0.0,0.0,0.0,0.0,0.09338168631006347,0.22665457842248413,0.0,0.0,0.0,0.0,0.0,0.0,0.0,0.0,0.0,0.0,0.0,0.0,0.0,0.0,0.0,0.0,0.0,0.0,0.0,0.0,0.0,0.0,8.241804170444242,7.9465095194922934,2.0903098220171388,55.01577515865824,337.2603860067641,,,,,
Al0.7Co0.3CrFeNi,doi.org/10.1016/j.dib.2018.11.111,FCC+BCC+B2,6.8,,2033,,,,0.0,0.0,0.175,0.0,0.0,0.0,0.0,0.0,0.075,0.25,0.0,0.0,0.0,0.25,0.0,0.0,0.0,0.0,0.0,0.0,0.0,0.0,0.0,0.0,0.0,0.0,0.25,0.0,0.0,0.0,0.0,0.0,0.0,0.0,0.0,0.0,0.0,0.0,0.0,0.0,0.0,0.0,0.0,0.0,0.0,0.0,0.0,0.0,0.0,7.122999999999999,7.199999999999999,2.025157232704402,47.515000000000015,291.7348543922123,,,,,
AlCoCrFeNi,doi.org/10.1016/j.dib.2018.11.111,BCC,6.7,194.0,1251,,,,0.0,0.0,0.2,0.0,0.0,0.0,0.0,0.0,0.2,0.2,0.0,0.0,0.0,0.2,0.0,0.0,0.0,0.0,0.0,0.0,0.0,0.0,0.0,0.0,0.0,0.0,0.2,0.0,0.0,0.0,0.0,0.0,0.0,0.0,0.0,0.0,0.0,0.0,0.0,0.0,0.0,0.0,0.0,0.0,0.0,0.0,0.0,0.0,0.0,7.106400000000001,7.200000000000001,2.1200523388943413,47.420000000000016,218.00888479560197,,,,,
AlCoCrFeNi,doi.org/10.1016/j.dib.2018.11.111,BCC,6.7,194.0,1051,,,,0.0,0.0,0.2,0.0,0.0,0.0,0.0,0.0,0.2,0.2,0.0,0.0,0.0,0.2,0.0,0.0,0.0,0.0,0.0,0.0,0.0,0.0,0.0,0.0,0.0,0.0,0.2,0.0,0.0,0.0,0.0,0.0,0.0,0.0,0.0,0.0,0.0,0.0,0.0,0.0,0.0,0.0,0.0,0.0,0.0,0.0,0.0,0.0,0.0,7.106400000000001,7.200000000000001,2.1200523388943413,47.420000000000016,218.00888479560197,,,,,
AlCoCrFeNi,doi.org/10.1016/j.dib.2018.11.111,BCC,6.7,194.0,1110,,,,0.0,0.0,0.2,0.0,0.0,0.0,0.0,0.0,0.2,0.2,0.0,0.0,0.0,0.2,0.0,0.0,0.0,0.0,0.0,0.0,0.0,0.0,0.0,0.0,0.0,0.0,0.2,0.0,0.0,0.0,0.0,0.0,0.0,0.0,0.0,0.0,0.0,0.0,0.0,0.0,0.0,0.0,0.0,0.0,0.0,0.0,0.0,0.0,0.0,7.106400000000001,7.200000000000001,2.1200523388943413,47.420000000000016,218.00888479560197,,,,,
AlCoCrFeNi,doi.org/10.1016/j.dib.2018.11.111,BCC,6.7,194.0,1138,,,,0.0,0.0,0.2,0.0,0.0,0.0,0.0,0.0,0.2,0.2,0.0,0.0,0.0,0.2,0.0,0.0,0.0,0.0,0.0,0.0,0.0,0.0,0.0,0.0,0.0,0.0,0.2,0.0,0.0,0.0,0.0,0.0,0.0,0.0,0.0,0.0,0.0,0.0,0.0,0.0,0.0,0.0,0.0,0.0,0.0,0.0,0.0,0.0,0.0,7.106400000000001,7.200000000000001,2.1200523388943413,47.420000000000016,218.00888479560197,,,,,
AlCoCrFeNi,doi.org/10.1016/j.dib.2018.11.111,BCC,6.7,194.0,1138,,,,0.0,0.0,0.2,0.0,0.0,0.0,0.0,0.0,0.2,0.2,0.0,0.0,0.0,0.2,0.0,0.0,0.0,0.0,0.0,0.0,0.0,0.0,0.0,0.0,0.0,0.0,0.2,0.0,0.0,0.0,0.0,0.0,0.0,0.0,0.0,0.0,0.0,0.0,0.0,0.0,0.0,0.0,0.0,0.0,0.0,0.0,0.0,0.0,0.0,7.106400000000001,7.200000000000001,2.1200523388943413,47.420000000000016,218.00888479560197,,,,,
AlCoCrFeNi,doi.org/10.1016/j.dib.2018.11.111,BCC,6.7,194.0,1051,,,,0.0,0.0,0.2,0.0,0.0,0.0,0.0,0.0,0.2,0.2,0.0,0.0,0.0,0.2,0.0,0.0,0.0,0.0,0.0,0.0,0.0,0.0,0.0,0.0,0.0,0.0,0.2,0.0,0.0,0.0,0.0,0.0,0.0,0.0,0.0,0.0,0.0,0.0,0.0,0.0,0.0,0.0,0.0,0.0,0.0,0.0,0.0,0.0,0.0,7.106400000000001,7.200000000000001,2.1200523388943413,47.420000000000016,218.00888479560197,,,,,
AlCoCrFeNi,doi.org/10.1016/j.dib.2018.11.111,BCC,6.7,194.0,1373,,,,0.0,0.0,0.2,0.0,0.0,0.0,0.0,0.0,0.2,0.2,0.0,0.0,0.0,0.2,0.0,0.0,0.0,0.0,0.0,0.0,0.0,0.0,0.0,0.0,0.0,0.0,0.2,0.0,0.0,0.0,0.0,0.0,0.0,0.0,0.0,0.0,0.0,0.0,0.0,0.0,0.0,0.0,0.0,0.0,0.0,0.0,0.0,0.0,0.0,7.106400000000001,7.200000000000001,2.1200523388943413,47.420000000000016,218.00888479560197,,,,,
AlC0.1CoCrFeNi,doi.org/10.1016/j.dib.2018.11.111,BCC+Im,6.7,213.0,957,,,,0.0,0.0,0.196078431372549,0.0,0.0,0.0,0.0196078431372549,0.0,0.196078431372549,0.196078431372549,0.0,0.0,0.0,0.196078431372549,0.0,0.0,0.0,0.0,0.0,0.0,0.0,0.0,0.0,0.0,0.0,0.0,0.196078431372549,0.0,0.0,0.0,0.0,0.0,0.0,0.0,0.0,0.0,0.0,0.0,0.0,0.0,0.0,0.0,0.0,0.0,0.0,0.0,0.0,0.0,0.0,,,,,,,,,,
AlC0.2CoCrFeNi,doi.org/10.1016/j.dib.2018.11.111,BCC+Im,6.8,151.0,906,,,,0.0,0.0,0.19230769230769232,0.0,0.0,0.0,0.03846153846153847,0.0,0.19230769230769232,0.19230769230769232,0.0,0.0,0.0,0.19230769230769232,0.0,0.0,0.0,0.0,0.0,0.0,0.0,0.0,0.0,0.0,0.0,0.0,0.19230769230769232,0.0,0.0,0.0,0.0,0.0,0.0,0.0,0.0,0.0,0.0,0.0,0.0,0.0,0.0,0.0,0.0,0.0,0.0,0.0,0.0,0.0,0.0,,,,,,,,,,
AlC0.3CoCrFeNi,doi.org/10.1016/j.dib.2018.11.111,BCC+Im,6.8,,867,,,,0.0,0.0,0.18867924528301888,0.0,0.0,0.0,0.05660377358490566,0.0,0.18867924528301888,0.18867924528301888,0.0,0.0,0.0,0.18867924528301888,0.0,0.0,0.0,0.0,0.0,0.0,0.0,0.0,0.0,0.0,0.0,0.0,0.18867924528301888,0.0,0.0,0.0,0.0,0.0,0.0,0.0,0.0,0.0,0.0,0.0,0.0,0.0,0.0,0.0,0.0,0.0,0.0,0.0,0.0,0.0,0.0,,,,,,,,,,
AlC0.4CoCrFeNi,doi.org/10.1016/j.dib.2018.11.111,BCC+Im,6.8,,1056,,,,0.0,0.0,0.18518518518518517,0.0,0.0,0.0,0.07407407407407407,0.0,0.18518518518518517,0.18518518518518517,0.0,0.0,0.0,0.18518518518518517,0.0,0.0,0.0,0.0,0.0,0.0,0.0,0.0,0.0,0.0,0.0,0.0,0.18518518518518517,0.0,0.0,0.0,0.0,0.0,0.0,0.0,0.0,0.0,0.0,0.0,0.0,0.0,0.0,0.0,0.0,0.0,0.0,0.0,0.0,0.0,0.0,,,,,,,,,,
AlC0.5CoCrFeNi,doi.org/10.1016/j.dib.2018.11.111,BCC+Im,6.8,,1060,,,,0.0,0.0,0.18181818181818182,0.0,0.0,0.0,0.09090909090909091,0.0,0.18181818181818182,0.18181818181818182,0.0,0.0,0.0,0.18181818181818182,0.0,0.0,0.0,0.0,0.0,0.0,0.0,0.0,0.0,0.0,0.0,0.0,0.18181818181818182,0.0,0.0,0.0,0.0,0.0,0.0,0.0,0.0,0.0,0.0,0.0,0.0,0.0,0.0,0.0,0.0,0.0,0.0,0.0,0.0,0.0,0.0,,,,,,,,,,
AlCCoCrFeNi,doi.org/10.1016/j.dib.2018.11.111,BCC+Im,6.9,,1251,,,,0.0,0.0,0.16666666666666666,0.0,0.0,0.0,0.16666666666666666,0.0,0.16666666666666666,0.16666666666666666,0.0,0.0,0.0,0.16666666666666666,0.0,0.0,0.0,0.0,0.0,0.0,0.0,0.0,0.0,0.0,0.0,0.0,0.16666666666666666,0.0,0.0,0.0,0.0,0.0,0.0,0.0,0.0,0.0,0.0,0.0,0.0,0.0,0.0,0.0,0.0,0.0,0.0,0.0,0.0,0.0,0.0,,,,,,,,,,
AlC1.5CoCrFeNi,doi.org/10.1016/j.dib.2018.11.111,BCC+Im,7.0,,1255,,,,0.0,0.0,0.15384615384615385,0.0,0.0,0.0,0.23076923076923078,0.0,0.15384615384615385,0.15384615384615385,0.0,0.0,0.0,0.15384615384615385,0.0,0.0,0.0,0.0,0.0,0.0,0.0,0.0,0.0,0.0,0.0,0.0,0.15384615384615385,0.0,0.0,0.0,0.0,0.0,0.0,0.0,0.0,0.0,0.0,0.0,0.0,0.0,0.0,0.0,0.0,0.0,0.0,0.0,0.0,0.0,0.0,,,,,,,,,,
AlCoCrFeMo0.1Ni,doi.org/10.1016/j.dib.2018.11.111,BCC,6.8,196.0,1804,,,,0.0,0.0,0.196078431372549,0.0,0.0,0.0,0.0,0.0,0.196078431372549,0.196078431372549,0.0,0.0,0.0,0.196078431372549,0.0,0.0,0.0,0.0,0.0,0.0,0.0,0.0,0.0,0.0196078431372549,0.0,0.0,0.196078431372549,0.0,0.0,0.0,0.0,0.0,0.0,0.0,0.0,0.0,0.0,0.0,0.0,0.0,0.0,0.0,0.0,0.0,0.0,0.0,0.0,0.0,0.0,7.168627450980391,7.1764705882352935,2.123314065510596,47.77843137254902,265.8716927531235,,,,,
AlCoCrFeMo0.2Ni,doi.org/10.1016/j.dib.2018.11.111,BCC+Im,6.9,,2456,,,,0.0,0.0,0.19230769230769232,0.0,0.0,0.0,0.0,0.0,0.19230769230769232,0.19230769230769232,0.0,0.0,0.0,0.19230769230769232,0.0,0.0,0.0,0.0,0.0,0.0,0.0,0.0,0.0,0.03846153846153847,0.0,0.0,0.19230769230769232,0.0,0.0,0.0,0.0,0.0,0.0,0.0,0.0,0.0,0.0,0.0,0.0,0.0,0.0,0.0,0.0,0.0,0.0,0.0,0.0,0.0,0.0,7.228461538461539,7.153846153846154,2.12645853043204,48.12307692307691,313.06990129227006,,,,,
AlCoCrFeMo0.3Ni,doi.org/10.1016/j.dib.2018.11.111,BCC+Im,7.0,,2649,,,,0.0,0.0,0.18867924528301888,0.0,0.0,0.0,0.0,0.0,0.18867924528301888,0.18867924528301888,0.0,0.0,0.0,0.18867924528301888,0.0,0.0,0.0,0.0,0.0,0.0,0.0,0.0,0.0,0.05660377358490566,0.0,0.0,0.18867924528301888,0.0,0.0,0.0,0.0,0.0,0.0,0.0,0.0,0.0,0.0,0.0,0.0,0.0,0.0,0.0,0.0,0.0,0.0,0.0,0.0,0.0,0.0,7.286037735849057,7.132075471698115,2.129491945477076,48.454716981132066,359.1851205604897,,,,,
AlCoCrFeMo0.4Ni,doi.org/10.1016/j.dib.2018.11.111,BCC+Im,7.0,,2670,,,,0.0,0.0,0.18518518518518517,0.0,0.0,0.0,0.0,0.0,0.18518518518518517,0.18518518518518517,0.0,0.0,0.0,0.18518518518518517,0.0,0.0,0.0,0.0,0.0,0.0,0.0,0.0,0.0,0.07407407407407407,0.0,0.0,0.18518518518518517,0.0,0.0,0.0,0.0,0.0,0.0,0.0,0.0,0.0,0.0,0.0,0.0,0.0,0.0,0.0,0.0,0.0,0.0,0.0,0.0,0.0,0.0,7.34148148148148,7.111111111111112,2.1324200913242,48.77407407407409,403.94376317028605,,,,,
AlCoCrFeMo0.5Ni,doi.org/10.1016/j.dib.2018.11.111,BCC+Im,7.1,,2757,,,,0.0,0.0,0.18181818181818182,0.0,0.0,0.0,0.0,0.0,0.18181818181818182,0.18181818181818182,0.0,0.0,0.0,0.18181818181818182,0.0,0.0,0.0,0.0,0.0,0.0,0.0,0.0,0.0,0.09090909090909091,0.0,0.0,0.18181818181818182,0.0,0.0,0.0,0.0,0.0,0.0,0.0,0.0,0.0,0.0,0.0,0.0,0.0,0.0,0.0,0.0,0.0,0.0,0.0,0.0,0.0,0.0,7.394909090909091,7.090909090909091,2.135248354278875,49.08181818181819,447.1709141894534,,,,,
AlCoCrFeNb0.1Ni,doi.org/10.1016/j.dib.2018.11.111,BCC,6.8,192.0,1641,,,,0.0,0.0,0.196078431372549,0.0,0.0,0.0,0.0,0.0,0.196078431372549,0.196078431372549,0.0,0.0,0.0,0.196078431372549,0.0,0.0,0.0,0.0,0.0,0.0,0.0,0.0,0.0,0.0,0.0,0.0196078431372549,0.196078431372549,0.0,0.0,0.0,0.0,0.0,0.0,0.0,0.0,0.0,0.0,0.0,0.0,0.0,0.0,0.0,0.0,0.0,0.0,0.0,0.0,0.0,0.0,7.135098039215685,7.156862745098039,2.144800777453838,48.956862745098036,254.8955871977494,,,,,
AlCoCrFeNb0.25Ni,doi.org/10.1016/j.dib.2018.11.111,BCC+Im,6.8,,1959,,,,0.0,0.0,0.19047619047619047,0.0,0.0,0.0,0.0,0.0,0.19047619047619047,0.19047619047619047,0.0,0.0,0.0,0.19047619047619047,0.0,0.0,0.0,0.0,0.0,0.0,0.0,0.0,0.0,0.0,0.0,0.047619047619047616,0.19047619047619047,0.0,0.0,0.0,0.0,0.0,0.0,0.0,0.0,0.0,0.0,0.0,0.0,0.0,0.0,0.0,0.0,0.0,0.0,0.0,0.0,0.0,0.0,7.176095238095239,7.095238095238095,2.181034482758621,51.15238095238098,306.67386010998035,,,,,
AlCoCrFeNb0.5Ni,doi.org/10.1016/j.dib.2018.11.111,BCC+Im,7.0,,2473,,,,0.0,0.0,0.18181818181818182,0.0,0.0,0.0,0.0,0.0,0.18181818181818182,0.18181818181818182,0.0,0.0,0.0,0.18181818181818182,0.0,0.0,0.0,0.0,0.0,0.0,0.0,0.0,0.0,0.0,0.0,0.09090909090909091,0.18181818181818182,0.0,0.0,0.0,0.0,0.0,0.0,0.0,0.0,0.0,0.0,0.0,0.0,0.0,0.0,0.0,0.0,0.0,0.0,0.0,0.0,0.0,0.0,7.239454545454546,6.999999999999999,2.2391643280324294,54.54545454545456,382.44210866770175,,,,,
AlCoCrFeNiSi0.2,doi.org/10.1016/j.dib.2018.11.111,BCC,6.5,188.0,1265,,,,0.0,0.0,0.19230769230769232,0.0,0.0,0.0,0.0,0.0,0.19230769230769232,0.19230769230769232,0.0,0.0,0.0,0.19230769230769232,0.0,0.0,0.0,0.0,0.0,0.0,0.0,0.0,0.0,0.0,0.0,0.0,0.19230769230769232,0.0,0.0,0.0,0.0,0.0,0.0,0.0,0.0,0.0,0.03846153846153847,0.0,0.0,0.0,0.0,0.0,0.0,0.0,0.0,0.0,0.0,0.0,0.0,,,,,,,,,,
AlCoCrFeNiSi0.4,doi.org/10.1016/j.dib.2018.11.111,BCC,6.2,183.0,1481,,,,0.0,0.0,0.18518518518518517,0.0,0.0,0.0,0.0,0.0,0.18518518518518517,0.18518518518518517,0.0,0.0,0.0,0.18518518518518517,0.0,0.0,0.0,0.0,0.0,0.0,0.0,0.0,0.0,0.0,0.0,0.0,0.18518518518518517,0.0,0.0,0.0,0.0,0.0,0.0,0.0,0.0,0.0,0.07407407407407407,0.0,0.0,0.0,0.0,0.0,0.0,0.0,0.0,0.0,0.0,0.0,0.0,,,,,,,,,,
AlCoCrFeNiSi0.6,doi.org/10.1016/j.dib.2018.11.111,BCC,6.0,178.0,1834,,,,0.0,0.0,0.17857142857142858,0.0,0.0,0.0,0.0,0.0,0.17857142857142858,0.17857142857142858,0.0,0.0,0.0,0.17857142857142858,0.0,0.0,0.0,0.0,0.0,0.0,0.0,0.0,0.0,0.0,0.0,0.0,0.17857142857142858,0.0,0.0,0.0,0.0,0.0,0.0,0.0,0.0,0.0,0.10714285714285715,0.0,0.0,0.0,0.0,0.0,0.0,0.0,0.0,0.0,0.0,0.0,0.0,,,,,,,,,,
AlCoCrFeNiSi0.8,doi.org/10.1016/j.dib.2018.11.111,BCC+Im,5.8,,2179,,,,0.0,0.0,0.1724137931034483,0.0,0.0,0.0,0.0,0.0,0.1724137931034483,0.1724137931034483,0.0,0.0,0.0,0.1724137931034483,0.0,0.0,0.0,0.0,0.0,0.0,0.0,0.0,0.0,0.0,0.0,0.0,0.1724137931034483,0.0,0.0,0.0,0.0,0.0,0.0,0.0,0.0,0.0,0.13793103448275862,0.0,0.0,0.0,0.0,0.0,0.0,0.0,0.0,0.0,0.0,0.0,0.0,,,,,,,,,,
AlCoCrFeNiSi,doi.org/10.1016/j.dib.2018.11.111,BCC,5.7,169.0,1110,,,,0.0,0.0,0.16666666666666666,0.0,0.0,0.0,0.0,0.0,0.16666666666666666,0.16666666666666666,0.0,0.0,0.0,0.16666666666666666,0.0,0.0,0.0,0.0,0.0,0.0,0.0,0.0,0.0,0.0,0.0,0.0,0.16666666666666666,0.0,0.0,0.0,0.0,0.0,0.0,0.0,0.0,0.0,0.16666666666666666,0.0,0.0,0.0,0.0,0.0,0.0,0.0,0.0,0.0,0.0,0.0,0.0,,,,,,,,,,
AlCoCrFeNiSi,doi.org/10.1016/j.dib.2018.11.111,BCC+Im,5.7,,2411,,,,0.0,0.0,0.16666666666666666,0.0,0.0,0.0,0.0,0.0,0.16666666666666666,0.16666666666666666,0.0,0.0,0.0,0.16666666666666666,0.0,0.0,0.0,0.0,0.0,0.0,0.0,0.0,0.0,0.0,0.0,0.0,0.16666666666666666,0.0,0.0,0.0,0.0,0.0,0.0,0.0,0.0,0.0,0.16666666666666666,0.0,0.0,0.0,0.0,0.0,0.0,0.0,0.0,0.0,0.0,0.0,0.0,,,,,,,,,,
AlCoCrFeNiTi0.5,doi.org/10.1016/j.dib.2018.11.111,FCC,6.4,187.0,2040,,,,0.0,0.0,0.18181818181818182,0.0,0.0,0.0,0.0,0.0,0.18181818181818182,0.18181818181818182,0.0,0.0,0.0,0.18181818181818182,0.0,0.0,0.0,0.0,0.0,0.0,0.0,0.0,0.0,0.0,0.0,0.0,0.18181818181818182,0.0,0.0,0.0,0.0,0.0,0.0,0.0,0.0,0.0,0.0,0.0,0.0,0.0,0.0,0.09090909090909091,0.0,0.0,0.0,0.0,0.0,0.0,0.0,6.87,6.909090909090908,2.1463781184250075,49.98181818181821,223.10472826342686,,,,,
AlCoCrFeNiTi0.5,doi.org/10.1016/j.dib.2018.11.111,BCC,6.4,187.0,2260,,,,0.0,0.0,0.18181818181818182,0.0,0.0,0.0,0.0,0.0,0.18181818181818182,0.18181818181818182,0.0,0.0,0.0,0.18181818181818182,0.0,0.0,0.0,0.0,0.0,0.0,0.0,0.0,0.0,0.0,0.0,0.0,0.18181818181818182,0.0,0.0,0.0,0.0,0.0,0.0,0.0,0.0,0.0,0.0,0.0,0.0,0.0,0.0,0.09090909090909091,0.0,0.0,0.0,0.0,0.0,0.0,0.0,6.87,6.909090909090908,2.1463781184250075,49.98181818181821,223.10472826342686,,,,,
AlCoCrFeNiTi,doi.org/10.1016/j.dib.2018.11.111,BCC,6.2,181.0,1860,,,,0.0,0.0,0.16666666666666669,0.0,0.0,0.0,0.0,0.0,0.16666666666666669,0.16666666666666669,0.0,0.0,0.0,0.16666666666666669,0.0,0.0,0.0,0.0,0.0,0.0,0.0,0.0,0.0,0.0,0.0,0.0,0.16666666666666669,0.0,0.0,0.0,0.0,0.0,0.0,0.0,0.0,0.0,0.0,0.0,0.0,0.0,0.0,0.16666666666666669,0.0,0.0,0.0,0.0,0.0,0.0,0.0,6.673000000000001,6.666666666666668,2.168751737559077,52.11666666666666,201.14021612682888,,,,,
AlCoCrFeNiTi1.5,doi.org/10.1016/j.dib.2018.11.111,BCC+Im,6.1,160.0,2220,,,,0.0,0.0,0.15384615384615385,0.0,0.0,0.0,0.0,0.0,0.15384615384615385,0.15384615384615385,0.0,0.0,0.0,0.15384615384615385,0.0,0.0,0.0,0.0,0.0,0.0,0.0,0.0,0.0,0.0,0.0,0.0,0.15384615384615385,0.0,0.0,0.0,0.0,0.0,0.0,0.0,0.0,0.0,0.0,0.0,0.0,0.0,0.0,0.23076923076923078,0.0,0.0,0.0,0.0,0.0,0.0,0.0,6.506307692307693,6.461538461538462,2.1880010343935865,53.923076923076934,170.1816650898081,,,,,
CoCrFeMnNi,doi.org/10.1016/j.dib.2018.11.111,FCC,8.0,219.0,208,,,,0.0,0.0,0.0,0.0,0.0,0.0,0.0,0.0,0.2,0.2,0.0,0.0,0.0,0.2,0.0,0.0,0.0,0.0,0.0,0.0,0.0,0.0,0.2,0.0,0.0,0.0,0.2,0.0,0.0,0.0,0.0,0.0,0.0,0.0,0.0,0.0,0.0,0.0,0.0,0.0,0.0,0.0,0.0,0.0,0.0,0.0,0.0,0.0,0.0,8.0604,8.0,2.1200523388943413,71.54,0.024970834506853574,,,,,
CoCrFeMnNi,doi.org/10.1016/j.dib.2018.11.111,FCC,8.0,219.0,230,,,,0.0,0.0,0.0,0.0,0.0,0.0,0.0,0.0,0.2,0.2,0.0,0.0,0.0,0.2,0.0,0.0,0.0,0.0,0.0,0.0,0.0,0.0,0.2,0.0,0.0,0.0,0.2,0.0,0.0,0.0,0.0,0.0,0.0,0.0,0.0,0.0,0.0,0.0,0.0,0.0,0.0,0.0,0.0,0.0,0.0,0.0,0.0,0.0,0.0,8.0604,8.0,2.1200523388943413,71.54,0.024970834506853574,,,,,
CoCrFeMnNiV0.25,doi.org/10.1016/j.dib.2018.11.111,FCC,7.9,215.0,200,,,,0.0,0.0,0.0,0.0,0.0,0.0,0.0,0.0,0.19047619047619047,0.19047619047619047,0.0,0.0,0.0,0.19047619047619047,0.0,0.0,0.0,0.0,0.0,0.0,0.0,0.0,0.19047619047619047,0.0,0.0,0.0,0.19047619047619047,0.0,0.0,0.0,0.0,0.0,0.0,0.0,0.0,0.0,0.0,0.0,0.0,0.0,0.0,0.0,0.047619047619047616,0.0,0.0,0.0,0.0,0.0,0.0,7.967523809523809,7.857142857142857,2.1631003328578227,74.19047619047619,2.699585585463819,,,,,
CoCrFeMnNiV0.5,doi.org/10.1016/j.dib.2018.11.111,FCC,7.8,211.0,620,,,,0.0,0.0,0.0,0.0,0.0,0.0,0.0,0.0,0.18181818181818182,0.18181818181818182,0.0,0.0,0.0,0.18181818181818182,0.0,0.0,0.0,0.0,0.0,0.0,0.0,0.0,0.18181818181818182,0.0,0.0,0.0,0.18181818181818182,0.0,0.0,0.0,0.0,0.0,0.0,0.0,0.0,0.0,0.0,0.0,0.0,0.0,0.0,0.0,0.09090909090909091,0.0,0.0,0.0,0.0,0.0,0.0,7.883090909090909,7.727272727272727,2.203567035670357,76.60000000000002,8.53484646653646,,,,,
CoCrFeMnNiV0.75,doi.org/10.1016/j.dib.2018.11.111,FCC+Im,7.7,,740,,,,0.0,0.0,0.0,0.0,0.0,0.0,0.0,0.0,0.17391304347826086,0.17391304347826086,0.0,0.0,0.0,0.17391304347826086,0.0,0.0,0.0,0.0,0.0,0.0,0.0,0.0,0.17391304347826086,0.0,0.0,0.0,0.17391304347826086,0.0,0.0,0.0,0.0,0.0,0.0,0.0,0.0,0.0,0.0,0.0,0.0,0.0,0.0,0.0,0.13043478260869565,0.0,0.0,0.0,0.0,0.0,0.0,7.806,7.608695652173913,2.2416778623675175,78.80000000000004,15.528068279078381,,,,,
CoCrFeMnNiV1.0,doi.org/10.1016/j.dib.2018.11.111,FCC+Im,7.7,,1660,,,,0.0,0.0,0.0,0.0,0.0,0.0,0.0,0.0,0.16666666666666666,0.16666666666666666,0.0,0.0,0.0,0.16666666666666666,0.0,0.0,0.0,0.0,0.0,0.0,0.0,0.0,0.16666666666666666,0.0,0.0,0.0,0.16666666666666666,0.0,0.0,0.0,0.0,0.0,0.0,0.0,0.0,0.0,0.0,0.0,0.0,0.0,0.0,0.0,0.16666666666666666,0.0,0.0,0.0,0.0,0.0,0.0,7.735333333333333,7.5,2.277632724107919,80.81666666666665,22.591123258504485,,,,,
Al0.20CoCrFeMnNi,doi.org/10.1016/j.dib.2018.11.111,FCC,7.7,214.0,220,,,,0.0,0.0,0.03846153846153847,0.0,0.0,0.0,0.0,0.0,0.19230769230769232,0.19230769230769232,0.0,0.0,0.0,0.19230769230769232,0.0,0.0,0.0,0.0,0.0,0.0,0.0,0.0,0.19230769230769232,0.0,0.0,0.0,0.19230769230769232,0.0,0.0,0.0,0.0,0.0,0.0,0.0,0.0,0.0,0.0,0.0,0.0,0.0,0.0,0.0,0.0,0.0,0.0,0.0,0.0,0.0,0.0,7.85423076923077,7.8076923076923075,2.145217667619956,70.56538461538463,39.816890359778945,,,,,
Al0.38CoCrFeMnNi,doi.org/10.1016/j.dib.2018.11.111,FCC,7.5,209.0,244,,,,0.0,0.0,0.07063197026022304,0.0,0.0,0.0,0.0,0.0,0.18587360594795538,0.18587360594795538,0.0,0.0,0.0,0.18587360594795538,0.0,0.0,0.0,0.0,0.0,0.0,0.0,0.0,0.18587360594795538,0.0,0.0,0.0,0.18587360594795538,0.0,0.0,0.0,0.0,0.0,0.0,0.0,0.0,0.0,0.0,0.0,0.0,0.0,0.0,0.0,0.0,0.0,0.0,0.0,0.0,0.0,0.0,7.6817843866171,7.646840148698884,2.166666666666667,69.75018587360596,83.3627846775611,,,,,
Al0.43CoCrFeMnNi,doi.org/10.1016/j.dib.2018.11.111,FCC+BCC,7.4,208.0,285,,,,0.0,0.0,0.07918968692449356,0.0,0.0,0.0,0.0,0.0,0.1841620626151013,0.1841620626151013,0.0,0.0,0.0,0.1841620626151013,0.0,0.0,0.0,0.0,0.0,0.0,0.0,0.0,0.1841620626151013,0.0,0.0,0.0,0.1841620626151013,0.0,0.0,0.0,0.0,0.0,0.0,0.0,0.0,0.0,0.0,0.0,0.0,0.0,0.0,0.0,0.0,0.0,0.0,0.0,0.0,0.0,0.0,7.635911602209946,7.604051565377532,2.172435009998462,69.53333333333333,93.63675885953796,,,,,
Al0.49CoCrFeMnNi,doi.org/10.1016/j.dib.2018.11.111,FCC+BCC,7.4,206.0,331,,,,0.0,0.0,0.08925318761384335,0.0,0.0,0.0,0.0,0.0,0.18214936247723132,0.18214936247723132,0.0,0.0,0.0,0.18214936247723132,0.0,0.0,0.0,0.0,0.0,0.0,0.0,0.0,0.18214936247723132,0.0,0.0,0.0,0.18214936247723132,0.0,0.0,0.0,0.0,0.0,0.0,0.0,0.0,0.0,0.0,0.0,0.0,0.0,0.0,0.0,0.0,0.0,0.0,0.0,0.0,0.0,0.0,7.581967213114753,7.553734061930783,2.1792524790236456,69.2783242258652,104.74455361989702,,,,,
