Repository: BrentVela/redesign_2_2_26

# ULTIMATE Alloy Redesign

This repo captures reproducible analysis artifacts for Dr. Karaman's ULTIMATE alloy redesign work.

## Status
- Inputs currently present: `1_find_stoich_props_parallel_for_Class.py`, `TC_Equilibrium_Module.py`, `make_trajectory.py`.
- Missing runtime dependencies: `strength_model` module and `SPACE_v0.par` data file.

## Quick Start
1. Add required inputs:
   - `SPACE_v0.par` (composition space dataset)
   - `strength_model.py` (Curtin model implementation)
2. Run properties extraction:
   - `python 1_find_stoich_props_parallel_for_Class.py`
3. Outputs are written to `CalcFiles/` and CSV files are produced.

File: featurize_database_for_cafer/codhem.csv (part 2 of 4)
Composition,doi,Phase,Density (g/cm3),Hardness (GPa),YS (MPa) at 23 C,YS (MPa) at 1000 C,YS (MPa) at 1200 C,Test Type
MoTaTiV,10.1016/j.dib.2018.10.071,BCC,9.6,189.8,1221,,,
NbTaTiV,10.1016/j.dib.2018.10.071,BCC,9.2,133.8,1092,,,
NbTaTiV,10.1016/j.dib.2018.10.071,BCC,9.2,133.8,965,,,
NbTaTiVW,10.1016/j.dib.2018.10.071,BCC,11.1,189.2,1420,,,
NbTaVW,10.1016/j.dib.2018.10.071,BCC,12.9,207.5,1530,,,
NbTiV0.3Zr,10.1016/j.dib.2018.10.071,BCC,6.5,99.2,866,,,
NbTiV2Zr,10.1016/j.dib.2018.10.071,3 BCC,6.4,,918,,,
NbTiV2Zr,10.1016/j.dib.2018.10.071,3 BCC,6.4,,72,,,
NbTiV2Zr,10.1016/j.dib.2018.10.071,3 BCC,6.4,,240,,,
NbTiV2Zr,10.1016/j.dib.2018.10.071,3 BCC,6.4,,571,,,
NbTiVZr,10.1016/j.dib.2018.10.071,2 BCC,6.5,,1105,,,
NbTiVZr,10.1016/j.dib.2018.10.071,2 BCC,6.5,,58,,,
NbTiVZr,10.1016/j.dib.2018.10.071,2 BCC,6.5,,187,,,
NbTiVZr,10.1016/j.dib.2018.10.071,2 BCC,6.5,,834,,,
Hf73Ta27,10.1016/j.ijrmhm.2021.105737,,,,1738,353,94,
Hf69Ta26Mo5,10.1016/j.ijrmhm.2021.105737,,,,1647,451,101,
Hf61Ta23Mo16,10.1016/j.ijrmhm.2021.105737,,,,1468,758,238,
Hf58Ta21Mo21,10.1016/j.ijrmhm.2021.105737,,,,1496,943,421,
Hf51Ta19Mo30,10.1016/j.ijrmhm.2021.105737,,,,1672,926,478,
Nb12Mo18Ti,10.1016/j.ijrmhm.2020.105221,,7.99,,719,250,161,
Nb14Mo18Ti,10.1016/j.ijrmhm.2020.105221,,8.03,,780,270,183,
Nb12Mo18Ti2Fe,10.1016/j.ijrmhm.2020.105221,,7.99,,1090,456,188,
Nb14Mo18Ti2Fe,10.1016/j.ijrmhm.2020.105221,,8.03,,974,445,213,
Nb5.4Hf2.0Ti0.7Zr0.3Ta0.3W,10.1016/j.ijrmhm.2020.105221,,8.86,,296,145,115,
Nb20Hf6W,10.1016/j.ijrmhm.2020.105221,,10.3,,663,397,388,
NbTiZr,10.1016/j.jallcom.2018.12.325,,6.63,,975,146,61,
Ta10Nb30Ti30Zr30,10.1016/j.jallcom.2018.12.325,,7.81,,882,274,102,
Cr10Nb30Ti30Zr30,10.1016/j.jallcom.2018.12.325,,6.56,,1576,139,37,
Re10Nb30Ti30Zr30,10.1016/j.jallcom.2018.12.325,,7.85,,1244,323,89,
NbTiZr,10.1016/j.actamat.2018.03.065,,6.63,80.4,975,145,,
NbTiZrV,10.1016/j.actamat.2018.03.065,,6.52,72.5,1110,75,,
NbTiZrVMo,10.1016/j.actamat.2018.03.065,,7.27,110.3,1510,467,,
NbTiZrVTa,10.1016/j.actamat.2018.03.065,,8.43,105.3,1395,190,,
NbTiZrVCr,10.1016/j.actamat.2018.03.065,,6.57,100,1295,259,,
NbTiZrVAl0.24,10.1016/j.actamat.2018.03.065,,6.34,88.9,1240,82,,
AlMo0.5NbTa0.5TiZr,10.3390/e18030102,,,,2000,745,250,
AlCoCrFeNi,10.1016/j.msea.2015.08.078,,7,,,395,,
AlCoCrFeNi,10.1016/j.msea.2015.08.078,,7,,,295,,
AlCoCrCuFeNi,10.1016/j.msea.2015.08.078,,7.1,,,350,,
AlCoCrCuFeNi,10.1016/j.msea.2015.08.078,,7.1,,,63,,
Al0.5CoCrCuFeNi,10.1016/j.msea.2015.08.078,,7.6,,,180,,
Al0.5CoCrCuFeNi,10.1016/j.msea.2015.08.078,,7.6,,,160,,
AlMo0.5NbTa0.5TiZr,10.1016/j.actamat.2014.01.029,,7.4,178.6,2000,745,250,
Al0.4Hf0.6NbTaTiZr,10.1016/j.actamat.2014.01.029,,9.05,78.1,1841,298,89,
Hf0.25Nb0.125Ti1V0.5Zr0.5,10.1038/s41524-023-00993-x,,,,1115,,,
Hf0.25Nb0.25Ti1V0.5Zr0.5,10.1038/s41524-023-00993-x,,,,1065,,,
Hf0.25Nb0.375Ti1V0.5Zr0.5,10.1038/s41524-023-00993-x,,,,1025,,,
Hf0.25Nb0.5Ti1V0.5Zr0.5,10.1038/s41524-023-00993-x,,,,980,,,
Hf0.25Ti1V0.5Zr0.5,10.1038/s41524-023-00993-x,,,,1160,,,
Hf0.26Nb1Ta1Ti0.578Zr0.416,10.1038/s41524-023-00993-x,,,,845,,,
Hf0.333Nb0.333Ta0.333Ti1Zr0.667,10.1038/s41524-023-00993-x,,,,903,,,
Hf0.5Mo0.5Nb1Ti1Zr1,10.1038/s41524-023-00993-x,,,,1176,,,
Hf1Mo0.25Nb1Ta1Ti1Zr1,10.1038/s41524-023-00993-x,,,,1112,,,
Hf1Mo0.5Nb1Ta1Ti1Zr1,10.1038/s41524-023-00993-x,,,,1317,,,
Hf1Mo0.5Nb1Ti1V0.5,10.1038/s41524-023-00993-x,,,,1260,,,
Hf1Mo0.5Nb1Ti1V0.5,10.1038/s41524-023-00993-x,,,,1260,,,
Hf1Mo0.75Nb1Ta1Ti1Zr1,10.1038/s41524-023-00993-x,,,,1373,,,
Hf1Mo1Nb1Ta1Ti1,10.1038/s41524-023-00993-x,,,,1369,,,
Hf1Mo1Nb1Ta1Ti1Zr1,10.1038/s41524-023-00993-x,,,,1512,,,
Hf1Mo1Nb1Ta1Ti1Zr1,10.1038/s41524-023-00993-x,,,,1512,,,
Hf1Mo1Nb1Ta1Ti1Zr1,10.1038/s41524-023-00993-x,,,,1512,,,
Hf1Mo1Nb1Ta1Ti1Zr1,10.1038/s41524-023-00993-x,,,,1512,,,
Hf1Mo1Nb1Ta1Zr1,10.1038/s41524-023-00993-x,,,,1524,,,
Hf1Mo1Nb1Ti1Zr1,10.1038/s41524-023-00993-x,,,,1719,,,
Hf1Mo1Nb1Ti1Zr1,10.1038/s41524-023-00993-x,,,,1351,,,
Hf1Mo1Nb1Ti1Zr1,10.1038/s41524-023-00993-x,,,,1575,,,
Hf1Mo1Nb1Ti1Zr1,10.1038/s41524-023-00993-x,,,,1575,,,
Hf1Mo1Nb1Ti1Zr1,10.1038/s41524-023-00993-x,,,,1719,,,
Hf1Mo1Ta1Ti1Zr1,10.1038/s41524-023-00993-x,,,,1600,,,
Hf1Mo1Ta1Ti1Zr1,10.1038/s41524-023-00993-x,,,,1600,,,
Hf1Mo1Ta1Ti1Zr1,10.1038/s41524-023-00993-x,,,,1600,,,
Hf1Mo1Nb1Ta1Ti1Zr1,10.1038/s41524-023-00993-x,,,,1512,,,
Hf1Mo1Nb1Ta1Zr1,10.1038/s41524-023-00993-x,,,,1524,,,
Hf1Mo1Nb1Ti1Zr1,10.1038/s41524-023-00993-x,,,,1719,,,
Hf1Mo1Nb1Ti1Zr1,10.1038/s41524-023-00993-x,,,,1351,,,
Hf1Mo1Nb1Ti1Zr1,10.1038/s41524-023-00993-x,,,,1575,,,
Hf1Mo1Nb1Ti1Zr1,10.1038/s41524-023-00993-x,,,,1575,,,
Hf1Mo1Nb1Ti1Zr1,10.1038/s41524-023-00993-x,,,,1719,,,
Hf1Mo1Ta1Ti1Zr1,10.1038/s41524-023-00993-x,,,,1600,,,
Hf1Mo1Ta1Ti1Zr1,10.1038/s41524-023-00993-x,,,,1600,,,
Hf1Mo1Ta1Ti1Zr1,10.1038/s41524-023-00993-x,,,,1600,,,
Hf1Nb1Ta1Ti1,10.1038/s41524-023-00993-x,,,,860,,,
Hf1Nb1Ta1Ti1,10.1038/s41524-023-00993-x,,,,834,,,
Hf1Nb1Ta1Ti1Zr1,10.1038/s41524-023-00993-x,,,,1073,,,
Hf1Nb1Ta1Ti1Zr1,10.1038/s41524-023-00993-x,,,,828,,,
Hf1Nb1Ta1Ti1Zr1,10.1038/s41524-023-00993-x,,,,827,,,
Hf1Nb1Ta1Ti1Zr1,10.1038/s41524-023-00993-x,,,,820,,,
Hf1Nb1Ta1Ti1Zr1,10.1038/s41524-023-00993-x,,,,803,,,
Hf1Nb1Ta1Ti1Zr1,10.1038/s41524-023-00993-x,,,,890,,,
Hf1Nb1Ta1Ti1Zr1,10.1038/s41524-023-00993-x,,,,1155,,,
Hf1Nb1Ta1Ti1Zr1,10.1038/s41524-023-00993-x,,,,905,,,
Hf1Nb1Ta1Ti1Zr1,10.1038/s41524-023-00993-x,,,,1015,,,
Hf1Nb1Ta1Zr1,10.1038/s41524-023-00993-x,,,,1315,,,
Hf1Nb1Ti1V1Zr1,10.1038/s41524-023-00993-x,,,,1253,,,
Hf1Nb1Ti1V1Zr1,10.1038/s41524-023-00993-x,,,,1140,,,
Hf1Nb1Ti1V1Zr1,10.1038/s41524-023-00993-x,,,,1120,,,
Hf1Nb1Ti1Zr1,10.1038/s41524-023-00993-x,,,,879,,,
Hf1Nb1Ti1Zr1,10.1038/s41524-023-00993-x,,,,1000,,,
Hf1Ta1Ti1Zr1,10.1038/s41524-023-00993-x,,,,1500,,,
Mo0.1Nb1Ti1V0.3Zr1,10.1038/s41524-023-00993-x,,,,932,,,
Mo0.3Nb1Ti1V0.3Zr1,10.1038/s41524-023-00993-x,,,,1312,,,
Mo0.3Nb1Ti1V1Zr1,10.1038/s41524-023-00993-x,,,,1289,,,
"Mo0.333Nb0.333Ti0.333V1
Zr0.333",10.1038/s41524-023-00993-x,,,,1418,,,
Mo0.5Nb0.5Ti0.5V1Zr0.5,10.1038/s41524-023-00993-x,,,,1538,,,
Mo0.5Nb1Ti1V0.3Zr1,10.1038/s41524-023-00993-x,,,,1301,,,
Mo0.5Nb1Ti1V1Zr1,10.1038/s41524-023-00993-x,,,,1473,,,
"Mo0.667Nb0.667Ti0.667V1
Zr0.667",10.1038/s41524-023-00993-x,,,,1735,,,
Mo0.7Nb1Ti1V0.3Zr1,10.1038/s41524-023-00993-x,,,,1436,,,
Mo0.7Nb1Ti1V1Zr1,10.1038/s41524-023-00993-x,,,,1706,,,
Mo1Nb0.5Ti0.5V0.5Zr0.5,10.1038/s41524-023-00993-x,,,,1765,,,
"Mo1Nb0.588Ti0.588V0.588
Zr0.588",10.1038/s41524-023-00993-x,,,,1645,,,
"Mo1Nb0.667Ti0.667V0.2
Zr0.667",10.1038/s41524-023-00993-x,,,,1576,,,
"Mo1Nb0.667Ti0.667V0.667
Zr0.667",10.1038/s41524-023-00993-x,,,,1603,,,
"Mo1Nb0.769Ti0.769V0.231
Zr0.769",10.1038/s41524-023-00993-x,,,,1603,,,
"Mo1Nb0.769Ti0.769V0.769
Zr0.769",10.1038/s41524-023-00993-x,,,,1496,,,
Mo1Nb1Re0.5W1,10.1038/s41524-023-00993-x,,,,896,,,
Mo1Nb1Ta1Ti0.25W1,10.1038/s41524-023-00993-x,,,,1109,,,
Mo1Nb1Ta1Ti0.5W1,10.1038/s41524-023-00993-x,,,,1211,,,
Mo1Nb1Ta1Ti0.75W1,10.1038/s41524-023-00993-x,,,,1304,,,
Mo1Nb1Ta1Ti1,10.1038/s41524-023-00993-x,,,,1210,,,
Mo1Nb1Ta1Ti1V1,10.1038/s41524-023-00993-x,,,,1400,,,
Mo1Nb1Ta1Ti1V1W1,10.1038/s41524-023-00993-x,,,,1515,,,
Mo1Nb1Ta1Ti1V1W1,10.1038/s41524-023-00993-x,,,,1515,,,
Mo1Nb1Ta1Ti1W1,10.1038/s41524-023-00993-x,,,,1343,,,
Mo1Nb1Ta1Ti1W1,10.1038/s41524-023-00993-x,,,,1343,,,
Mo1Nb1Ta1Ti1W1,10.1038/s41524-023-00993-x,,,,1455,,,
Mo1Nb1Ta1V1,10.1038/s41524-023-00993-x,,,,1525,,,
Mo1Nb1Ta1V1W1,10.1038/s41524-023-00993-x,,,,1246,,,
Mo1Nb1Ta1W1,10.1038/s41524-023-00993-x,,,,1058,,,
Mo1Nb1Ta1W1,10.1038/s41524-023-00993-x,,,,996,,,
Mo1Nb1Ti1V0.25Zr1,10.1038/s41524-023-00993-x,,,,1776,,,
Mo1Nb1Ti1V0.3Zr1,10.1038/s41524-023-00993-x,,,,1455,,,
Mo1Nb1Ti1V0.5Zr1,10.1038/s41524-023-00993-x,,,,1647,,,
Mo1Nb1Ti1V0.75Zr1,10.1038/s41524-023-00993-x,,,,1708,,,
Mo1Nb1Ti1V1,10.1038/s41524-023-00993-x,,,,1200,,,
Mo1Nb1Ti1V1Zr1,10.1038/s41524-023-00993-x,,,,1786,,,
Mo1Nb1Ti1V1Zr1,10.1038/s41524-023-00993-x,,,,1779,,,
Mo1Nb1Ti1Zr1,10.1038/s41524-023-00993-x,,,,1592,,,
Mo1Ta1Ti1V1,10.1038/s41524-023-00993-x,,,,1221,,,
Nb1Ta1Ti1,10.1038/s41524-023-00993-x,,,,620,,,
Nb1Ta1Ti1V1,10.1038/s41524-023-00993-x,,,,1092,,,
Nb1Ta1Ti1V1,10.1038/s41524-023-00993-x,,,,965,,,
Nb1Ta1Ti1V1W1,10.1038/s41524-023-00993-x,,,,1420,,,
Nb1Ta1Ti1W1,10.1038/s41524-023-00993-x,,,,1054,,,
Nb1Ta1Ti1Zr1,10.1038/s41524-023-00993-x,,,,1144,,,
Nb1Ta1V1W1,10.1038/s41524-023-00993-x,,,,1530,,,
Nb1Ti1V0.3Zr1,10.1038/s41524-023-00993-x,,,,866,,,
Nb1Ti1V1Zr1,10.1038/s41524-023-00993-x,,,,1104,,,
Nb1Ti1Zr1,10.1038/s41524-023-00993-x,,,,1223,,,
Nb1Ti1Zr1,10.1038/s41524-023-00993-x,,,,956,,,
Al0.5NbTa0.8Ti1.5V0.2Zr,10.1038/s41598-018-27144-3,,,,2032,,,C
Al0.5NbTa0.8Ti1.5V0.2Zr,10.1038/s41598-018-27144-3,,,,1065,,,C
Al0.5NbTa0.8Ti1.5V0.2Zr,10.1038/s41598-018-27144-3,,,,1345,,,C
CoCrFeNi,10.1016/j.matchar.2012.05.005,,,,136,,,
CoCrFeNiMo0.3,10.1016/j.matchar.2012.05.005,,,,305,,,
CoCrFeNiMo0.5,10.1016/j.matchar.2012.05.005,,,,510,,,
CoCrFeNiMo0.85,10.1016/j.matchar.2012.05.005,,,,929,,,
CoCrFeNi,10.1016/j.msea.2012.06.075,,,,136,,,
CoCrFeNiTi0.3,10.1016/j.msea.2012.06.075,,,,648,,,
CoCrFeNiTi0.5,10.1016/j.msea.2012.06.075,,,,898,,,
Ti20Zr20Hf20Cu20Ni20,10.1016/j.jnoncrysol.2013.01.022,,,,1920,,,
Zn20Ca20Sr20Yb20(Li0.55 Mg0.45)20,10.1016/j.jnoncrysol.2013.01.022,,,,500,,,
Sr20Ca20Yb20Mg20Zn20,10.1016/j.jnoncrysol.2013.01.022,,,,500,,,
Sr20Ca20Yb20Mg20(Zn0.5Cu0.5)20,10.1016/j.jnoncrysol.2013.01.022,,,,500,,,
Ti20Zr20Cu20Ni20Be20,10.1016/j.jnoncrysol.2013.01.022,,,,2315,,,
Zr41.2Ti13.8Cu12.5Ni10Be22.5(Vit1),10.1016/j.jnoncrysol.2013.01.022,,,,1737,,,
Ti40Zr25Cu12Ni3Be20,10.1016/j.jnoncrysol.2013.01.022,,,,1680,,,
Ti45Zr16Cu10Ni9Be20,10.1016/j.jnoncrysol.2013.01.022,,,,2105,,,
Ti32.8Zr30.2Cu5.3Ni9Be22.7,10.1016/j.jnoncrysol.2013.01.022,,,,1831,,,
Ti55Zr10Cu9Ni8Be18,10.1016/j.jnoncrysol.2013.01.022,,,,2050,,,
AlCrFeNi,10.1016/j.jallcom.2013.03.253,,,,1406.2,,,
AlCrFeNiMo0.2,10.1016/j.jallcom.2013.03.253,,,,1487.4,,,
AlCrFeNiMo0.5,10.1016/j.jallcom.2013.03.253,,,,1748.6,,,
AlCrFeNiMo0.8,10.1016/j.jallcom.2013.03.253,,,,1512.5,,,
Ca20Mg20Zn20Sr20Yb20,10.1016/j.actbi0.2013.01.029,,,19.4,370.7,,,
Ca65Mg15Zn20,10.1016/j.actbi0.2013.01.029,,,22.3,300,,,
AlCoCrFeNi,10.1016/j.matdes.2013.12.048,,,,1378.9,,,C
AlCoCrFeNiV0.2,10.1016/j.matdes.2013.12.048,,,,1492.4,,,C
AlCoCrFeNiV0.5,10.1016/j.matdes.2013.12.048,,,,1597.7,,,C
AlCoCrFeNiV0.8,10.1016/j.matdes.2013.12.048,,,,1695.8,,,C
AlCoCrFeNiV1.0,10.1016/j.matdes.2013.12.048,,,,1726.5,,,C
Ti20Zr20Hf20Nb20V20,10.1016/j.ijrmhm.2014.07.009,BCC + u,,128,1170,,,C
Ti20Zr20Hf20Nb20V20,10.1016/j.ijrmhm.2014.07.009,BCC + V2M,,128,,1157,,C
Ti20Zr20Hf20Nb20Cr20,10.1016/j.ijrmhm.2014.07.009,BCC + L1 + L2,,112,1375,,,C
Ti20Zr20Hf20Nb20Cr20,10.1016/j.ijrmhm.2014.07.009,BCC + L1 + L2,,112,,1328,,C
Ti20Zr20Hf20Nb20Ta20 [3],10.1016/j.ijrmhm.2014.07.009,BCC,,,929,,,C
W20Nb20Mo20Ta20 [4],10.1016/j.ijrmhm.2014.07.009,BCC,,,1058,,,C
W20Nb20Mo20Ta20V20 [3],10.1016/j.ijrmhm.2014.07.009,BCC,,,1246,,,C
Al0.6CoFeNi,10.1016/j.msea.2014.09.077,,,,2200,,,C
Al0.5CoCrCuFeNi,10.1016/j.jallcom.2013.08.176,FCC,,,400,,,
Al0.5CoCrCuFeNi,10.1016/j.jallcom.2013.08.176,FCC,,,1400,,,
Al0.5CoCrCuFeNi,10.1016/j.jallcom.2013.08.176,FCC,,,380,150,70,
AlCoCrCuFeNi,10.1016/j.jallcom.2013.08.176,FCC + BCC,,,950,,,
AlCoCrCuFeNi,10.1016/j.jallcom.2013.08.176,BCC + FCC,,,515,369,,
AlCoCrCuFeNi,10.1016/j.jallcom.2013.08.176,FCC + BCC,,,1850,930,,
AlCoCrCuFeNi,10.1016/j.jallcom.2013.08.176,FCC + BCC,,,950,50,,
Al1.3CoCrCuFeNi,10.1016/j.jallcom.2013.08.176,BCC + FCC,,,1620,,,
Al2CoCrCuFeNi,10.1016/j.jallcom.2013.08.176,FCC + BCC,,,1620,,,
Al2CoCrCuFeNi,10.1016/j.jallcom.2013.08.176,FCC + BCC,,,1600,120,90,
Al0.45CoCrCuFeNi,10.1016/j.jallcom.2013.08.176,,7.403,,335,,,
AlCoCrCuFeNi,10.1016/j.jallcom.2013.08.176,,7.526,,332,,,
Al2.5CoCrCuFeNi,10.1016/j.jallcom.2013.08.176,,6.506,,285,,,
Al5CoCrCuFeNi,10.1016/j.jallcom.2013.08.176,,5.62,,344,,,
Al0.75NiFeCrCo,10.1016/j.msea.2015.08.056,,,,1938,,,
Al0.75NiFeCr,10.1016/j.msea.2015.08.056,,,,1741,,,
Al0.75NiFeCrCoTi0.25,10.1016/j.msea.2015.08.056,,,,1926,,,
Al25Ti25,10.1016/j.apsusc.2015.07.207,FCC,,108,300,,,
Ni25Cu25,10.1016/j.apsusc.2015.07.207,,,,,1103,,
Al22.5Ti22.5,10.1016/j.apsusc.2015.07.207,FCC1+FCC2,,145,980,,,
Ni20Cu20Fe15,10.1016/j.apsusc.2015.07.207,,,,,737,,
Al20Ti20,10.1016/j.apsusc.2015.07.207,FCC1+FCC2,,146,1074,,,
Ni20Cu20Fe20,10.1016/j.apsusc.2015.07.207,,,,,697,,
Al0.6NiFeCrCo,10.1016/j.jallcom.2015.04.238,,,,1870,,,
Al0.6NiFeCrCo,10.1016/j.jallcom.2015.04.238,,,,1830,,,
Al0.6NiFeCr,10.1016/j.jallcom.2015.04.238,,,,1607,,,
Al0.6NiFeCr,10.1016/j.jallcom.2015.04.238,,,,1420,,,
Co20Ni20Fe20Al20Ti20,10.1016/j.msea.2015.07.052,,,,2988,,,
Co0.5NiFeCrTi0.5,10.1016/j.msea.2015.07.052,,,,2690,,,
CoNiFeCrAl0.6Ti0.4,10.1016/j.msea.2015.07.052,,,,2520,,,
AlFeNiCoCrMn,10.1016/j.msea.2015.07.052,,,,2142,,,
Co0.3NiFeCrAl0.7,10.1016/j.msea.2015.07.052,,,,2635,,,
Al0.5CrFeNiCo0.3C0.2,10.1016/j.msea.2015.07.052,,,,2131,,,
CoCrFeNiAl,10.1016/j.msea.2015.07.052,,,,1907,,,
FeNiCoCrMn,10.1016/j.msea.2015.07.052,,,,1987,,,
Nb20Ni20Ti20Co20Zr20,10.1016/j.pnsc.2015.09.001,,,,,60,,
[CuMnNi]95Al5,10.1016/j.jallcom.2015.07.285,,,,330,,,
[CuMnNi]90Al10,10.1016/j.jallcom.2015.07.285,,,,515,,,
[CuMnNi]95Sn5,10.1016/j.jallcom.2015.07.285,,,,380,,,
[CuMnNi]90Sn10,10.1016/j.jallcom.2015.07.285,,,,620,,,
[CuMnNi]80Zn20,10.1016/j.jallcom.2015.07.285,,,,140,,,
[CuMnNi]75Zn25,10.1016/j.jallcom.2015.07.285,,,,215,,,
HfNbTaTiZr,10.1016/j.jallcom.2014.11.064,,,55,1073,,,
Al0.3HfNbTaTiZr,10.1016/j.jallcom.2014.11.064,,,63,1188,,,
Al0.5HfNbTaTiZr,10.1016/j.jallcom.2014.11.064,,,97,1302,,,
Al0.75HfNbTaTiZr,10.1016/j.jallcom.2014.11.064,,,102,1415,,,
AlHfNbTaTiZr,10.1016/j.jallcom.2014.11.064,,,103,1489,,,
CoCrFeNiNb0,10.1016/j.intermet.2015.01.004,FCC,,,147,,,
CoCrFeNiNb0.103,10.1016/j.intermet.2015.01.004,FCC + Laves,,,317,,,
CoCrFeNiNb0.155,10.1016/j.intermet.2015.01.004,FCC + Laves,,,321,,,
CoCrFeNiNb0.206,10.1016/j.intermet.2015.01.004,FCC + Laves,,,402,,,
CoCrFeNiNb0.309,10.1016/j.intermet.2015.01.004,FCC + Laves,,,478,,,
CoCrFeNiNb0.412,10.1016/j.intermet.2015.01.004,FCC + Laves,,,637,,,
Al0.5CrFeNiTi0.25,10.1016/j.jallcom.2014.09.073,,,,1880,,,
AlCoCrFeNi,10.1016/j.jallcom.2014.09.073,,,,1423,,,
AlCoCrFeNiTi0.5,10.1016/j.jallcom.2014.09.073,,,,2260,,,
AlCoCrFeNiTi0,10.1016/j.jallcom.2014.09.073,,,,1500,,,
CuCoFeNiCrTi0.5,10.1016/j.jallcom.2014.09.073,,,,700,,,
Cu48Zr48Al4,10.1016/j.jallcom.2014.09.073,,,,1200,,,
CuCoFeNiCrAlV,10.1016/j.jallcom.2014.09.073,,,,1469,,,
CuCoFeNiCrAl,10.1016/j.jallcom.2014.09.073,,,,1303,,,
NbMoTaW,10.1016/j.jallcom.2014.09.073,,,,1058,,,
FeCoNi(AlSi)0.3,10.1016/j.jallcom.2014.09.073,,,,938,,,
FeCoNi(AlSi)0.2,10.1016/j.jallcom.2014.09.073,,,,342,,,
AlCoCrFeNiTi0.3,10.1016/j.jallcom.2014.09.073,,,,1980,,,
CrFeNiTi0.25,10.1016/j.jallcom.2014.09.073,A1,,,1309.9,,,
CrFeNiTi0.25,10.1016/j.jallcom.2014.09.073,A2,,,1309.9,,,
CrFeNiTi0.25,10.1016/j.jallcom.2014.09.073,Ni3Ti_D024,,,1309.9,,,
Al0.25CrFeNiTi0.25,10.1016/j.jallcom.2014.09.073,A1,,,1390.8,,,
Al0.25CrFeNiTi0.25,10.1016/j.jallcom.2014.09.073,A2,,,1390.8,,,
Al0.25CrFeNiTi0.25,10.1016/j.jallcom.2014.09.073,H_L21,,,1390.8,,,
Al0.25CrFeNiTi0.25,10.1016/j.jallcom.2014.09.073,Ni3Ti_D024,,,1390.8,,,
Al0.5CrFeNiTi0.25,10.1016/j.jallcom.2014.09.073,A1,,,1879.8,,,
Al0.5CrFeNiTi0.25,10.1016/j.jallcom.2014.09.073,A2,,,1879.8,,,
Al0.5CrFeNiTi0.25,10.1016/j.jallcom.2014.09.073,B2,,,1879.8,,,
Al0.5CrFeNiTi0.25,10.1016/j.jallcom.2014.09.073,H_L21,,,1879.8,,,
Al0.75CrFeNiTi0.25,10.1016/j.jallcom.2014.09.073,A2,,,1726.1,,,
Al0.75CrFeNiTi0.25,10.1016/j.jallcom.2014.09.073,B2,,,1726.1,,,
Al0.75CrFeNiTi0.25,10.1016/j.jallcom.2014.09.073,H_L21,,,1726.1,,,
AlCrFeNiTi0.25,10.1016/j.jallcom.2014.09.073,A2,,,1444.7,,,
AlCrFeNiTi0.25,10.1016/j.jallcom.2014.09.073,B2,,,1444.7,,,
AlCrFeNiTi0.25,10.1016/j.jallcom.2014.09.073,H_L21,,,1444.7,,,
Ti20Zr20Hf20Cu20Ni20,10.1016/j.intermet.2015.06.015,HE-BMG,,,1920,,,
Zn20Ca20Sr20Yb20(Li0.55Mg0.45)20,10.1016/j.intermet.2015.06.015,HE-BMG,,,383,,,
Sr20Ca20Yb20Mg20Zn20,10.1016/j.intermet.2015.06.015,HE-BMG,,,382,,,
Sr20Ca20Yb20Mg20(Zn0.5Cu0.5)20,10.1016/j.intermet.2015.06.015,HE-BMG,,,423,,,
Ti20Zr20Cu20Ni20Be20,10.1016/j.intermet.2015.06.015,HE-BMG,,,2315,,,
Ti16.7Zr16.7Hf16.7Cu16.7Ni16.7Be16.7,10.1016/j.intermet.2015.06.015,HE-BMG,,,1943,,,
Fe25Co25Ni25Al25,10.1016/j.intermet.2015.06.015,FCC,,,967,,,
FeCoNi(AlSi)0.2,10.1016/j.intermet.2015.06.015,FCC,,,342,,,
Fe25Co25Ni25(B0.6Si0.4)25,10.1016/j.intermet.2015.06.015,HE-BMG,,,3239,,,
Fe25Co25Ni25(B0.7Si0.3)25,10.1016/j.intermet.2015.06.015,HE-BMG,,,3624,,,
Fe25Co25Ni25(B0.6Si0.4)25,10.1016/j.intermet.2015.06.015,,,,3239,,,
Fe25Co25Ni25(B0.7Si0.3)25,10.1016/j.intermet.2015.06.015,,,,3624,,,
AlNbTiV,10.1016/j.jallcom.2015.08.224,,5.5,,1000,110,,
AlCr0.5NbTiV,10.1016/j.jallcom.2015.08.224,,5.64,,1300,40,,
AlCrNbTiV,10.1016/j.jallcom.2015.08.224,,5.76,,1550,65,,
AlCr1.5NbTiV,10.1016/j.jallcom.2015.08.224,,5.86,,1700,75,,
Fe40Mn28Ni28Cr4,10.1016/j.matdes.2015.08.007,,,,,210,,
Fe40Mn28Ni20Cr12,10.1016/j.matdes.2015.08.007,,,,,245,,
Fe40Mn28Ni14Cr18,10.1016/j.matdes.2015.08.007,,,,,310,,
Al0.5CoCrCuFeNi,10.1016/j.actamat.2015.07.004,FCC-1 + FCC-2,,,1284,,,
TiZrNbV,10.1016/j.matdes.2015.06.072,,6.46,,1104,,,
TiZrNbVMo0.3,10.1016/j.matdes.2015.06.072,,6.69,,1289,,,
TiZrNbVMo0.5,10.1016/j.matdes.2015.06.072,,6.83,,1473,,,
TiZrNbVMo0.7,10.1016/j.matdes.2015.06.072,,6.96,,1706,,,
TiZrNbVMo1.0,10.1016/j.matdes.2015.06.072,,7.13,,1779,,,
TiZrNbVMo1.3,10.1016/j.matdes.2015.06.072,,7.29,,1496,,,
TiZrNbVMo1.5,10.1016/j.matdes.2015.06.072,,7.38,,1603,,,
TiZrNbVMo1.7,10.1016/j.matdes.2015.06.072,,7.48,,1645,,,
TiZrNbVMo2.0,10.1016/j.matdes.2015.06.072,,7.6,,1765,,,
TiZrNbV0.3,10.1016/j.matdes.2015.06.072,,6.51,,866,,,
TiZrNbV0.3Mo0.1,10.1016/j.matdes.2015.06.072,,6.6,,932,,,
TiZrNbV0.3Mo0.3,10.1016/j.matdes.2015.06.072,,6.77,,1312,,,
TiZrNbV0.3Mo0.5,10.1016/j.matdes.2015.06.072,,6.93,,1301,,,
TiZrNbV0.3Mo0.7,10.1016/j.matdes.2015.06.072,,7.07,,1436,,,
TiZrNbV0.3Mo1.0,10.1016/j.matdes.2015.06.072,,7.26,,1455,,,
TiZrNbV0.3Mo1.3,10.1016/j.matdes.2015.06.072,,7.43,,1603,,,
TiZrNbV0.3Mo1.5,10.1016/j.matdes.2015.06.072,,7.53,,1576,,,
AlCoCrFeNiTi0.5,10.1016/j.matdes.2015.06.072,,6.44,,2260,,,
AlCrFeCoNi,10.1016/j.matdes.2015.06.072,,6.72,,1251,,,
CrFeCoNiCuTi0.8,10.1016/j.matdes.2015.06.072,,7.58,,1042,,,
CrFeCoNiCuTi0.5,10.1016/j.matdes.2015.06.072,,7.82,,700,,,
CrFeCoNiCu,10.1016/j.matdes.2015.06.072,,8.33,,230,,,
AlCrFeCoNiCu,10.1016/j.matdes.2015.06.072,,7.07,,1303,,,
AlCrFeCoNiCuV,10.1016/j.matdes.2015.06.072,,6.92,,1469,,,
Cu0.25AlCoCrFeNiTi0.5,10.1016/j.matdes.2015.06.072,,6.54,,1994,,,
AlCoCrFeNiMo0.1,10.1016/j.matdes.2015.06.072,,6.45,,1804,,,
AlCoCrFeNiSi0.2,10.1016/j.matdes.2015.06.072,,6.92,,1265,,,
AlCoCrFeNiSi0.4,10.1016/j.matdes.2015.06.072,,6.22,,1481,,,
TaNbHfZrTi,10.1016/j.matdes.2015.06.072,,9.9,,929,,,
NbMoTaW,10.1016/j.matdes.2015.06.072,,13.64,,1058,,,
VNbMoTaW,10.1016/j.matdes.2015.06.072,,12.36,,1246,,,
NbCrMo0.5Ta0.5TiZr,10.1016/j.matdes.2015.06.072,,8,,1595,,,
CrNbTiZr,10.1016/j.matdes.2015.06.072,,6.64,,1260,,,
CrNbTiVZr,10.1016/j.matdes.2015.06.072,,6.56,,1289,,,
AlMo0.5NbTa0.5TiZr,10.1016/j.matdes.2015.06.072,,7.3,,2000,,,
AlNb1.5Ta0.5Ti1.5Zr0.5,10.1016/j.matdes.2015.06.072,,6.8,,1280,,,
Al0.4Hf0.6NbTaTiZr,10.1016/j.matdes.2015.06.072,,9,,1841,,,
Al0.3NbTaTi1.4Zr1.3,10.1016/j.matdes.2015.06.072,,8.1,,1965,,,
Al0.3NbTa0.8Ti1.4V0.2Zr1.3,10.1016/j.matdes.2015.06.072,,7.6,,1965,,,
Al0.5NbTa0.8Ti1.5V0.2Zr,10.1016/j.matdes.2015.06.072,,7.3,,2035,,,
Ni18.5Fe18.5Cr18.5Co26Mn18.5,10.1016/j.msea.2015.03.109,,,,,134,,
Ni14Fe20Cr26Co20Mn20,10.1016/j.msea.2015.03.109,,,,,162,,
NiFeCrCoMn,10.1016/j.msea.2015.03.109,,,,,135,,
NiFeCrCo,10.1016/j.msea.2015.03.109,,,,,197,,
Ni18.5Fe18.5Cr18.5Co26Mn18.5,10.1016/j.msea.2015.03.109,,,,586,,,
Ni14Fe20Cr26Co20Mn20,10.1016/j.msea.2015.03.109,,,,1153,,,
NiFeCrCoMn,10.1016/j.msea.2015.03.109,,,,660,,,
NiFeCrCo,10.1016/j.msea.2015.03.109,,,,540,,,
Fe70.04Mn28Al1.6Si0.28C0.08,10.1016/j.msea.2015.03.109,,,,325,,,
Fe73.03Mn25Al1.6Si0.24Nb0.05C0.08,10.1016/j.msea.2015.03.109,,,,375.5,,,
Fe68.25Mn27Al4.1Si0.52Nb0.05C0.08,10.1016/j.msea.2015.03.109,,,,383,,,
Ti20Zr20Hf20Be20Cu20,10.1016/j.intermet.2015.02.011,,,,1889,,,
Ti16.7Zr16.7Hf16.7Be16.7Cu16.7Ni16.7,10.1016/j.intermet.2015.02.011,,,,1943,,,
Ti20Zr20Hf20Be20(Cu20),10.1016/j.matdes.2015.08.067,,,97.3,1889,,,
Ti20Zr20Hf20Be20(Cu17.5Ni2.5),10.1016/j.matdes.2015.08.067,,,101.3,1943,,,
Ti20Zr20Hf20Be20(Cu15Ni5),10.1016/j.matdes.2015.08.067,,,102.8,1992,,,
Ti20Zr20Hf20Be20(Cu12.5Ni7.5),10.1016/j.matdes.2015.08.067,,,106.3,2005,,,
Ti20Zr20Hf20Be20(Cu10Ni10),10.1016/j.matdes.2015.08.067,,,104.6,2019,,,
Ti20Zr20Hf20Be20(Cu7.5Ni12.5),10.1016/j.matdes.2015.08.067,,,104.9,2067,,,
Ti20Zr20Hf20Be20(Cu5Ni15),10.1016/j.matdes.2015.08.067,,,104,2088,,,
Ti20Zr20Hf20Be20(Cu2.5Ni17.5),10.1016/j.matdes.2015.08.067,,,105.6,2094,,,
Ti20Zr20Hf20Be20(Ni20),10.1016/j.matdes.2015.08.067,,,104.7,2142,,,
FeCoCrNiMo0.23,10.1016/j.actamat.2017.01.034,,,,378,,,
FeCoCrNiMo0.23,10.1016/j.actamat.2017.01.034,,,,350,,,
FeCoCrNi,10.1016/j.actamat.2017.01.034,,,,359,,,
FeCoCrNiMo0.2,10.1016/j.actamat.2017.01.034,,,,254.7,,,
FeNiCoCrMn,10.1016/j.actamat.2017.01.034,,,,165,,,
FeCoCrNi,10.1016/j.actamat.2017.01.034,,,,155,,,
FeCoCrMnNi,10.1016/j.actamat.2017.01.034,,,,265,,,
AlCoCrCuFeNi,10.1016/j.jallcom.2010.03.074,,,,1300,,,
AlCoCrCuFeNiMo0.2,10.1016/j.jallcom.2010.03.074,,,,1420,,,
AlCoCrCuFeNiMo0.4,10.1016/j.jallcom.2010.03.074,,,,1690,,,
AlCoCrCuFeNiMo0.6,10.1016/j.jallcom.2010.03.074,,,,1880,,,
AlCoCrCuFeNiMo0.8,10.1016/j.jallcom.2010.03.074,,,,1920,,,
AlCoCrCuFeNiMo,10.1016/j.jallcom.2010.03.074,,,,1750,,,
(TiZrNbCu)0.875Ni0.125,10.1016/j.jallcom.2016.11.179,,7.04,,89.6,,,
(TiZrNbCu)0.85Ni0.15,10.1016/j.jallcom.2016.11.179,,7.1,,93.7,,,
(TiZrNbCu)0.8Ni0.2,10.1016/j.jallcom.2016.11.179,,7.16,,98.2,,,
(TiZrNbCu)0.75Ni0.25,10.1016/j.jallcom.2016.11.179,,7.17,,103.8,,,
(TiZrNbCu)0.875Ni0.125,10.1016/j.jallcom.2016.11.179,,7.11,,116.7,,,
(TiZrNbCu)0.85Ni0.15,10.1016/j.jallcom.2016.11.179,,7.13,,119,,,
(TiZrNbCu)0.8Ni0.2,10.1016/j.jallcom.2016.11.179,,7.2,,123.8,,,
(TiZrNbCu)0.75Ni0.25,10.1016/j.jallcom.2016.11.179,,7.28,,128.6,,,
Al9CrFeNi,10.1016/j.msea.2016.11.019,,,,770,,,
Al10CrFeNi,10.1016/j.msea.2016.11.019,,,,843.2,,,
Al11CrFeNi,10.1016/j.msea.2016.11.019,,,,1044,,,
Al12CrFeNi,10.1016/j.msea.2016.11.019,,,,906.8,,,
Al13CrFeNi,10.1016/j.msea.2016.11.019,,,,1122.8,,,
CoCrFeMnNi,10.1016/j.cossms.2017.08.003,,,,,,,
Ti20Zr20Hf20Be20Cu20,10.1016/j.msea.2017.01.094,,,,1889,,,
Ti20Zr20Hf20Be20Cu10Ni10,10.1016/j.msea.2017.01.094,,,,2019,,,
Al0.3CoCrFeNi,10.1016/j.matdes.2017.02.072,,,,,,159,
Al0.3CoCrFeNi,10.1016/j.matdes.2017.02.072,,,,,,220,
Al0.3CoCrFeNi,10.1016/j.matdes.2017.02.072,,,,,,215,
Al0.3CoCrFeNi,10.1016/j.matdes.2017.02.072,,,,,,285,
Al0.3CoCrFeNi,10.1016/j.matdes.2017.02.072,,,,,,263,
Al0.3CoCrFeNi,10.1016/j.matdes.2017.02.072,,,,,,490,
Al0.5NbTa0.8Ti1.5V0.2Zr,10.1038/s41598-018-27144-3,,,,2032,,,
Al0.5NbTa0.8Ti1.5V0.2Zr,10.1038/s41598-018-27144-3,,,,,1774,,
Al0.5NbTa0.8Ti1.5V0.2Zr,10.1038/s41598-018-27144-3,,,,1065,,,
Al0.5NbTa0.8Ti1.5V0.2Zr,10.1038/s41598-018-27144-3,,,,,975,,C
Al0.5NbTa0.8Ti1.5V0.2Zr,10.1038/s41598-018-27144-3,,,,1345,,,C
Al0.5NbTa0.8Ti1.5V0.2Zr,10.1038/s41598-018-27144-3,,,,,1423,,C
Nb30Mo30Hf20Co20 ,10.1016/j.mtla.2021.101225,,,,1180,,,C
Nb30Mo30Hf20Co20 ,10.1016/j.mtla.2021.101225,,,,,370,,C
Nb30Mo30Hf20Co20 ,10.1016/j.mtla.2021.101225,,,,1635,,,C
Nb30Mo30Hf20Co20 ,10.1016/j.mtla.2021.101225,,,,,485,,C
AlCoCrFeNi21,10.1016/j.jmrt.2024.03.207,BCC,,,540,,,T
AlCoCrFeNi21,10.1016/j.jmrt.2024.03.207,BCC,,,600,,,T
AlCoCrFeNi21,10.1016/j.jmrt.2024.03.207,BCC,,,675,,,T
Ti67Nb16Zr17,10.1016/j.jallcom.2022.168290,BCC,,,510,,,T
Ti59Nb14Zr15Al12,10.1016/j.jallcom.2022.168290,BCC,,,905,,,T
Ti58.3Nb13.9Zr14.8Al13,10.1016/j.jallcom.2022.168290,BCC,,,1160,,,T
Ti57.6Nb13.8Zr14.6Al14,10.1016/j.jallcom.2022.168290,BCC,,,1080,,,T
Ti53.6Nb12.8Zr13.6Al20,10.1016/j.jallcom.2022.168290,BCC,,,590,,,T
Zr45Ti31.5Nb13.5Al10,10.1016/j.jmst.2021.08.034,BCC,,,1012,,,T
Zr45Ti31.5Nb13.5Al10,10.1016/j.jmst.2021.08.034,BCC,,,1143,,,T
Zr40Ti28Nb12Al20,10.1016/j.jmst.2021.08.034,BCC,,,1512,,,T
 TiZrVNb,10.1016/j.msea.2023.145861,BCC,,,550,,,T
 Ti23.3Zr23.3V23.3Nb23.3Al6.67,10.1016/j.msea.2023.145861,BCC,,,700,,,T
 Ti21.875Zr21.875V21.875Nb21.875Al12.5,10.1016/j.msea.2023.145861,BCC,,,940,,,T
 Ti20.625Zr20.625V20.625Nb20.625Al17.5,10.1016/j.msea.2023.145861,BCC,,,1050,,,T
HfMoNbTaTi,10.1016/j.actamat.2022.118132,BCC,,,1400,,,C
HfMoNbTi,10.1016/j.actamat.2022.118132,BCC,,,1380,,,C
HfMoNbTaZr,10.1016/j.actamat.2022.118132,BCC,,,1550,,,C
HfMoTaTiZr,10.1016/j.actamat.2022.118132,BCC,,,1700,,,C
HfMoNbTiZr,10.1016/j.actamat.2022.118132,BCC,,,1420,,,C
AlMo0.5NbTa0.5TiZr0.5,10.1016/j.msea.2024.146513,BCC,,,764,,,T
AlMo0.5NbTa0.5TiZr0.5,10.1016/j.msea.2024.146513,BCC,,,750,,,T
AlMo0.5NbTa0.5TiZr0.5,10.1016/j.msea.2024.146513,BCC,,,763,,,T
AlMo0.5NbTa0.5TiZr0.5,10.1016/j.msea.2024.146513,BCC,,,749,,,T
AlMo0.5NbTa0.5TiZr0.5,10.1016/j.msea.2024.146513,BCC,,,751,,,T
AlMo0.5NbTa0.5TiZr0.5,10.1016/j.msea.2024.146513,BCC,,,762,,,T
FeNiCrCo0.3Al0.7,10.1016/j.matdes.2013.04.061,BCC,,,2033,,,C
FeNiCrCoAl,10.1016/j.matdes.2013.04.061,BCC,,,1251,,,C
Al0.6CoNiFeTi0.4,10.1016/j.msea.2012.12.072,,,,2732,,,C
AlCoNiFeCrTi0.5,10.1016/j.msea.2012.12.072,,,,2260,,,C
AlCoNiFeCrNb0.5,10.1016/j.msea.2012.12.072,,,,2473,,,C
CuCoNiFeCrTi0.5,10.1016/j.msea.2012.12.072,,,,1042,,,C
AlCoNiFeCr,10.1016/j.msea.2012.12.072,,,,1251,,,C
AlCuCoFeNiCr,10.1016/j.msea.2012.12.072,,,,1303,,,C
AlCuCoFeNiCrTi,10.1016/j.msea.2012.12.072,,,,1234,,,C
AlCuCoFeNiCrMn,10.1016/j.msea.2012.12.072,,,,1005,,,C
AlCuCoFeNiCrV,10.1016/j.msea.2012.12.072,,,,1469,,,C
TiCrFeCoNiAl0.75Cu0.25,10.1016/j.msea.2012.12.072,,,,1900,,,C
AlCuCoFeNiCrMo0.6,10.1016/j.msea.2012.12.072,,,,1880,,,C
AlCoFeNiCrSi,10.1016/j.msea.2012.12.072,,,,2411,,,C
AlCoFeNiCrC0.4,10.1016/j.msea.2012.12.072,,,,1056,,,C
VNbMoTaW,10.1016/j.msea.2012.12.072,,,,1246,,,C
AlCoNiFeCrTi0.5Cu0.5,10.1016/j.msea.2012.12.072,,,,1984,,,C
CoFeNiCrAl0.6Ti0.4,10.1016/j.jallcom.2012.11.146,,,,2080,,,C
CoFeNiCrAlTi,10.1016/j.jallcom.2012.11.146,,,,1860,,,C
Co0.5FeNiCrTi0.5,10.1016/j.matdes.2012.08.048,,,,2650,,,C
CoFeNiCrAl,10.1016/j.matdes.2012.08.048,,,,1250,,,C
CoNiFeCrAlTi,10.1016/j.matdes.2012.08.048,,,,1860,,,C
CuCoFeNiCrTi0.5,10.1016/j.matdes.2012.08.048,,,,700,,,C
CuCoFeNiCrAl,10.1016/j.matdes.2012.08.048,,,,1030,,,C
CuCoFeNiCrAlTi,10.1016/j.matdes.2012.08.048,,,,1230,,,C
CuCoFeNiCrAlMn,10.1016/j.matdes.2012.08.048,,,,1000,,,C
CuCoFeNiCrAlV,10.1016/j.matdes.2012.08.048,,,,1470,,,C
Cu0.5CoCrFeNiAlTi0.5,10.1016/j.matdes.2012.08.048,,,,1980,,,C
CuCoFeNiCrAlMo0.4,10.1016/j.matdes.2012.08.048,,,,1690,,,C
CoFeNiCrAlSi0.6,10.1016/j.matdes.2012.08.048,,,,1830,,,C
CoFeNiCrAlC0.5,10.1016/j.matdes.2012.08.048,,,,1060,,,C
AlCoCrFeNi,10.1016/j.matdes.2013.12.048,BCC,,,1378.9,,,
AlCoCrFeNiV0.2,10.1016/j.matdes.2013.12.048,BCC,,,1492.4,,,
AlCoCrFeNiV0.5,10.1016/j.matdes.2013.12.048,BCC,,,1597.7,,,
AlCoCrFeNiV0.8,10.1016/j.matdes.2013.12.048,BCC,,,1695.8,,,
AlCoCrFeNiV1.0,10.1016/j.matdes.2013.12.048,BCC,,,1726.5,,,
FeCrNiCoAl0.7Cu0.5,10.1016/j.msea.2014.01.044,FCC,,,630,,,C
FeCrNiCoAl0.75Cu0.25,10.1016/j.msea.2014.01.044,FCC,,,859,,,C
FeCrNiCoAl0.7Cu0.5þ10 vol%TiC,10.1016/j.msea.2014.01.044,FCC,,,1290,,,C
FeCrNiCoAl0.75Cu0.25þ10 vol%TiC,10.1016/j.msea.2014.01.044,FCC,,,1637,,,C
CoCrCuFeNiTi0.5,10.1016/j.msea.2014.01.044,FCC,,,700,,,C
CoCrCuFeNiTi0.8,10.1016/j.msea.2014.01.044,FCC,,,1042,,,C
CoCrCuFeNiTi,10.1016/j.msea.2014.01.044,FCC,,,1272,,,C
AlCrFeCoNi,10.1016/j.msea.2014.01.044,FCC,,,1251,,,C
AlCrMnFeCoNiCuTiV,10.1016/j.msea.2014.01.044,FCC,,,1862,,,C
AlCrFeCoNiCu,10.1016/j.msea.2014.01.044,FCC,,,1303,,,C
AlCrFeCoNiCuMn,10.1016/j.msea.2014.01.044,FCC,,,1005,,,C
AlCrFeCoNiCuTi,10.1016/j.msea.2014.01.044,FCC,,,1234,,,C
AlCrFeCoNiCuV,10.1016/j.msea.2014.01.044,FCC,,,1469,,,C
Ti20Zr20Hf20Nb20V20,10.1016/j.ijrmhm.2014.07.009,BCC + u,,128,1170,,,
Ti20Zr20Hf20Nb20V20,10.1016/j.ijrmhm.2014.07.009,BCC + V2M,,128,,1157,,
Ti20Zr20Hf20Nb20Cr20,10.1016/j.ijrmhm.2014.07.009,BCC + L1 + L2,,112,1375,,,
Ti20Zr20Hf20Nb20Cr20,10.1016/j.ijrmhm.2014.07.009,BCC + L1 + L2,,112,,1328,,
Ti20Zr20Hf20Nb20Ta20 [3],10.1016/j.ijrmhm.2014.07.009,BCC,,,929,,,
W20Nb20Mo20Ta20 [4],10.1016/j.ijrmhm.2014.07.009,BCC,,,1058,,,
W20Nb20Mo20Ta20V20 [3],10.1016/j.ijrmhm.2014.07.009,BCC,,,1246,,,
Al0.6CoFeNi,10.1016/j.msea.2014.09.077,FCC,,,2200,,,C
CoCrFeNiAl0.3,10.1016/j.intermet.2014.05.018,FCC,,,275,,,T
CoCrFeNiAl0.3,10.1016/j.intermet.2014.05.018,FCC,,,185,,,T
CoCrFeNi,10.1016/j.jallcom.2013.12.210,FCC,,,140,,,T
CoCrFeNi,10.1016/j.jallcom.2013.12.210,FCC,,,130,,,T
CoCrFeNiMn,10.1016/j.jallcom.2013.12.210,FCC,,,215,,,T
CoCrFeNiMn,10.1016/j.jallcom.2013.12.210,FCC,,,162,,,T
CoCrFeNi,10.1016/j.jallcom.2013.12.210,FCC,,,190,,,C
CoCrFeNiV,10.1016/j.jallcom.2013.12.210,BCC + FCC,,,1435,,,C
CoCrFeNiMnV,10.1016/j.jallcom.2013.12.210,BCC + FCC,,,1660,,,C
Al0.25CoCrFeNi,10.1016/j.msea.2017.09.089,FCC,,,127,,,T
Al0.25CoCrFeNi,10.1016/j.msea.2017.09.089,FCC,,,691,,,T
Al0.25CoCrFeNi,10.1016/j.msea.2017.09.089,FCC,,,800,,,T
Al0.25CoCrFeNi,10.1016/j.msea.2017.09.089,FCC,,,991,,,T
Al0.25CoCrFeNi,10.1016/j.msea.2017.09.089,FCC,,,1280,,,T
CoCrFeNi,10.1016/j.jmst.2016.09.016,FCC,,,145,,,C
CoCrFeNb0.25Ni,10.1016/j.jmst.2016.09.016,FCC,,,423,,,C
CoCrFeNb0.45Ni,10.1016/j.jmst.2016.09.016,FCC,,,1474.9,,,C
CoCrFeNb0.5Ni,10.1016/j.jmst.2016.09.016,FCC,,,1414,,,C
CoCrFeMnNi,10.1016/j.msea.2017.09.026,FCC,,,484,,,T
CoCrFeMnNi,10.1016/j.msea.2017.09.026,FCC,,,650,,,T
Al0.3CoCrFeNi,10.1016/j.intermet.2016.12.016,FCC,,,167,,,T
FeCoNi,10.1016/j.intermet.2017.04.007,FCC,,,198.6,,,T
FeCoNiMn0.25Al0.25,10.1016/j.intermet.2017.04.007,FCC,,,331.4,,,T
FeCoNiMn0.5Al0.5,10.1016/j.intermet.2017.04.007,FCC,,,315.6,,,T
CoCrFeNi,10.1016/j.msea.2017.09.101,FCC,,,220,,,C
Al0.3CoCrFeNi,10.1016/j.msea.2017.09.101,FCC,,,300,,,C
Al0.5CoCrFeNi,10.1016/j.msea.2017.09.101,BCC + FCC,,,950,,,C
Al0.75CoCrFeNi,10.1016/j.msea.2017.09.101,BCC + FCC,,,1400,,,C
AlCoCrFeNi,10.1016/j.msea.2017.09.101,BCC,,,1300,,,C
AlCoCrFeNi2.0,10.1016/j.actamat.2016.11.016,FCC + B2,,,545.6,,,T
AlCoCrFeNi2.1,10.1016/j.actamat.2016.11.016,FCC + B2,,,546.4,,,T
AlCoCrFeNi2.2,10.1016/j.actamat.2016.11.016,FCC + B2,,,544.5,,,T
Cr15Fe20Co35Ni20Mo10,10.1016/j.scriptamat.2017.05.019,FCC,,,,879,,T
Cr15Fe20Co35Ni20Mo10,10.1016/j.scriptamat.2017.05.019,FCC,,,,799,,T
Ni1.5Co1.5CrFeTi0.5,10.1016/j.matdes.2017.01.036,FCC,7.79,209,1308,,,T
AlCoCrCuFeNi,10.1016/j.msea.2017.02.072,BCC + FCC,,,1370,,,C
AlCoCrCuFeNi,10.1016/j.msea.2017.02.072,BCC + FCC,,,1490,,,C
Al0.1CoCrCuFeNi,10.1016/j.wear.2017.01.020,FCC,7.45,186,160,,,T
CoCrFeNiMn,10.1016/j.msea.2017.08.083,FCC,,,240,,,T
CoCrFeNiMn,10.1016/j.msea.2017.08.083,FCC,,,670,,,T
CoCrFeNiMn,10.1016/j.msea.2017.08.083,FCC,,,810,,,T
CoCrFeNiMn,10.1016/j.msea.2017.08.083,FCC,,,980,,,T
CoCrFeNiMn,10.1016/j.msea.2017.08.083,FCC,,,810,,,T
CoCrFeNiMn,10.1016/j.msea.2017.08.083,FCC,,,850,,,T
CoCrFeNiMn,10.1016/j.msea.2017.08.083,FCC,,,820,,,T
CoCrFeNiMn,10.1016/j.msea.2017.08.083,FCC,,,530,,,T
CoCrFeNiMn,10.1016/j.msea.2017.08.083,FCC,,,980,,,T
CoCrFeNiMn,10.1016/j.msea.2017.08.083,FCC,,,1015,,,T
CoCrFeNiMn,10.1016/j.msea.2017.08.083,FCC,,,890,,,T
CoCrFeNiMn,10.1016/j.msea.2017.08.083,FCC,,,560,,,T
CoCrFeNiMn,10.1016/j.msea.2017.08.083,FCC,,,925,,,
CoCrFeNiMn,10.1016/j.msea.2017.08.083,FCC,,,985,,,
Ti,10.1016/j.msec.2016.12.057,BCC,,116,195,,,
Zr,10.1016/j.msec.2016.12.057,BCC,,88,280,,,
Nb,10.1016/j.msec.2016.12.057,BCC,,105,240,,,
Ta,10.1016/j.msec.2016.12.057,BCC,,186,170,,,
Mo,10.1016/j.msec.2016.12.057,BCC,,329,420,,,
TiZrNbTaMo,10.1016/j.msec.2016.12.057,BCC,,,261,,,
TiZrNbTaMo,10.1016/j.msec.2016.12.057,BCC,,,1390,,,
Ni1.5CoFeCu0.9Al0.1V0.5,10.1016/j.msea.2017.09.119,FCC,,,1219,,,C
Ni1.5CoFeCu0.8Al0.2V0.5,10.1016/j.msea.2017.09.119,FCC,,,1504,,,C
Ni1.5CoFeCu0.7Al0.3V0.5,10.1016/j.msea.2017.09.119,FCC,,,1721,,,C
V35Ti35Fe15Cr10Zr5,10.1016/j.matdes.2017.02.029,0.67,,,917.8,,,
V35Ti35Fe15Cr10Zr5,10.1016/j.matdes.2017.02.029,12.2,,,,224.8,,
AlCoCuFeNi,10.1016/j.matdes.2016.12.036,,,202,1060,,,C
AlCoCuFeNiCr,10.1016/j.matdes.2016.12.036,,,219,1285,,,C
AlCoCuFeNiTi,10.1016/j.matdes.2016.12.036,,,231,1612,,,C
AlCoCuFeNiCrTi,10.1016/j.matdes.2016.12.036,,,239,1523,,,C
AlNbTiV,10.1016/j.msea.2017.08.019,BCC,5.59,,1000,,,C
AlNbTiV,10.1016/j.msea.2017.08.019,BCC,5.59,,,560,,C
AlNbTiVZr0.1,10.1016/j.msea.2017.08.019,BCC,5.53,,1290,,,C
AlNbTiVZr0.1,10.1016/j.msea.2017.08.019,BCC,5.53,,,865,,C
AlNbTiVZr0.25,10.1016/j.msea.2017.08.019,BCC,5.57,,1360,,,C
AlNbTiVZr0.25,10.1016/j.msea.2017.08.019,BCC,5.57,,,855,,C
AlNbTiVZr0.5,10.1016/j.msea.2017.08.019,BCC,5.64,,1485,,,C
AlNbTiVZr0.5,10.1016/j.msea.2017.08.019,BCC,5.64,,,675,,C
AlNbTiVZr,10.1016/j.msea.2017.08.019,BCC,5.79,,1500,,,C
AlNbTiVZr,10.1016/j.msea.2017.08.019,BCC,5.79,,,550,,C
AlNbTiVZr1.5,10.1016/j.msea.2017.08.019,BCC,5.87,,1535,,,C
AlNbTiVZr1.5,10.1016/j.msea.2017.08.019,BCC,5.87,,,180,,C
HfZrTiTa0.53,10.1016/j.matdes.2017.08.022,BCC,,,774,,,C
HfZrTiTa0.53,10.1016/j.matdes.2017.08.022,BCC,,,1360,,,C
HfZrTiTa0.53,10.1016/j.matdes.2017.08.022,BCC,,,1469,,,C
HfZrTiTa0.53,10.1016/j.matdes.2017.08.022,BCC,,,1390,,,C
HfZrTiTa0.53,10.1016/j.matdes.2017.08.022,BCC,,,1388,,,C
CoCrCuFeNi,10.1016/j.msea.2017.09.102,FCC,,,320,,,C
Gd0.05CoCrCuFeNi,10.1016/j.msea.2017.09.102,FCC,,,300,,,C
Gd0.1CoCrCuFeNi,10.1016/j.msea.2017.09.102,FCC,,,526,,,C
Gd0.2CoCrCuFeNi,10.1016/j.msea.2017.09.102,FCC,,,739,,,C
Gd0.3CoCrCuFeNi,10.1016/j.msea.2017.09.102,FCC,,,1132,,,C
Ni,10.1016/j.intermet.2017.03.011,FCC,,,59,,,
NiCo,10.1016/j.intermet.2017.03.011,FCC,,,110,,,
NiFe,10.1016/j.intermet.2017.03.011,FCC,,,187,,,
NiCoMn,10.1016/j.intermet.2017.03.011,FCC,,,230,,,
NiFeMn,10.1016/j.intermet.2017.03.011,FCC,,,229,,,
NiCoFe,10.1016/j.intermet.2017.03.011,FCC,,,213,,,
NiCoFeMn,10.1016/j.intermet.2017.03.011,FCC,,,176,,,
NiCoFeCr,10.1016/j.intermet.2017.03.011,FCC,,,140,,,
NiCoFeCr,10.1016/j.intermet.2017.03.011,FCC,,,130,,,
NiCoFeCr,10.1016/j.intermet.2017.03.011,FCC,,,147,,,
NiCoFeCr,10.1016/j.intermet.2017.03.011,FCC,,,165,,,
NiCoCrFeMn,10.1016/j.intermet.2017.03.011,FCC,,,215,,,
NiCoCrFeMn,10.1016/j.intermet.2017.03.011,FCC,,,215,,,
NiCoCrFeMn,10.1016/j.intermet.2017.03.011,FCC,,,162,,,
NiCoCrFeMn,10.1016/j.intermet.2017.03.011,FCC,,,209,,,
Ni19.2Co19.2Cr19.2Fe19.2Mn19.2Al4,10.1016/j.intermet.2017.03.011,,,,220,,,
Ni18.6Co18.6Cr18.6Fe18.6Mn18.6Al7 ,10.1016/j.intermet.2017.03.011,,,,242,,,
CoCrFeNi,10.1007/s1254 0-019-00565 -z,,,,145,,,
CoCrFeNiTa0.1,10.1007/s1254 0-019-00565 -z,,,,267,,,
CoCrFeNiTa0.2,10.1007/s1254 0-019-00565 -z,,,,405,,,
CoCrFeNiTa0.3,10.1007/s1254 0-019-00565 -z,,,,946,,,
CoCrFeNiTa0.4,10.1007/s1254 0-019-00565 -z,,,,1316,,,
CoCrFeNiTa0.5,10.1007/s1254 0-019-00565 -z,,,,1346,,,
AlMo0.5NbTa0.5TiZr,10.1007/s1254 0-019-00565 -z,,,,2368,,,
AlMo0.5NbTa0.5TiZr,10.1007/s1254 0-019-00565 -z,,,,,772,,
AlMo0.5NbTa0.5TiZr,10.1007/s1254 0-019-00565 -z,,,,,,275,
Al0.4Hf0.6NbTaTiZr,10.1007/s1254 0-019-00565 -z,,,,2269,,,
Al0.4Hf0.6NbTaTiZr,10.1007/s1254 0-019-00565 -z,,,,,455,,
Al0.4Hf0.6NbTaTiZr,10.1007/s1254 0-019-00565 -z,,,,,,135,
TaNbHfZrTi,10.1007/s1254 0-019-00565 -z,,,,929,,,
Al0.3CrFe1.5MnNi0.5,10.1007/s1254 0-019-00565 -z,,,,298.8,,,
CoFeNiMnAl,10.1007/s1254 0-019-00565 -z,,,,577.4,,,
CoFeNiMnTi0.1Al0.9,10.1007/s1254 0-019-00565 -z,,,,926.7,,,
CoFeNiMnTi0.3Al0.7,10.1007/s1254 0-019-00565 -z,,,,1106.6,,,
CoFeNiMnTi0.5Al0.5,10.1007/s1254 0-019-00565 -z,,,,1052.8,,,
CoFeNiMnTi0.8Al0.2,10.1007/s1254 0-019-00565 -z,,,,1125.8,,,
CoFeNiMnTi,10.1007/s1254 0-019-00565 -z,,,,1070.5,,,
HfNbTiZr,10.1007/s1254 0-019-00565 -z,,,,706,,,
Al0.5HfNbTiZr,10.1007/s1254 0-019-00565 -z,,,,1120,,,
Al0.75HfNbTiZr,10.1007/s1254 0-019-00565 -z,,,,1331,,,
AlHfNbTiZr,10.1007/s1254 0-019-00565 -z,,,,1582,,,
Al1.25HfNbTiZr,10.1007/s1254 0-019-00565 -z,,,,1620,,,
Al1.5HfNbTiZr,10.1007/s1254 0-019-00565 -z,,,,1746,,,
MoNbHfZrTi,10.1007/s1254 0-019-00565 -z,,,,1719,,,
MoNbHfZrTi,10.1007/s1254 0-019-00565 -z,,,,1575,,,
MoNbHfZrTi,10.1007/s1254 0-019-00565 -z,,,,,635,,
MoNbHfZrTi,10.1007/s1254 0-019-00565 -z,,,,,,187,
Mo0.5NbHf0.5ZrTi,10.1007/s1254 0-019-00565 -z,,,,1192,,,
Mo0.5NbHf0.5ZrTiC0.1,10.1007/s1254 0-019-00565 -z,,,,1183,,,
Mo0.5NbHf0.5ZrTiC0.3,10.1007/s1254 0-019-00565 -z,,,,1201,,,
HfMoNbTaTiZr,10.1007/s1254 0-019-00565 -z,,,,1512,,,
HfMoNbTaTiZr,10.1007/s1254 0-019-00565 -z,,,,,814,,
HfMoNbTaTiZr,10.1007/s1254 0-019-00565 -z,,,,,,556,
HfMoTaTiZr,10.1007/s1254 0-019-00565 -z,,,,1600,,,
HfMoTaTiZr,10.1007/s1254 0-019-00565 -z,,,,,855,,
HfMoTaTiZr,10.1007/s1254 0-019-00565 -z,,,,,,404,
AlNbTiV,10.1007/s1254 0-019-00565 -z,,,,1000,,,
AlCr0.5NbTiV,10.1007/s1254 0-019-00565 -z,,,,1300,,,
AlCrNbTiV,10.1007/s1254 0-019-00565 -z,,,,1550,,,
AlNbTiV,10.1007/s1254 0-019-00565 -z,,,,1000,,,
AlNbTiVZr0.5,10.1007/s1254 0-019-00565 -z,,,,1485,,,
AlNbTiVZr,10.1007/s1254 0-019-00565 -z,,,,1500,,,
HfMo0.5NbTiV0.5,10.1007/s1254 0-019-00565 -z,,,,1260,,,
HfMo0.5NbTiV0.5Si0.3,10.1007/s1254 0-019-00565 -z,,,,1617,,,
HfMo0.5NbTiV0.5Si0.5,10.1007/s1254 0-019-00565 -z,,,,1787,,,
HfMo0.5NbTiV0.5Si0.7,10.1007/s1254 0-019-00565 -z,,,,2134,,,
Al0.3CoCrFeNi,10.1007/s1254 0-019-00565 -z,,,,119,,,
Al0.3CoCrFeNiMn0.1,10.1007/s1254 0-019-00565 -z,,,,149,,,
Al0.3CoCrFeNiMn0.3,10.1007/s1254 0-019-00565 -z,,,,158,,,
FeCoCrNiMnTi0.1C0.1,10.1007/s1254 0-019-00565 -z,,,,,1194,,
FeCoCrNiMn,10.1007/s1254 0-019-00565 -z,,,,1314,,,
FeCoCrNiMnAl0.1,10.1007/s1254 0-019-00565 -z,,,,1631,,,
FeCoCrNiMnAl0.3,10.1007/s1254 0-019-00565 -z,,,,1836,,,
FeCoCrNiMnAl0.5,10.1007/s1254 0-019-00565 -z,,,,1932,,,
FeCoCrNiMnAl0.7,10.1007/s1254 0-019-00565 -z,,,,2230,,,
AlFeCuCr,10.1007/s1254 0-019-00565 -z,,,,1950,,,
AlFeCuCrMg0.5,10.1007/s1254 0-019-00565 -z,,,,2559,,,
AlFeCuCrMg,10.1007/s1254 0-019-00565 -z,,,,2220,,,
AlFeCuCrMg1.5,10.1007/s1254 0-019-00565 -z,,,,1559,,,
Al0.3CoCrFeNi,10.1007/s1254 0-019-00565 -z,,,,200,,,
Al0.6CoCrFeNi,10.1007/s1254 0-019-00565 -z,,,,400,,,
Al0.85CoCrFeNi,10.1007/s1254 0-019-00565 -z,,,,1400,,,
FeNiCoCrAl13,10.1016/j.msea.2018.02.044,,,138,330,,,
FeNiCoCrAl13,10.1016/j.msea.2018.02.044,,,140,,370,,
FeNiCoCrAl13,10.1016/j.msea.2018.02.044,,,142,,,410,
FeNiCoCrAl13,10.1016/j.msea.2018.02.044,,,136,,,385,
FeMn,10.1016/j.matdes.2018.07.046,,,204.5,191,,,
FeMnNi,10.1016/j.matdes.2018.07.046,,,203,357,,,
FeMnNiCo,10.1016/j.matdes.2018.07.046,,,204.5,215,,,
FeMnNiCoCu,10.1016/j.matdes.2018.07.046,,,189.6,499,,,
AlCoCrFeNi2.1,10.1016/j.matchemphys.2017.06.023,Multi phase,,,620,,,T
Al3.31Cr18Fe18Ni54.54Ti5.78,10.1016/j.matchemphys.2017.09.057,FCC,,,755,,,T
Al3.31Co27Cr18Fe18Ni27.27Ti5.78,10.1016/j.matchemphys.2017.09.057,FCC,,,952,,,T
Al3.31Co27Cr18Fe18Ni27.27Ti5.78,10.1016/j.matchemphys.2017.09.057,FCC,,,,126,,T
FeCoCrNiMn,10.1016/j.msea.2018.02.040,FCC,,,774,,,C
FeCoCrNiMnTi0.3C0.3,10.1016/j.msea.2018.02.040,FCC,,,1445,,,C
CoCrFeNiMn,10.1016/j.matchemphys.2017.08.011,FCC,,,250,,,T
CoCrFeNiMnC0.05,10.1016/j.matchemphys.2017.08.011,FCC,,,290,,,T
CoCrFeNiMnC0.1,10.1016/j.matchemphys.2017.08.011,FCC,,,350,,,T
CoCrFeNiMnC0.15,10.1016/j.matchemphys.2017.08.011,FCC,,,425,,,T
CoCrFeNiMnC0.2,10.1016/j.matchemphys.2017.08.011,FCC,,,500,,,T
ZrTiHfNb0.5Ta0.5,10.1016/j.matlet.2018.05.123,,,,738,,,C
ZrTiHfNb0.5Ta0.5,10.1016/j.matlet.2018.05.123,,,,,170,,C
ZrTiHfNb0.5Ta0.5O0.05,10.1016/j.matlet.2018.05.123,,,,955,,,C
ZrTiHfNb0.5Ta0.5O0.05,10.1016/j.matlet.2018.05.123,,,,,327,,C
ZrTiHfNb0.5Ta0.5O0.1,10.1016/j.matlet.2018.05.123,,,,1097,,,C
ZrTiHfNb0.5Ta0.5O0.1,10.1016/j.matlet.2018.05.123,,,,,380,,C
ZrTiHfNb0.5Ta0.5O0.2,10.1016/j.matlet.2018.05.123,,,,1393,,,C
ZrTiHfNb0.5Ta0.5O0.2,10.1016/j.matlet.2018.05.123,,,,,537,,C
Fe40Mn40Co10Cr10,10.1016/j.msea.2018.01.045,FCC,,,213,,,T
(Fe40Mn40Co10Cr10)97.8C2.2,10.1016/j.msea.2018.01.045,FCC,,,310,,,T
(Fe40Mn40Co10Cr10)96.7C3.3,10.1016/j.msea.2018.01.045,FCC,,,422,,,T
(Fe40Mn40Co10Cr10)95.6C4.4,10.1016/j.msea.2018.01.045,FCC,,,467,,,T
(Fe40Mn40Co10Cr10)93.4C6.6,10.1016/j.msea.2018.01.045,FCC,,,620,,,T
(Fe40Mn40Co10Cr10)91.1C8.9,10.1016/j.msea.2018.01.045,FCC,,,750,,,T
AlCrCuNiFeCo,10.1016/j.matchemphys.2017.07.079,,,,18,,,T
