Repository: BrentVela/redesign_2_2_26

# ULTIMATE Alloy Redesign

This repo captures reproducible analysis artifacts for Dr. Karaman's ULTIMATE alloy redesign work.

## Status
- Inputs currently present: `1_find_stoich_props_parallel_for_Class.py`, `TC_Equilibrium_Module.py`, `make_trajectory.py`.
- Missing runtime dependencies: `strength_model` module and `SPACE_v0.par` data file.

## Quick Start
1. Add required inputs:
   - `SPACE_v0.par` (composition space dataset)
   - `strength_model.py` (Curtin model implementation)
2. Run properties extraction:
   - `python 1_find_stoich_props_parallel_for_Class.py`
3. Outputs are written to `CalcFiles/` and CSV files are produced.

File: featurize_database_for_cafer/codhem_featurized.csv (part 2 of 26)
Composition,doi,Phase,Density (g/cm3),Hardness (GPa),YS (MPa) at 23 C,YS (MPa) at 1000 C,YS (MPa) at 1200 C,Test Type,A,Ag,Al,Au,B,Be,C,Ca,Co,Cr,Cu,D,E,Fe,Ga,Gd,Hf,I,Ir,Li,M,Mg,Mn,Mo,N,Nb,Ni,O,P,Pb,Pd,Pt,Q,Re,Rh,S,Si,Sn,Sr,T,Ta,Ti,V,Vi,W,Y,Yb,Zn,Zr,Density_g_cc_ROM,VEC,Pugh_Ratio,Cauchy_Pressure,YS_1300C_MPa,Solidus_K_TC,Liquidus_K_TC,Solidus_C_TC,Liquidus_C_TC,THCD_25C_W_mK
Al0.56CoCrFeMnNi,doi.org/10.1016/j.dib.2018.11.111,FCC+BCC,7.3,204.0,526,,,,0.0,0.0,0.10071942446043165,0.0,0.0,0.0,0.0,0.0,0.17985611510791366,0.17985611510791366,0.0,0.0,0.0,0.17985611510791366,0.0,0.0,0.0,0.0,0.0,0.0,0.0,0.0,0.17985611510791366,0.0,0.0,0.0,0.17985611510791366,0.0,0.0,0.0,0.0,0.0,0.0,0.0,0.0,0.0,0.0,0.0,0.0,0.0,0.0,0.0,0.0,0.0,0.0,0.0,0.0,0.0,0.0,7.5205035971223015,7.496402877697841,2.18706557872469,68.98776978417268,116.02902734605495,,,,,
Al0.62CoCrFeMnNi,doi.org/10.1016/j.dib.2018.11.111,FCC+BCC,7.2,203.0,833,,,,0.0,0.0,0.11032028469750889,0.0,0.0,0.0,0.0,0.0,0.17793594306049823,0.17793594306049823,0.0,0.0,0.0,0.17793594306049823,0.0,0.0,0.0,0.0,0.0,0.0,0.0,0.0,0.17793594306049823,0.0,0.0,0.0,0.17793594306049823,0.0,0.0,0.0,0.0,0.0,0.0,0.0,0.0,0.0,0.0,0.0,0.0,0.0,0.0,0.0,0.0,0.0,0.0,0.0,0.0,0.0,0.0,7.469039145907473,7.448398576512456,2.1936450839328536,68.74448398576513,124.31519502623655,,,,,
CoCrNi,doi.org/10.1016/j.dib.2018.11.111,FCC,8.3,229.0,300,,,,0.0,0.0,0.0,0.0,0.0,0.0,0.0,0.0,0.3333333333333333,0.3333333333333333,0.0,0.0,0.0,0.0,0.0,0.0,0.0,0.0,0.0,0.0,0.0,0.0,0.0,0.0,0.0,0.0,0.3333333333333333,0.0,0.0,0.0,0.0,0.0,0.0,0.0,0.0,0.0,0.0,0.0,0.0,0.0,0.0,0.0,0.0,0.0,0.0,0.0,0.0,0.0,0.0,8.319333333333333,8.333333333333334,1.939393939393939,45.033333333333346,0.012435902602374172,,,,,
CoMnNi,doi.org/10.1016/j.dib.2018.11.111,FCC,8.4,202.0,231,,,,0.0,0.0,0.0,0.0,0.0,0.0,0.0,0.0,0.3333333333333333,0.0,0.0,0.0,0.0,0.0,0.0,0.0,0.0,0.0,0.0,0.0,0.0,0.0,0.3333333333333333,0.0,0.0,0.0,0.3333333333333333,0.0,0.0,0.0,0.0,0.0,0.0,0.0,0.0,0.0,0.0,0.0,0.0,0.0,0.0,0.0,0.0,0.0,0.0,0.0,0.0,0.0,0.0,8.426,8.666666666666666,2.55128205128205,92.26666666666667,,,,,,
FeMnNi,doi.org/10.1016/j.dib.2018.11.111,FCC,8.1,203.0,221,,,,0.0,0.0,0.0,0.0,0.0,0.0,0.0,0.0,0.0,0.0,0.0,0.0,0.0,0.3333333333333333,0.0,0.0,0.0,0.0,0.0,0.0,0.0,0.0,0.3333333333333333,0.0,0.0,0.0,0.3333333333333333,0.0,0.0,0.0,0.0,0.0,0.0,0.0,0.0,0.0,0.0,0.0,0.0,0.0,0.0,0.0,0.0,0.0,0.0,0.0,0.0,0.0,0.0,8.084,8.333333333333334,2.398907103825136,95.06666666666665,7.199921173873858e-05,,,,,
CoCrFeNi,doi.org/10.1016/j.dib.2018.11.111,FCC,8.2,225.0,274,,,,0.0,0.0,0.0,0.0,0.0,0.0,0.0,0.0,0.25,0.25,0.0,0.0,0.0,0.25,0.0,0.0,0.0,0.0,0.0,0.0,0.0,0.0,0.0,0.0,0.0,0.0,0.25,0.0,0.0,0.0,0.0,0.0,0.0,0.0,0.0,0.0,0.0,0.0,0.0,0.0,0.0,0.0,0.0,0.0,0.0,0.0,0.0,0.0,0.0,8.208,8.25,1.9681626390487152,47.72500000000002,0.048382931470433814,,,,,
CoCrMnNi,doi.org/10.1016/j.dib.2018.11.111,FCC,8.1,222.0,282,,,,0.0,0.0,0.0,0.0,0.0,0.0,0.0,0.0,0.25,0.25,0.0,0.0,0.0,0.0,0.0,0.0,0.0,0.0,0.0,0.0,0.0,0.0,0.25,0.0,0.0,0.0,0.25,0.0,0.0,0.0,0.0,0.0,0.0,0.0,0.0,0.0,0.0,0.0,0.0,0.0,0.0,0.0,0.0,0.0,0.0,0.0,0.0,0.0,0.0,8.107,8.0,2.135802469135802,75.475,0.001714436269415173,,,,,
CoFeMnNi,doi.org/10.1016/j.dib.2018.11.111,FCC,8.2,205.0,170,,,,0.0,0.0,0.0,0.0,0.0,0.0,0.0,0.0,0.25,0.0,0.0,0.0,0.0,0.25,0.0,0.0,0.0,0.0,0.0,0.0,0.0,0.0,0.25,0.0,0.0,0.0,0.25,0.0,0.0,0.0,0.0,0.0,0.0,0.0,0.0,0.0,0.0,0.0,0.0,0.0,0.0,0.0,0.0,0.0,0.0,0.0,0.0,0.0,0.0,8.288,8.5,2.4101508916323726,83.15000000000002,1.7003821385962294e-07,,,,,
AlCrFeNi,doi.org/10.1016/j.dib.2018.11.111,BCC,6.3,190.0,1406,,,,0.0,0.0,0.25,0.0,0.0,0.0,0.0,0.0,0.0,0.25,0.0,0.0,0.0,0.25,0.0,0.0,0.0,0.0,0.0,0.0,0.0,0.0,0.0,0.0,0.0,0.0,0.25,0.0,0.0,0.0,0.0,0.0,0.0,0.0,0.0,0.0,0.0,0.0,0.0,0.0,0.0,0.0,0.0,0.0,0.0,0.0,0.0,0.0,0.0,6.6579999999999995,6.75,2.050456893126738,47.42500000000001,346.0634293507121,,,,,
AlCrFeNiMo0.2,doi.org/10.1016/j.dib.2018.11.111,BCC,6.5,197.0,1487,,,,0.0,0.0,0.2380952380952381,0.0,0.0,0.0,0.0,0.0,0.0,0.2380952380952381,0.0,0.0,0.0,0.2380952380952381,0.0,0.0,0.0,0.0,0.0,0.0,0.0,0.0,0.0,0.04761904761904762,0.0,0.0,0.2380952380952381,0.0,0.0,0.0,0.0,0.0,0.0,0.0,0.0,0.0,0.0,0.0,0.0,0.0,0.0,0.0,0.0,0.0,0.0,0.0,0.0,0.0,0.0,6.830476190476191,6.714285714285714,2.0611934625617634,48.29523809523809,459.192556963064,,,,,
AlCrFeNiMo0.5,doi.org/10.1016/j.dib.2018.11.111,BCC,6.8,205.0,1749,,,,0.0,0.0,0.2222222222222222,0.0,0.0,0.0,0.0,0.0,0.0,0.2222222222222222,0.0,0.0,0.0,0.2222222222222222,0.0,0.0,0.0,0.0,0.0,0.0,0.0,0.0,0.0,0.1111111111111111,0.0,0.0,0.2222222222222222,0.0,0.0,0.0,0.0,0.0,0.0,0.0,0.0,0.0,0.0,0.0,0.0,0.0,0.0,0.0,0.0,0.0,0.0,0.0,0.0,0.0,0.0,7.060444444444444,6.666666666666667,2.0756602426837967,49.45555555555558,606.2443556467022,,,,,
AlCrFeNiMo0.8,doi.org/10.1016/j.dib.2018.11.111,BCC+Im,7.0,,1513,,,,0.0,0.0,0.20833333333333334,0.0,0.0,0.0,0.0,0.0,0.0,0.20833333333333334,0.0,0.0,0.0,0.20833333333333334,0.0,0.0,0.0,0.0,0.0,0.0,0.0,0.0,0.0,0.16666666666666669,0.0,0.0,0.20833333333333334,0.0,0.0,0.0,0.0,0.0,0.0,0.0,0.0,0.0,0.0,0.0,0.0,0.0,0.0,0.0,0.0,0.0,0.0,0.0,0.0,0.0,0.0,7.261666666666667,6.625,2.0884628321560714,50.47083333333333,727.1477022091142,,,,,
CoCrCuFeNi,doi.org/10.1016/j.dib.2018.11.111,FCC,8.3,214.0,230,,,,0.0,0.0,0.0,0.0,0.0,0.0,0.0,0.0,0.2,0.2,0.2,0.0,0.0,0.2,0.0,0.0,0.0,0.0,0.0,0.0,0.0,0.0,0.0,0.0,0.0,0.0,0.2,0.0,0.0,0.0,0.0,0.0,0.0,0.0,0.0,0.0,0.0,0.0,0.0,0.0,0.0,0.0,0.0,0.0,0.0,0.0,0.0,0.0,0.0,8.3584,8.8,2.0962099125364433,47.660000000000025,0.4231198855338089,,,,,
CoCrCuFeNi,doi.org/10.1016/j.dib.2018.11.111,FCC,8.3,206.0,230,,,,0.0,0.0,0.0,0.0,0.0,0.0,0.0,0.0,0.2,0.2,0.2,0.0,0.0,0.2,0.0,0.0,0.0,0.0,0.0,0.0,0.0,0.0,0.0,0.0,0.0,0.0,0.2,0.0,0.0,0.0,0.0,0.0,0.0,0.0,0.0,0.0,0.0,0.0,0.0,0.0,0.0,0.0,0.0,0.0,0.0,0.0,0.0,0.0,0.0,8.3584,8.8,2.0962099125364433,47.660000000000025,0.4231198855338089,,,,,
CoCrCuFeNiTi0.5,doi.org/10.1016/j.dib.2018.11.111,FCC,7.8,206.0,700,,,,0.0,0.0,0.0,0.0,0.0,0.0,0.0,0.0,0.18181818181818182,0.18181818181818182,0.18181818181818182,0.0,0.0,0.18181818181818182,0.0,0.0,0.0,0.0,0.0,0.0,0.0,0.0,0.0,0.0,0.0,0.0,0.18181818181818182,0.0,0.0,0.0,0.0,0.0,0.0,0.0,0.0,0.0,0.0,0.0,0.0,0.0,0.0,0.09090909090909091,0.0,0.0,0.0,0.0,0.0,0.0,0.0,8.00818181818182,8.363636363636363,2.1242180518319933,50.20000000000003,99.5992881233766,,,,,
CoCrCuFeNiTi0.5,doi.org/10.1016/j.dib.2018.11.111,FCC,7.8,198.0,700,,,,0.0,0.0,0.0,0.0,0.0,0.0,0.0,0.0,0.18181818181818182,0.18181818181818182,0.18181818181818182,0.0,0.0,0.18181818181818182,0.0,0.0,0.0,0.0,0.0,0.0,0.0,0.0,0.0,0.0,0.0,0.0,0.18181818181818182,0.0,0.0,0.0,0.0,0.0,0.0,0.0,0.0,0.0,0.0,0.0,0.0,0.0,0.0,0.09090909090909091,0.0,0.0,0.0,0.0,0.0,0.0,0.0,8.00818181818182,8.363636363636363,2.1242180518319933,50.20000000000003,99.5992881233766,,,,,
CoCrCuFeNiTi0.8,doi.org/10.1016/j.dib.2018.11.111,FCC+Im,7.6,198.0,1042,,,,0.0,0.0,0.0,0.0,0.0,0.0,0.0,0.0,0.1724137931034483,0.1724137931034483,0.1724137931034483,0.0,0.0,0.1724137931034483,0.0,0.0,0.0,0.0,0.0,0.0,0.0,0.0,0.0,0.0,0.0,0.0,0.1724137931034483,0.0,0.0,0.0,0.0,0.0,0.0,0.0,0.0,0.0,0.0,0.0,0.0,0.0,0.0,0.13793103448275862,0.0,0.0,0.0,0.0,0.0,0.0,0.0,7.827034482758622,8.137931034482758,2.138959931798807,51.51379310344829,140.6152595643789,,,,,
CoCrCuFeNiTi,doi.org/10.1016/j.dib.2018.11.111,FCC,7.4,128.0,1272,,,,0.0,0.0,0.0,0.0,0.0,0.0,0.0,0.0,0.16666666666666669,0.16666666666666669,0.16666666666666669,0.0,0.0,0.16666666666666669,0.0,0.0,0.0,0.0,0.0,0.0,0.0,0.0,0.0,0.0,0.0,0.0,0.16666666666666669,0.0,0.0,0.0,0.0,0.0,0.0,0.0,0.0,0.0,0.0,0.0,0.0,0.0,0.0,0.16666666666666669,0.0,0.0,0.0,0.0,0.0,0.0,0.0,7.716333333333335,8.000000000000002,2.1480562448304386,52.31666666666669,156.80192611116385,,,,,
Al0.25CoCrCu0.75FeNiTi0.5,doi.org/10.1016/j.dib.2018.11.111,FCC,7.5,198.0,750,,,,0.0,0.0,0.045454545454545456,0.0,0.0,0.0,0.0,0.0,0.18181818181818182,0.18181818181818182,0.13636363636363635,0.0,0.0,0.18181818181818182,0.0,0.0,0.0,0.0,0.0,0.0,0.0,0.0,0.0,0.0,0.0,0.0,0.18181818181818182,0.0,0.0,0.0,0.0,0.0,0.0,0.0,0.0,0.0,0.0,0.0,0.0,0.0,0.0,0.09090909090909091,0.0,0.0,0.0,0.0,0.0,0.0,0.0,7.723636363636364,8.0,2.129720853858785,50.14545454545457,147.5825066416446,,,,,
Al0.5CoCrCuFeNi,doi.org/10.1016/j.dib.2018.11.111,,7.6,198.0,388,,,,0.0,0.0,0.09090909090909091,0.0,0.0,0.0,0.0,0.0,0.18181818181818182,0.18181818181818182,0.18181818181818182,0.0,0.0,0.18181818181818182,0.0,0.0,0.0,0.0,0.0,0.0,0.0,0.0,0.0,0.0,0.0,0.0,0.18181818181818182,0.0,0.0,0.0,0.0,0.0,0.0,0.0,0.0,0.0,0.0,0.0,0.0,0.0,0.0,0.0,0.0,0.0,0.0,0.0,0.0,0.0,0.0,7.844,8.272727272727273,2.1576086956521734,47.527272727272745,87.89167283638963,,,,,
AlCoCrCuFeNi,doi.org/10.1016/j.dib.2018.11.111,FCC+BCC,7.1,187.0,950,,,,0.0,0.0,0.16666666666666669,0.0,0.0,0.0,0.0,0.0,0.16666666666666669,0.16666666666666669,0.16666666666666669,0.0,0.0,0.16666666666666669,0.0,0.0,0.0,0.0,0.0,0.0,0.0,0.0,0.0,0.0,0.0,0.0,0.16666666666666669,0.0,0.0,0.0,0.0,0.0,0.0,0.0,0.0,0.0,0.0,0.0,0.0,0.0,0.0,0.0,0.0,0.0,0.0,0.0,0.0,0.0,0.0,7.415333333333334,7.833333333333335,2.2111959287531815,47.416666666666686,125.09779128653624,,,,,
AlCoCrCuFeNi,doi.org/10.1016/j.dib.2018.11.111,FCC+BCC,7.1,184.0,1303,,,,0.0,0.0,0.16666666666666669,0.0,0.0,0.0,0.0,0.0,0.16666666666666669,0.16666666666666669,0.16666666666666669,0.0,0.0,0.16666666666666669,0.0,0.0,0.0,0.0,0.0,0.0,0.0,0.0,0.0,0.0,0.0,0.0,0.16666666666666669,0.0,0.0,0.0,0.0,0.0,0.0,0.0,0.0,0.0,0.0,0.0,0.0,0.0,0.0,0.0,0.0,0.0,0.0,0.0,0.0,0.0,0.0,7.415333333333334,7.833333333333335,2.2111959287531815,47.416666666666686,125.09779128653624,,,,,
AlCoCrCuFeMnNi,doi.org/10.1016/j.dib.2018.11.111,FCC+BCC+Im,7.1,183.0,1005,,,,0.0,0.0,0.14285714285714288,0.0,0.0,0.0,0.0,0.0,0.14285714285714288,0.14285714285714288,0.14285714285714288,0.0,0.0,0.14285714285714288,0.0,0.0,0.0,0.0,0.0,0.0,0.0,0.0,0.14285714285714288,0.0,0.0,0.0,0.14285714285714288,0.0,0.0,0.0,0.0,0.0,0.0,0.0,0.0,0.0,0.0,0.0,0.0,0.0,0.0,0.0,0.0,0.0,0.0,0.0,0.0,0.0,0.0,7.4231428571428575,7.714285714285715,2.3002257336343126,64.47142857142859,86.36904573116733,,,,,
AlCoCrCuFeNiTi,doi.org/10.1016/j.dib.2018.11.111,FCC+BCC,6.6,,1234,,,,0.0,0.0,0.14285714285714285,0.0,0.0,0.0,0.0,0.0,0.14285714285714285,0.14285714285714285,0.14285714285714285,0.0,0.0,0.14285714285714285,0.0,0.0,0.0,0.0,0.0,0.0,0.0,0.0,0.0,0.0,0.0,0.0,0.14285714285714285,0.0,0.0,0.0,0.0,0.0,0.0,0.0,0.0,0.0,0.0,0.0,0.0,0.0,0.0,0.14285714285714285,0.0,0.0,0.0,0.0,0.0,0.0,0.0,6.999714285714285,7.285714285714285,2.242089771891096,51.442857142857164,128.3935620488836,,,,,
AlCoCrCuFeNiV,doi.org/10.1016/j.dib.2018.11.111,FCC+BCC,6.9,174.0,1469,,,,0.0,0.0,0.14285714285714285,0.0,0.0,0.0,0.0,0.0,0.14285714285714285,0.14285714285714285,0.14285714285714285,0.0,0.0,0.14285714285714285,0.0,0.0,0.0,0.0,0.0,0.0,0.0,0.0,0.0,0.0,0.0,0.0,0.14285714285714285,0.0,0.0,0.0,0.0,0.0,0.0,0.0,0.0,0.0,0.0,0.0,0.0,0.0,0.0,0.0,0.14285714285714285,0.0,0.0,0.0,0.0,0.0,0.0,7.228857142857142,7.428571428571428,2.340463458110517,58.81428571428573,154.81009605303944,,,,,
Al2CoCrCuFeNi,doi.org/10.1016/j.dib.2018.11.111,FCC+BCC,6.3,170.0,1620,,,,0.0,0.0,0.2857142857142857,0.0,0.0,0.0,0.0,0.0,0.14285714285714285,0.14285714285714285,0.14285714285714285,0.0,0.0,0.14285714285714285,0.0,0.0,0.0,0.0,0.0,0.0,0.0,0.0,0.0,0.0,0.0,0.0,0.14285714285714285,0.0,0.0,0.0,0.0,0.0,0.0,0.0,0.0,0.0,0.0,0.0,0.0,0.0,0.0,0.0,0.0,0.0,0.0,0.0,0.0,0.0,0.0,6.741714285714285,7.142857142857142,2.300225733634311,47.24285714285716,98.02087604532322,,,,,
Al0.5CoCrCu0.5FeNiTi0.5,doi.org/10.1016/j.dib.2018.11.111,FCC+BCC,7.1,,1580,,,,0.0,0.0,0.09090909090909091,0.0,0.0,0.0,0.0,0.0,0.18181818181818182,0.18181818181818182,0.09090909090909091,0.0,0.0,0.18181818181818182,0.0,0.0,0.0,0.0,0.0,0.0,0.0,0.0,0.0,0.0,0.0,0.0,0.18181818181818182,0.0,0.0,0.0,0.0,0.0,0.0,0.0,0.0,0.0,0.0,0.0,0.0,0.0,0.0,0.09090909090909091,0.0,0.0,0.0,0.0,0.0,0.0,0.0,7.439090909090909,7.636363636363637,2.135248354278875,50.090909090909136,184.13376388117203,,,,,
Al0.75CoCrCu0.25FeNiTi0.5,doi.org/10.1016/j.dib.2018.11.111,FCC+BCC,6.8,,1900,,,,0.0,0.0,0.13636363636363635,0.0,0.0,0.0,0.0,0.0,0.18181818181818182,0.18181818181818182,0.045454545454545456,0.0,0.0,0.18181818181818182,0.0,0.0,0.0,0.0,0.0,0.0,0.0,0.0,0.0,0.0,0.0,0.0,0.18181818181818182,0.0,0.0,0.0,0.0,0.0,0.0,0.0,0.0,0.0,0.0,0.0,0.0,0.0,0.0,0.09090909090909091,0.0,0.0,0.0,0.0,0.0,0.0,0.0,7.154545454545454,7.2727272727272725,2.140800719748088,50.036363636363674,208.99378932421263,,,,,
AlCoFeNi,doi.org/10.1016/j.dib.2018.11.111,BCC,6.6,,964,,,,0.0,0.0,0.25,0.0,0.0,0.0,0.0,0.0,0.25,0.0,0.0,0.0,0.0,0.25,0.0,0.0,0.0,0.0,0.0,0.0,0.0,0.0,0.0,0.0,0.0,0.0,0.25,0.0,0.0,0.0,0.0,0.0,0.0,0.0,0.0,0.0,0.0,0.0,0.0,0.0,0.0,0.0,0.0,0.0,0.0,0.0,0.0,0.0,0.0,7.0954999999999995,7.5,2.4101508916323726,53.000000000000014,3.189790123424375,,,,,
Al1.125CuFe0.75NiTi1.125,doi.org/10.1016/j.dib.2018.11.111,FCC,5.9,178.0,980,,,,0.0,0.0,0.225,0.0,0.0,0.0,0.0,0.0,0.0,0.0,0.2,0.0,0.0,0.15,0.0,0.0,0.0,0.0,0.0,0.0,0.0,0.0,0.0,0.0,0.0,0.0,0.2,0.0,0.0,0.0,0.0,0.0,0.0,0.0,0.0,0.0,0.0,0.0,0.0,0.0,0.0,0.225,0.0,0.0,0.0,0.0,0.0,0.0,0.0,6.376049999999999,6.9750000000000005,2.514047076689445,57.77500000000002,,,,,,
Al22.5Cu20Fe15Ni20Ti22.5,doi.org/10.1016/j.dib.2018.11.111,FCC,5.9,140.0,980,,,,0.0,0.0,0.225,0.0,0.0,0.0,0.0,0.0,0.0,0.0,0.2,0.0,0.0,0.15,0.0,0.0,0.0,0.0,0.0,0.0,0.0,0.0,0.0,0.0,0.0,0.0,0.2,0.0,0.0,0.0,0.0,0.0,0.0,0.0,0.0,0.0,0.0,0.0,0.0,0.0,0.0,0.225,0.0,0.0,0.0,0.0,0.0,0.0,0.0,6.376049999999999,6.9750000000000005,2.514047076689445,57.77500000000002,,,,,,
AlCuFeNiTi,doi.org/10.1016/j.dib.2018.11.111,FCC,6.1,140.0,1074,,,,0.0,0.0,0.2,0.0,0.0,0.0,0.0,0.0,0.0,0.0,0.2,0.0,0.0,0.2,0.0,0.0,0.0,0.0,0.0,0.0,0.0,0.0,0.0,0.0,0.0,0.0,0.2,0.0,0.0,0.0,0.0,0.0,0.0,0.0,0.0,0.0,0.0,0.0,0.0,0.0,0.0,0.2,0.0,0.0,0.0,0.0,0.0,0.0,0.0,6.589600000000001,7.2,2.4788151481064866,57.52000000000001,,,,,,
AlCuNiTi,doi.org/10.1016/j.dib.2018.11.111,FCC,5.7,145.0,300,,,,0.0,0.0,0.25,0.0,0.0,0.0,0.0,0.0,0.0,0.0,0.25,0.0,0.0,0.0,0.0,0.0,0.0,0.0,0.0,0.0,0.0,0.0,0.0,0.0,0.0,0.0,0.25,0.0,0.0,0.0,0.0,0.0,0.0,0.0,0.0,0.0,0.0,0.0,0.0,0.0,0.0,0.25,0.0,0.0,0.0,0.0,0.0,0.0,0.0,6.2684999999999995,7.0,2.607843137254903,57.95000000000002,,,,,,
AlLi0.5MgSn0.2Zn0.5,doi.org/10.1016/j.dib.2018.11.111,FCC+Im,2.9,129.0,546,,,,0.0,0.0,0.3125,0.0,0.0,0.0,0.0,0.0,0.0,0.0,0.0,0.0,0.0,0.0,0.0,0.0,0.0,0.0,0.0,0.15625,0.0,0.3125,0.0,0.0,0.0,0.0,0.0,0.0,0.0,0.0,0.0,0.0,0.0,0.0,0.0,0.0,0.0,0.0625,0.0,0.0,0.0,0.0,0.0,0.0,0.0,0.0,0.0,0.15625,0.0,,,,,,,,,,
AlLiMgSnZn,doi.org/10.1016/j.dib.2018.11.111,FCC+HCP+Im,3.9,,600,,,,0.0,0.0,0.2,0.0,0.0,0.0,0.0,0.0,0.0,0.0,0.0,0.0,0.0,0.0,0.0,0.0,0.0,0.0,0.0,0.2,0.0,0.2,0.0,0.0,0.0,0.0,0.0,0.0,0.0,0.0,0.0,0.0,0.0,0.0,0.0,0.0,0.0,0.2,0.0,0.0,0.0,0.0,0.0,0.0,0.0,0.0,0.0,0.2,0.0,,,,,,,,,,
Al8Li0.5Mg0.5Sn0.5Zn0.5,doi.org/10.1016/j.dib.2018.11.111,FCC+Im,3.0,69.0,415,,,,0.0,0.0,0.8,0.0,0.0,0.0,0.0,0.0,0.0,0.0,0.0,0.0,0.0,0.0,0.0,0.0,0.0,0.0,0.0,0.05,0.0,0.05,0.0,0.0,0.0,0.0,0.0,0.0,0.0,0.0,0.0,0.0,0.0,0.0,0.0,0.0,0.0,0.05,0.0,0.0,0.0,0.0,0.0,0.0,0.0,0.0,0.0,0.05,0.0,,,,,,,,,,
Al8Cu0.5Li0.5Mg0.5Zn0.5,doi.org/10.1016/j.dib.2018.11.111,FCC+Im,2.9,,488,,,,0.0,0.0,0.7999999999999998,0.0,0.0,0.0,0.0,0.0,0.0,0.0,0.04999999999999999,0.0,0.0,0.0,0.0,0.0,0.0,0.0,0.0,0.04999999999999999,0.0,0.04999999999999999,0.0,0.0,0.0,0.0,0.0,0.0,0.0,0.0,0.0,0.0,0.0,0.0,0.0,0.0,0.0,0.0,0.0,0.0,0.0,0.0,0.0,0.0,0.0,0.0,0.0,0.04999999999999999,0.0,,,,,,,,,,
AlCr0.5NbTiV,doi.org/10.1016/j.dib.2018.11.111,BCC,5.6,,1300,,,,0.0,0.0,0.2222222222222222,0.0,0.0,0.0,0.0,0.0,0.0,0.1111111111111111,0.0,0.0,0.0,0.0,0.0,0.0,0.0,0.0,0.0,0.0,0.0,0.0,0.0,0.0,0.0,0.2222222222222222,0.0,0.0,0.0,0.0,0.0,0.0,0.0,0.0,0.0,0.0,0.0,0.0,0.0,0.0,0.0,0.2222222222222222,0.2222222222222222,0.0,0.0,0.0,0.0,0.0,0.0,5.6579999999999995,4.444444444444445,2.8581560283687937,86.07777777777778,76.07151979283441,,,,,
AlCrNbTiV,doi.org/10.1016/j.dib.2018.11.111,BCC+Im,5.8,,1550,,,,0.0,0.0,0.2,0.0,0.0,0.0,0.0,0.0,0.0,0.2,0.0,0.0,0.0,0.0,0.0,0.0,0.0,0.0,0.0,0.0,0.0,0.0,0.0,0.0,0.0,0.2,0.0,0.0,0.0,0.0,0.0,0.0,0.0,0.0,0.0,0.0,0.0,0.0,0.0,0.0,0.0,0.2,0.2,0.0,0.0,0.0,0.0,0.0,0.0,5.807200000000001,4.6000000000000005,2.6078431372549025,79.98,145.12410188103786,,,,,
AlCr1.5NbTiV,doi.org/10.1016/j.dib.2018.11.111,FCC+Im,5.9,,1700,,,,0.0,0.0,0.18181818181818182,0.0,0.0,0.0,0.0,0.0,0.0,0.2727272727272727,0.0,0.0,0.0,0.0,0.0,0.0,0.0,0.0,0.0,0.0,0.0,0.0,0.0,0.0,0.0,0.18181818181818182,0.0,0.0,0.0,0.0,0.0,0.0,0.0,0.0,0.0,0.0,0.0,0.0,0.0,0.0,0.0,0.18181818181818182,0.18181818181818182,0.0,0.0,0.0,0.0,0.0,0.0,5.9292727272727275,4.7272727272727275,2.4304857621440537,74.9909090909091,209.91349344262989,,,,,
Al0.4Hf0.6NbTaTiZr,doi.org/10.1016/j.dib.2018.11.111,BCC,9.1,124.0,1841,,,,0.0,0.0,0.08,0.0,0.0,0.0,0.0,0.0,0.0,0.0,0.0,0.0,0.0,0.0,0.0,0.0,0.12,0.0,0.0,0.0,0.0,0.0,0.0,0.0,0.0,0.2,0.0,0.0,0.0,0.0,0.0,0.0,0.0,0.0,0.0,0.0,0.0,0.0,0.0,0.0,0.2,0.2,0.0,0.0,0.0,0.0,0.0,0.0,0.2,9.070400000000001,4.319999999999999,3.0542005420054212,83.592,31.15368467927448,,,,,
Al0.3HfNbTaTiZr,doi.org/10.1016/j.dib.2018.11.111,BCC,9.5,,1188,,,,0.0,0.0,0.05660377358490566,0.0,0.0,0.0,0.0,0.0,0.0,0.0,0.0,0.0,0.0,0.0,0.0,0.0,0.18867924528301888,0.0,0.0,0.0,0.0,0.0,0.0,0.0,0.0,0.18867924528301888,0.0,0.0,0.0,0.0,0.0,0.0,0.0,0.0,0.0,0.0,0.0,0.0,0.0,0.0,0.18867924528301888,0.18867924528301888,0.0,0.0,0.0,0.0,0.0,0.0,0.18867924528301888,9.510566037735849,4.320754716981132,3.0860215053763453,82.91698113207546,25.121126631652846,,,,,
Al0.5HfNbTaTiZr,doi.org/10.1016/j.dib.2018.11.111,BCC,9.34,,1302,,,,0.0,0.0,0.09090909090909091,0.0,0.0,0.0,0.0,0.0,0.0,0.0,0.0,0.0,0.0,0.0,0.0,0.0,0.18181818181818182,0.0,0.0,0.0,0.0,0.0,0.0,0.0,0.0,0.18181818181818182,0.0,0.0,0.0,0.0,0.0,0.0,0.0,0.0,0.0,0.0,0.0,0.0,0.0,0.0,0.18181818181818182,0.18181818181818182,0.0,0.0,0.0,0.0,0.0,0.0,0.18181818181818182,9.262909090909092,4.272727272727273,3.082815734989648,81.58181818181819,20.316363405107467,,,,,
Al0.75HfNbTaTiZr,doi.org/10.1016/j.dib.2018.11.111,BCC,9.3,110.0,1415,,,,0.0,0.0,0.13043478260869565,0.0,0.0,0.0,0.0,0.0,0.0,0.0,0.0,0.0,0.0,0.0,0.0,0.0,0.17391304347826086,0.0,0.0,0.0,0.0,0.0,0.0,0.0,0.0,0.17391304347826086,0.0,0.0,0.0,0.0,0.0,0.0,0.0,0.0,0.0,0.0,0.0,0.0,0.0,0.0,0.17391304347826086,0.17391304347826086,0.0,0.0,0.0,0.0,0.0,0.0,0.17391304347826086,8.977565217391303,4.217391304347826,3.0791295746785363,80.04347826086958,15.090897507357646,,,,,
AlMo0.5NbTa0.5TiZr,doi.org/10.1016/j.dib.2018.11.111,BCC,7.1,108.0,2000,,,,0.0,0.0,0.2,0.0,0.0,0.0,0.0,0.0,0.0,0.0,0.0,0.0,0.0,0.0,0.0,0.0,0.0,0.0,0.0,0.0,0.0,0.0,0.0,0.1,0.0,0.2,0.0,0.0,0.0,0.0,0.0,0.0,0.0,0.0,0.0,0.0,0.0,0.0,0.0,0.0,0.1,0.2,0.0,0.0,0.0,0.0,0.0,0.0,0.2,7.156200000000001,4.3,2.9346405228758177,78.39,81.90540665170215,,,,,
Al0.25MoNbTiV,doi.org/10.1016/j.dib.2018.11.111,BCC,7.1,107.0,1250,,,,0.0,0.0,0.058823529411764705,0.0,0.0,0.0,0.0,0.0,0.0,0.0,0.0,0.0,0.0,0.0,0.0,0.0,0.0,0.0,0.0,0.0,0.0,0.0,0.0,0.23529411764705882,0.0,0.23529411764705882,0.0,0.0,0.0,0.0,0.0,0.0,0.0,0.0,0.0,0.0,0.0,0.0,0.0,0.0,0.0,0.23529411764705882,0.23529411764705882,0.0,0.0,0.0,0.0,0.0,0.0,7.092,4.882352941176471,2.9999999999999996,95.49411764705883,171.92962715320056,,,,,
Al0.5MoNbTiV,doi.org/10.1016/j.dib.2018.11.111,BCC,6.8,105.0,1625,,,,0.0,0.0,0.11111111111111112,0.0,0.0,0.0,0.0,0.0,0.0,0.0,0.0,0.0,0.0,0.0,0.0,0.0,0.0,0.0,0.0,0.0,0.0,0.0,0.0,0.22222222222222224,0.0,0.22222222222222224,0.0,0.0,0.0,0.0,0.0,0.0,0.0,0.0,0.0,0.0,0.0,0.0,0.0,0.0,0.0,0.22222222222222224,0.22222222222222224,0.0,0.0,0.0,0.0,0.0,0.0,6.848,4.777777777777779,3.000000000000001,92.75555555555556,142.361403852699,,,,,
Al0.75MoNbTiV,doi.org/10.1016/j.dib.2018.11.111,BCC,6.6,123.0,1260,,,,0.0,0.0,0.15789473684210525,0.0,0.0,0.0,0.0,0.0,0.0,0.0,0.0,0.0,0.0,0.0,0.0,0.0,0.0,0.0,0.0,0.0,0.0,0.0,0.0,0.21052631578947367,0.0,0.21052631578947367,0.0,0.0,0.0,0.0,0.0,0.0,0.0,0.0,0.0,0.0,0.0,0.0,0.0,0.0,0.0,0.21052631578947367,0.21052631578947367,0.0,0.0,0.0,0.0,0.0,0.0,6.629684210526315,4.684210526315789,3.0,90.30526315789476,118.23395123790597,,,,,
AlMoNbTiV,doi.org/10.1016/j.dib.2018.11.111,BCC,6.4,164.0,1375,,,,0.0,0.0,0.2,0.0,0.0,0.0,0.0,0.0,0.0,0.0,0.0,0.0,0.0,0.0,0.0,0.0,0.0,0.0,0.0,0.0,0.0,0.0,0.0,0.2,0.0,0.2,0.0,0.0,0.0,0.0,0.0,0.0,0.0,0.0,0.0,0.0,0.0,0.0,0.0,0.0,0.0,0.2,0.2,0.0,0.0,0.0,0.0,0.0,0.0,6.433200000000001,4.6000000000000005,3.0000000000000013,88.1,98.44133285456756,,,,,
Al0.25NbTaTiV,doi.org/10.1016/j.dib.2018.11.111,BCC,8.8,158.0,1330,,,,0.0,0.0,0.058823529411764705,0.0,0.0,0.0,0.0,0.0,0.0,0.0,0.0,0.0,0.0,0.0,0.0,0.0,0.0,0.0,0.0,0.0,0.0,0.0,0.0,0.0,0.0,0.23529411764705882,0.0,0.0,0.0,0.0,0.0,0.0,0.0,0.0,0.0,0.0,0.0,0.0,0.0,0.0,0.23529411764705882,0.23529411764705882,0.23529411764705882,0.0,0.0,0.0,0.0,0.0,0.0,8.600235294117647,4.647058823529412,3.164609053497942,102.34117647058824,87.26690220226841,,,,,
Al0.5NbTaTiV,doi.org/10.1016/j.dib.2018.11.111,BCC,8.5,154.0,1014,,,,0.0,0.0,0.1111111111111111,0.0,0.0,0.0,0.0,0.0,0.0,0.0,0.0,0.0,0.0,0.0,0.0,0.0,0.0,0.0,0.0,0.0,0.0,0.0,0.0,0.0,0.0,0.2222222222222222,0.0,0.0,0.0,0.0,0.0,0.0,0.0,0.0,0.0,0.0,0.0,0.0,0.0,0.0,0.2222222222222222,0.2222222222222222,0.2222222222222222,0.0,0.0,0.0,0.0,0.0,0.0,8.272444444444446,4.555555555555555,3.155038759689922,99.22222222222223,68.7604934735898,,,,,
AlNbTaTiV,doi.org/10.1016/j.dib.2018.11.111,BCC,7.9,150.0,993,,,,0.0,0.0,0.2,0.0,0.0,0.0,0.0,0.0,0.0,0.0,0.0,0.0,0.0,0.0,0.0,0.0,0.0,0.0,0.0,0.0,0.0,0.0,0.0,0.0,0.0,0.2,0.0,0.0,0.0,0.0,0.0,0.0,0.0,0.0,0.0,0.0,0.0,0.0,0.0,0.0,0.2,0.2,0.2,0.0,0.0,0.0,0.0,0.0,0.0,7.715200000000001,4.4,3.13888888888889,93.92,42.68900966575237,,,,,
Al0.3NbTa0.8Ti1.4V0.2Zr1.3,doi.org/10.1016/j.dib.2018.11.111,BCC,7.7,130.0,1965,,,,0.0,0.0,0.06,0.0,0.0,0.0,0.0,0.0,0.0,0.0,0.0,0.0,0.0,0.0,0.0,0.0,0.0,0.0,0.0,0.0,0.0,0.0,0.0,0.0,0.0,0.2,0.0,0.0,0.0,0.0,0.0,0.0,0.0,0.0,0.0,0.0,0.0,0.0,0.0,0.0,0.16,0.27999999999999997,0.04,0.0,0.0,0.0,0.0,0.0,0.26,7.74768,4.34,2.9604743083003955,86.02199999999999,50.18803528692063,,,,,
Al0.5NbTa0.8Ti1.5V0.2Zr,doi.org/10.1016/j.dib.2018.11.111,BCC,7.6,127.0,2035,,,,0.0,0.0,0.1,0.0,0.0,0.0,0.0,0.0,0.0,0.0,0.0,0.0,0.0,0.0,0.0,0.0,0.0,0.0,0.0,0.0,0.0,0.0,0.0,0.0,0.0,0.2,0.0,0.0,0.0,0.0,0.0,0.0,0.0,0.0,0.0,0.0,0.0,0.0,0.0,0.0,0.16,0.3,0.04,0.0,0.0,0.0,0.0,0.0,0.2,7.554600000000001,4.3,2.960474308300396,85.53600000000002,37.85846409051412,,,,,
Al0.3NbTaTi1.4Zr1.3,doi.org/10.1016/j.dib.2018.11.111,BCC,8.1,121.0,1965,,,,0.0,0.0,0.06,0.0,0.0,0.0,0.0,0.0,0.0,0.0,0.0,0.0,0.0,0.0,0.0,0.0,0.0,0.0,0.0,0.0,0.0,0.0,0.0,0.0,0.0,0.2,0.0,0.0,0.0,0.0,0.0,0.0,0.0,0.0,0.0,0.0,0.0,0.0,0.0,0.0,0.2,0.27999999999999997,0.0,0.0,0.0,0.0,0.0,0.0,0.26,8.17088,4.34,2.9346405228758177,84.726,36.843640032771695,,,,,
AlNb1.5Ta0.5Ti1.5Zr0.5,doi.org/10.1016/j.dib.2018.11.111,BCC,6.8,110.0,1280,,,,0.0,0.0,0.20000000000000004,0.0,0.0,0.0,0.0,0.0,0.0,0.0,0.0,0.0,0.0,0.0,0.0,0.0,0.0,0.0,0.0,0.0,0.0,0.0,0.0,0.0,0.0,0.30000000000000004,0.0,0.0,0.0,0.0,0.0,0.0,0.0,0.0,0.0,0.0,0.0,0.0,0.0,0.0,0.10000000000000002,0.30000000000000004,0.0,0.0,0.0,0.0,0.0,0.0,0.10000000000000002,6.783800000000002,4.200000000000001,3.0913242009132444,85.55000000000001,7.253216499400306,,,,,
AlNbTiV,doi.org/10.1016/j.dib.2018.11.111,BCC,5.5,111.0,1020,,,,0.0,0.0,0.25,0.0,0.0,0.0,0.0,0.0,0.0,0.0,0.0,0.0,0.0,0.0,0.0,0.0,0.0,0.0,0.0,0.0,0.0,0.0,0.0,0.0,0.0,0.25,0.0,0.0,0.0,0.0,0.0,0.0,0.0,0.0,0.0,0.0,0.0,0.0,0.0,0.0,0.0,0.25,0.25,0.0,0.0,0.0,0.0,0.0,0.0,5.4715,4.25,3.2380952380952372,93.70000000000002,18.371287910295425,,,,,
AlNbTiV,doi.org/10.1016/j.dib.2018.11.111,BCC,5.5,113.0,1000,,,,0.0,0.0,0.25,0.0,0.0,0.0,0.0,0.0,0.0,0.0,0.0,0.0,0.0,0.0,0.0,0.0,0.0,0.0,0.0,0.0,0.0,0.0,0.0,0.0,0.0,0.25,0.0,0.0,0.0,0.0,0.0,0.0,0.0,0.0,0.0,0.0,0.0,0.0,0.0,0.0,0.0,0.25,0.25,0.0,0.0,0.0,0.0,0.0,0.0,5.4715,4.25,3.2380952380952372,93.70000000000002,18.371287910295425,,,,,
CrHfNbTiZr,doi.org/10.1016/j.dib.2018.11.111,BCC+lm,8.2,106.0,1375,,,,0.0,0.0,0.0,0.0,0.0,0.0,0.0,0.0,0.0,0.2,0.0,0.0,0.0,0.0,0.0,0.0,0.2,0.0,0.0,0.0,0.0,0.0,0.0,0.0,0.0,0.2,0.0,0.0,0.0,0.0,0.0,0.0,0.0,0.0,0.0,0.0,0.0,0.0,0.0,0.0,0.0,0.2,0.0,0.0,0.0,0.0,0.0,0.0,0.2,8.0112,4.6,2.5736434108527133,71.18000000000002,280.1231279877946,,,,,
CrMo0.5NbTa0.5TiZr,doi.org/10.1016/j.dib.2018.11.111,BCC+Im,8.0,105.0,1595,,,,0.0,0.0,0.0,0.0,0.0,0.0,0.0,0.0,0.0,0.2,0.0,0.0,0.0,0.0,0.0,0.0,0.0,0.0,0.0,0.0,0.0,0.0,0.0,0.1,0.0,0.2,0.0,0.0,0.0,0.0,0.0,0.0,0.0,0.0,0.0,0.0,0.0,0.0,0.0,0.0,0.1,0.2,0.0,0.0,0.0,0.0,0.0,0.0,0.2,8.0462,4.9,2.429097605893187,74.17,650.4940522449657,,,,,
CrNbTiVZr,doi.org/10.1016/j.dib.2018.11.111,BCC+Im,6.6,105.0,1298,,,,0.0,0.0,0.0,0.0,0.0,0.0,0.0,0.0,0.0,0.2,0.0,0.0,0.0,0.0,0.0,0.0,0.0,0.0,0.0,0.0,0.0,0.0,0.0,0.0,0.0,0.2,0.0,0.0,0.0,0.0,0.0,0.0,0.0,0.0,0.0,0.0,0.0,0.0,0.0,0.0,0.0,0.2,0.2,0.0,0.0,0.0,0.0,0.0,0.2,6.571200000000001,4.8,2.5736434108527133,83.56,468.9070510438303,,,,,
CrNbTiZr,doi.org/10.1016/j.dib.2018.11.111,BCC+Im,6.6,112.0,1260,,,,0.0,0.0,0.0,0.0,0.0,0.0,0.0,0.0,0.0,0.25,0.0,0.0,0.0,0.0,0.0,0.0,0.0,0.0,0.0,0.0,0.0,0.0,0.0,0.0,0.0,0.25,0.0,0.0,0.0,0.0,0.0,0.0,0.0,0.0,0.0,0.0,0.0,0.0,0.0,0.0,0.0,0.25,0.0,0.0,0.0,0.0,0.0,0.0,0.25,6.6865,4.75,2.4063926940639266,72.65,409.5077963064679,,,,,
Hf0.5Mo0.5NbTiZr,doi.org/10.1016/j.dib.2018.11.111,BCC+Im,7.9,,1178,,,,0.0,0.0,0.0,0.0,0.0,0.0,0.0,0.0,0.0,0.0,0.0,0.0,0.0,0.0,0.0,0.0,0.125,0.0,0.0,0.0,0.0,0.0,0.0,0.125,0.0,0.25,0.0,0.0,0.0,0.0,0.0,0.0,0.0,0.0,0.0,0.0,0.0,0.0,0.0,0.0,0.0,0.25,0.0,0.0,0.0,0.0,0.0,0.0,0.25,7.8477500000000004,4.5,3.0000000000000004,82.75,135.19992421567608,,,,,
Hf0.5Mo0.5NbSi0.1TiZr,doi.org/10.1016/j.dib.2018.11.111,BCC+Im,7.7,,1365,,,,0.0,0.0,0.0,0.0,0.0,0.0,0.0,0.0,0.0,0.0,0.0,0.0,0.0,0.0,0.0,0.0,0.1219512195121951,0.0,0.0,0.0,0.0,0.0,0.0,0.1219512195121951,0.0,0.2439024390243902,0.0,0.0,0.0,0.0,0.0,0.0,0.0,0.0,0.0,0.0,0.024390243902439022,0.0,0.0,0.0,0.0,0.2439024390243902,0.0,0.0,0.0,0.0,0.0,0.0,0.2439024390243902,,,,,,,,,,
Hf0.5Mo0.5NbSi0.3TiZr,doi.org/10.1016/j.dib.2018.11.111,BCC+Im,7.5,,1428,,,,0.0,0.0,0.0,0.0,0.0,0.0,0.0,0.0,0.0,0.0,0.0,0.0,0.0,0.0,0.0,0.0,0.11627906976744186,0.0,0.0,0.0,0.0,0.0,0.0,0.11627906976744186,0.0,0.23255813953488372,0.0,0.0,0.0,0.0,0.0,0.0,0.0,0.0,0.0,0.0,0.06976744186046512,0.0,0.0,0.0,0.0,0.23255813953488372,0.0,0.0,0.0,0.0,0.0,0.0,0.23255813953488372,,,,,,,,,,
Hf0.5Mo0.5NbSi0.5TiZr,doi.org/10.1016/j.dib.2018.11.111,BCC+Im,7.2,,1605,,,,0.0,0.0,0.0,0.0,0.0,0.0,0.0,0.0,0.0,0.0,0.0,0.0,0.0,0.0,0.0,0.0,0.1111111111111111,0.0,0.0,0.0,0.0,0.0,0.0,0.1111111111111111,0.0,0.2222222222222222,0.0,0.0,0.0,0.0,0.0,0.0,0.0,0.0,0.0,0.0,0.1111111111111111,0.0,0.0,0.0,0.0,0.2222222222222222,0.0,0.0,0.0,0.0,0.0,0.0,0.2222222222222222,,,,,,,,,,
Hf0.5Mo0.5NbSi0.7TiZr,doi.org/10.1016/j.dib.2018.11.111,BCC+Im,7.0,,1604,,,,0.0,0.0,0.0,0.0,0.0,0.0,0.0,0.0,0.0,0.0,0.0,0.0,0.0,0.0,0.0,0.0,0.10638297872340427,0.0,0.0,0.0,0.0,0.0,0.0,0.10638297872340427,0.0,0.21276595744680854,0.0,0.0,0.0,0.0,0.0,0.0,0.0,0.0,0.0,0.0,0.14893617021276598,0.0,0.0,0.0,0.0,0.21276595744680854,0.0,0.0,0.0,0.0,0.0,0.0,0.21276595744680854,,,,,,,,,,
Hf0.5Mo0.5NbSi0.9TiZr,doi.org/10.1016/j.dib.2018.11.111,BCC+Im,6.8,,1677,,,,0.0,0.0,0.0,0.0,0.0,0.0,0.0,0.0,0.0,0.0,0.0,0.0,0.0,0.0,0.0,0.0,0.10204081632653061,0.0,0.0,0.0,0.0,0.0,0.0,0.10204081632653061,0.0,0.20408163265306123,0.0,0.0,0.0,0.0,0.0,0.0,0.0,0.0,0.0,0.0,0.1836734693877551,0.0,0.0,0.0,0.0,0.20408163265306123,0.0,0.0,0.0,0.0,0.0,0.0,0.20408163265306123,,,,,,,,,,
Hf0.5Mo0.5NbTiZrC0.1,doi.org/10.1016/j.dib.2018.11.111,BCC+lm,7.8,,1183,,,,0.0,0.0,0.0,0.0,0.0,0.0,0.024390243902439022,0.0,0.0,0.0,0.0,0.0,0.0,0.0,0.0,0.0,0.1219512195121951,0.0,0.0,0.0,0.0,0.0,0.0,0.1219512195121951,0.0,0.2439024390243902,0.0,0.0,0.0,0.0,0.0,0.0,0.0,0.0,0.0,0.0,0.0,0.0,0.0,0.0,0.0,0.2439024390243902,0.0,0.0,0.0,0.0,0.0,0.0,0.2439024390243902,,,,,,,,,,
Hf0.5Mo0.5NbTiZrC0.3,doi.org/10.1016/j.dib.2018.11.111,BCC+lm,7.7,,1201,,,,0.0,0.0,0.0,0.0,0.0,0.0,0.06976744186046512,0.0,0.0,0.0,0.0,0.0,0.0,0.0,0.0,0.0,0.11627906976744186,0.0,0.0,0.0,0.0,0.0,0.0,0.11627906976744186,0.0,0.23255813953488372,0.0,0.0,0.0,0.0,0.0,0.0,0.0,0.0,0.0,0.0,0.0,0.0,0.0,0.0,0.0,0.23255813953488372,0.0,0.0,0.0,0.0,0.0,0.0,0.23255813953488372,,,,,,,,,,
HfMo0.25NbTaTiZr,doi.org/10.1016/j.dib.2018.11.111,BCC,9.9,,1112,,,,0.0,0.0,0.0,0.0,0.0,0.0,0.0,0.0,0.0,0.0,0.0,0.0,0.0,0.0,0.0,0.0,0.19047619047619047,0.0,0.0,0.0,0.0,0.0,0.0,0.047619047619047616,0.0,0.19047619047619047,0.0,0.0,0.0,0.0,0.0,0.0,0.0,0.0,0.0,0.0,0.0,0.0,0.0,0.0,0.19047619047619047,0.19047619047619047,0.0,0.0,0.0,0.0,0.0,0.0,0.19047619047619047,9.93638095238095,4.476190476190476,3.0428724544480157,84.19523809523807,79.5080738090628,,,,,
HfMo0.5NbTaTiZr,doi.org/10.1016/j.dib.2018.11.111,BCC,9.9,,1317,,,,0.0,0.0,0.0,0.0,0.0,0.0,0.0,0.0,0.0,0.0,0.0,0.0,0.0,0.0,0.0,0.0,0.18181818181818182,0.0,0.0,0.0,0.0,0.0,0.0,0.09090909090909091,0.0,0.18181818181818182,0.0,0.0,0.0,0.0,0.0,0.0,0.0,0.0,0.0,0.0,0.0,0.0,0.0,0.0,0.18181818181818182,0.18181818181818182,0.0,0.0,0.0,0.0,0.0,0.0,0.18181818181818182,9.952,4.545454545454546,3.000000000000001,83.35454545454544,133.91943690248365,,,,,
CoCrCuFeMnNiTiV,doi.org/10.1016/j.dib.2018.11.111,FCC+BCC+Im,7.3,,1312,,,,0.0,0.0,0.0,0.0,0.0,0.0,0.0,0.0,0.125,0.125,0.125,0.0,0.0,0.125,0.0,0.0,0.0,0.0,0.0,0.0,0.0,0.0,0.125,0.0,0.0,0.0,0.125,0.0,0.0,0.0,0.0,0.0,0.0,0.0,0.0,0.0,0.0,0.0,0.0,0.0,0.0,0.125,0.125,0.0,0.0,0.0,0.0,0.0,0.0,7.48475,7.5,2.353033355719722,75.9875,147.6344025439753,,,,,
Al11.1(CoCrCuFeMnNiTiV),doi.org/10.1016/j.dib.2018.11.111,FCC+BCC,6.7,,1862,,,,0.0,0.0,0.5811518324607331,0.0,0.0,0.0,0.0,0.0,0.05235602094240839,0.05235602094240839,0.05235602094240839,0.0,0.0,0.05235602094240839,0.0,0.0,0.0,0.0,0.0,0.0,0.0,0.0,0.05235602094240839,0.0,0.0,0.0,0.05235602094240839,0.0,0.0,0.0,0.0,0.0,0.0,0.0,0.0,0.0,0.0,0.0,0.0,0.0,0.0,0.05235602094240839,0.05235602094240839,0.0,0.0,0.0,0.0,0.0,0.0,4.70408376963351,4.884816753926702,2.6945677446628626,58.676439790575955,,,,,,
Al20(CoCrCuFeMnNiTiV)80,doi.org/10.1016/j.dib.2018.11.111,BCC,6.1,,1465,,,,0.0,0.0,0.7142857142857144,0.0,0.0,0.0,0.0,0.0,0.03571428571428572,0.03571428571428572,0.03571428571428572,0.0,0.0,0.03571428571428572,0.0,0.0,0.0,0.0,0.0,0.0,0.0,0.0,0.03571428571428572,0.0,0.0,0.0,0.03571428571428572,0.0,0.0,0.0,0.0,0.0,0.0,0.0,0.0,0.0,0.0,0.0,0.0,0.0,0.0,0.03571428571428572,0.03571428571428572,0.0,0.0,0.0,0.0,0.0,0.0,4.067071428571429,4.2857142857142865,2.7854013514516986,54.7107142857143,,,,,,
Al40(CoCrCuFeMnNiTiV)60,doi.org/10.1016/j.dib.2018.11.111,BCC+Im,5.1,,1461,,,,0.0,0.0,0.8333333333333331,0.0,0.0,0.0,0.0,0.0,0.02083333333333333,0.02083333333333333,0.02083333333333333,0.0,0.0,0.02083333333333333,0.0,0.0,0.0,0.0,0.0,0.0,0.0,0.0,0.02083333333333333,0.0,0.0,0.0,0.02083333333333333,0.0,0.0,0.0,0.0,0.0,0.0,0.0,0.0,0.0,0.0,0.0,0.0,0.0,0.0,0.02083333333333333,0.02083333333333333,0.0,0.0,0.0,0.0,0.0,0.0,3.497458333333333,3.7499999999999996,2.871366893666263,51.16458333333333,,,,,,
(CuMnNi)75Zn25,doi.org/10.1016/j.dib.2018.11.111,FCC,8.3,74.0,215,,,,0.0,0.0,0.0,0.0,0.0,0.0,0.0,0.0,0.0,0.0,0.03571428571428571,0.0,0.0,0.0,0.0,0.0,0.0,0.0,0.0,0.0,0.0,0.0,0.03571428571428571,0.0,0.0,0.0,0.03571428571428571,0.0,0.0,0.0,0.0,0.0,0.0,0.0,0.0,0.0,0.0,0.0,0.0,0.0,0.0,0.0,0.0,0.0,0.0,0.0,0.0,0.8928571428571429,0.0,,,,,,,,,,
(CuMnNi)80Zn20,doi.org/10.1016/j.dib.2018.11.111,FCC,8.3,182.0,140,,,,0.0,0.0,0.0,0.0,0.0,0.0,0.0,0.0,0.0,0.0,0.043478260869565216,0.0,0.0,0.0,0.0,0.0,0.0,0.0,0.0,0.0,0.0,0.0,0.043478260869565216,0.0,0.0,0.0,0.043478260869565216,0.0,0.0,0.0,0.0,0.0,0.0,0.0,0.0,0.0,0.0,0.0,0.0,0.0,0.0,0.0,0.0,0.0,0.0,0.0,0.0,0.8695652173913043,0.0,,,,,,,,,,
(CuMnNi)90Al10,doi.org/10.1016/j.dib.2018.11.111,FCC+Im,8.1,,515,,,,0.0,0.0,0.7692307692307693,0.0,0.0,0.0,0.0,0.0,0.0,0.0,0.07692307692307693,0.0,0.0,0.0,0.0,0.0,0.0,0.0,0.0,0.0,0.0,0.0,0.07692307692307693,0.0,0.0,0.0,0.07692307692307693,0.0,0.0,0.0,0.0,0.0,0.0,0.0,0.0,0.0,0.0,0.0,0.0,0.0,0.0,0.0,0.0,0.0,0.0,0.0,0.0,0.0,0.0,4.026000000000001,4.461538461538462,2.9166666666666674,56.83076923076922,,,,,,
(CuMnNi)90Sn10,doi.org/10.1016/j.dib.2018.11.111,FCC+Im,8.3,180.0,630,,,,0.0,0.0,0.0,0.0,0.0,0.0,0.0,0.0,0.0,0.0,0.07692307692307693,0.0,0.0,0.0,0.0,0.0,0.0,0.0,0.0,0.0,0.0,0.0,0.07692307692307693,0.0,0.0,0.0,0.07692307692307693,0.0,0.0,0.0,0.0,0.0,0.0,0.0,0.0,0.0,0.0,0.7692307692307693,0.0,0.0,0.0,0.0,0.0,0.0,0.0,0.0,0.0,0.0,0.0,,,,,,,,,,
(CuMnNi)95Al5,doi.org/10.1016/j.dib.2018.11.111,FCC,8.3,163.0,330,,,,0.0,0.0,0.625,0.0,0.0,0.0,0.0,0.0,0.0,0.0,0.125,0.0,0.0,0.0,0.0,0.0,0.0,0.0,0.0,0.0,0.0,0.0,0.125,0.0,0.0,0.0,0.125,0.0,0.0,0.0,0.0,0.0,0.0,0.0,0.0,0.0,0.0,0.0,0.0,0.0,0.0,0.0,0.0,0.0,0.0,0.0,0.0,0.0,0.0,4.85475,5.375,2.8666666666666667,63.474999999999994,,,,,,
(CuMnNi)95Sn5,doi.org/10.1016/j.dib.2018.11.111,FCC+Im,8.4,132.0,380,,,,0.0,0.0,0.0,0.0,0.0,0.0,0.0,0.0,0.0,0.0,0.125,0.0,0.0,0.0,0.0,0.0,0.0,0.0,0.0,0.0,0.0,0.0,0.125,0.0,0.0,0.0,0.125,0.0,0.0,0.0,0.0,0.0,0.0,0.0,0.0,0.0,0.0,0.625,0.0,0.0,0.0,0.0,0.0,0.0,0.0,0.0,0.0,0.0,0.0,,,,,,,,,,
AlNbTiV,10.1557/jmr.2018.153,BCC,5.48,,1020,110.0,,,0.0,0.0,0.25,0.0,0.0,0.0,0.0,0.0,0.0,0.0,0.0,0.0,0.0,0.0,0.0,0.0,0.0,0.0,0.0,0.0,0.0,0.0,0.0,0.0,0.0,0.25,0.0,0.0,0.0,0.0,0.0,0.0,0.0,0.0,0.0,0.0,0.0,0.0,0.0,0.0,0.0,0.25,0.25,0.0,0.0,0.0,0.0,0.0,0.0,5.4715,4.25,3.2380952380952372,93.70000000000002,18.371287910295425,,,,,
AlCr0.5NbTiV,10.1557/jmr.2018.153,BCC,5.61,,1300,40.0,,,0.0,0.0,0.2222222222222222,0.0,0.0,0.0,0.0,0.0,0.0,0.1111111111111111,0.0,0.0,0.0,0.0,0.0,0.0,0.0,0.0,0.0,0.0,0.0,0.0,0.0,0.0,0.0,0.2222222222222222,0.0,0.0,0.0,0.0,0.0,0.0,0.0,0.0,0.0,0.0,0.0,0.0,0.0,0.0,0.0,0.2222222222222222,0.2222222222222222,0.0,0.0,0.0,0.0,0.0,0.0,5.6579999999999995,4.444444444444445,2.8581560283687937,86.07777777777778,76.07151979283441,,,,,
AlCrMoTi,10.1557/jmr.2018.153,BCC,5.98,,1100,375.0,,,0.0,0.0,0.25,0.0,0.0,0.0,0.0,0.0,0.0,0.25,0.0,0.0,0.0,0.0,0.0,0.0,0.0,0.0,0.0,0.0,0.0,0.0,0.0,0.25,0.0,0.0,0.0,0.0,0.0,0.0,0.0,0.0,0.0,0.0,0.0,0.0,0.0,0.0,0.0,0.0,0.0,0.25,0.0,0.0,0.0,0.0,0.0,0.0,0.0,6.159000000000001,4.75,2.135802469135802,53.150000000000006,329.22291325704197,,,,,
AlMoNbTi,10.1557/jmr.2018.153,BCC,6.46,,,540.0,,,0.0,0.0,0.25,0.0,0.0,0.0,0.0,0.0,0.0,0.0,0.0,0.0,0.0,0.0,0.0,0.0,0.0,0.0,0.0,0.0,0.0,0.0,0.0,0.25,0.0,0.25,0.0,0.0,0.0,0.0,0.0,0.0,0.0,0.0,0.0,0.0,0.0,0.0,0.0,0.0,0.0,0.25,0.0,0.0,0.0,0.0,0.0,0.0,0.0,6.514,4.5,2.8924731182795704,78.32499999999999,12.001009453008606,,,,,
AlCrMoNbTi,10.1557/jmr.2018.153,BCC,6.56,,1010,550.0,,,0.0,0.0,0.2,0.0,0.0,0.0,0.0,0.0,0.0,0.2,0.0,0.0,0.0,0.0,0.0,0.0,0.0,0.0,0.0,0.0,0.0,0.0,0.0,0.2,0.0,0.2,0.0,0.0,0.0,0.0,0.0,0.0,0.0,0.0,0.0,0.0,0.0,0.0,0.0,0.0,0.0,0.2,0.0,0.0,0.0,0.0,0.0,0.0,0.0,6.6412,4.8,2.4139194139194142,67.68,308.0491865854102,,,,,
AlNb1.5Ta0.5Ti1.5Zr0.5,10.1557/jmr.2018.153,BCC,6.85,,1280,403.0,,,0.0,0.0,0.20000000000000004,0.0,0.0,0.0,0.0,0.0,0.0,0.0,0.0,0.0,0.0,0.0,0.0,0.0,0.0,0.0,0.0,0.0,0.0,0.0,0.0,0.0,0.0,0.30000000000000004,0.0,0.0,0.0,0.0,0.0,0.0,0.0,0.0,0.0,0.0,0.0,0.0,0.0,0.0,0.10000000000000002,0.30000000000000004,0.0,0.0,0.0,0.0,0.0,0.0,0.10000000000000002,6.783800000000002,4.200000000000001,3.0913242009132444,85.55000000000001,7.253216499400306,,,,,
AlNbTa0.5TiZr0.5,10.1557/jmr.2018.153,B2,6.92,,1352,535.0,,,0.0,0.0,0.25,0.0,0.0,0.0,0.0,0.0,0.0,0.0,0.0,0.0,0.0,0.0,0.0,0.0,0.0,0.0,0.0,0.0,0.0,0.0,0.0,0.0,0.0,0.25,0.0,0.0,0.0,0.0,0.0,0.0,0.0,0.0,0.0,0.0,0.0,0.0,0.0,0.0,0.125,0.25,0.0,0.0,0.0,0.0,0.0,0.0,0.125,6.84525,4.125,3.056497175141242,81.76249999999997,7.580909144654804,,,,,
AlMo0.5NbTa0.5TiZr0.5,10.1557/jmr.2018.153,B2,7.23,,1320,935.0,,,0.0,0.0,0.2222222222222222,0.0,0.0,0.0,0.0,0.0,0.0,0.0,0.0,0.0,0.0,0.0,0.0,0.0,0.0,0.0,0.0,0.0,0.0,0.0,0.0,0.1111111111111111,0.0,0.2222222222222222,0.0,0.0,0.0,0.0,0.0,0.0,0.0,0.0,0.0,0.0,0.0,0.0,0.0,0.0,0.1111111111111111,0.2222222222222222,0.0,0.0,0.0,0.0,0.0,0.0,0.1111111111111111,7.2268888888888885,4.333333333333333,2.951338199513382,79.97777777777777,57.803846890358066,,,,,
Al0.3NbTa0.8Ti1.4V0.2Zr1.3,10.1557/jmr.2018.153,BCC,7.69,,1965,166.0,,,0.0,0.0,0.06,0.0,0.0,0.0,0.0,0.0,0.0,0.0,0.0,0.0,0.0,0.0,0.0,0.0,0.0,0.0,0.0,0.0,0.0,0.0,0.0,0.0,0.0,0.2,0.0,0.0,0.0,0.0,0.0,0.0,0.0,0.0,0.0,0.0,0.0,0.0,0.0,0.0,0.16,0.27999999999999997,0.04,0.0,0.0,0.0,0.0,0.0,0.26,7.74768,4.34,2.9604743083003955,86.02199999999999,50.18803528692063,,,,,
HfMoNbTiZr,10.1557/jmr.2018.153,BCC,8.68,,1719,635.0,,,0.0,0.0,0.0,0.0,0.0,0.0,0.0,0.0,0.0,0.0,0.0,0.0,0.0,0.0,0.0,0.0,0.2,0.0,0.0,0.0,0.0,0.0,0.0,0.2,0.0,0.2,0.0,0.0,0.0,0.0,0.0,0.0,0.0,0.0,0.0,0.0,0.0,0.0,0.0,0.0,0.0,0.2,0.0,0.0,0.0,0.0,0.0,0.0,0.2,8.6372,4.6,2.9561403508771944,79.30000000000001,250.58277303109804,,,,,
HfMo0.5NbTiV0.5,10.1557/jmr.2018.153,BCC,8.96,,1260,368.0,,,0.0,0.0,0.0,0.0,0.0,0.0,0.0,0.0,0.0,0.0,0.0,0.0,0.0,0.0,0.0,0.0,0.25,0.0,0.0,0.0,0.0,0.0,0.0,0.125,0.0,0.25,0.0,0.0,0.0,0.0,0.0,0.0,0.0,0.0,0.0,0.0,0.0,0.0,0.0,0.0,0.0,0.25,0.125,0.0,0.0,0.0,0.0,0.0,0.0,8.64525,4.625,3.175438596491229,90.7875,226.2487241469754,,,,,
Al0.4Hf0.6NbTaTiZr,10.1557/jmr.2018.153,BCC,9.08,,1841,298.0,,,0.0,0.0,0.08,0.0,0.0,0.0,0.0,0.0,0.0,0.0,0.0,0.0,0.0,0.0,0.0,0.0,0.12,0.0,0.0,0.0,0.0,0.0,0.0,0.0,0.0,0.2,0.0,0.0,0.0,0.0,0.0,0.0,0.0,0.0,0.0,0.0,0.0,0.0,0.0,0.0,0.2,0.2,0.0,0.0,0.0,0.0,0.0,0.0,0.2,9.070400000000001,4.319999999999999,3.0542005420054212,83.592,31.15368467927448,,,,,
HfNbTaTiZr,10.1557/jmr.2018.153,BCC,9.89,,929,295.0,,,0.0,0.0,0.0,0.0,0.0,0.0,0.0,0.0,0.0,0.0,0.0,0.0,0.0,0.0,0.0,0.0,0.2,0.0,0.0,0.0,0.0,0.0,0.0,0.0,0.0,0.2,0.0,0.0,0.0,0.0,0.0,0.0,0.0,0.0,0.0,0.0,0.0,0.0,0.0,0.0,0.2,0.2,0.0,0.0,0.0,0.0,0.0,0.0,0.2,9.9192,4.3999999999999995,3.091324200913243,85.12,33.26293412751387,,,,,
HfMoNbTaTiZr,10.1557/jmr.2018.153,BCC,9.93,,1512,814.0,,,0.0,0.0,0.0,0.0,0.0,0.0,0.0,0.0,0.0,0.0,0.0,0.0,0.0,0.0,0.0,0.0,0.16666666666666669,0.0,0.0,0.0,0.0,0.0,0.0,0.16666666666666669,0.0,0.16666666666666669,0.0,0.0,0.0,0.0,0.0,0.0,0.0,0.0,0.0,0.0,0.0,0.0,0.0,0.0,0.16666666666666669,0.16666666666666669,0.0,0.0,0.0,0.0,0.0,0.0,0.16666666666666669,9.979333333333333,4.666666666666667,2.927536231884059,81.88333333333333,249.33461035932356,,,,,
HfMoTaTiZr,10.1557/jmr.2018.153,BCC,10.18,,1600,855.0,,,0.0,0.0,0.0,0.0,0.0,0.0,0.0,0.0,0.0,0.0,0.0,0.0,0.0,0.0,0.0,0.0,0.2,0.0,0.0,0.0,0.0,0.0,0.0,0.2,0.0,0.0,0.0,0.0,0.0,0.0,0.0,0.0,0.0,0.0,0.0,0.0,0.0,0.0,0.0,0.0,0.2,0.2,0.0,0.0,0.0,0.0,0.0,0.0,0.2,10.2612,4.6,2.7154471544715455,73.1,305.75348595838074,,,,,
MoNbTaTiVW,10.1557/jmr.2018.153,BCC,10.91,,1515,752.8,,,0.0,0.0,0.0,0.0,0.0,0.0,0.0,0.0,0.0,0.0,0.0,0.0,0.0,0.0,0.0,0.0,0.0,0.0,0.0,0.0,0.0,0.0,0.0,0.16666666666666666,0.0,0.16666666666666666,0.0,0.0,0.0,0.0,0.0,0.0,0.0,0.0,0.0,0.0,0.0,0.0,0.0,0.0,0.16666666666666666,0.16666666666666666,0.16666666666666666,0.0,0.16666666666666666,0.0,0.0,0.0,0.0,10.901000000000002,5.166666666666666,2.7278911564625847,91.9,320.5483046332575,,,,,
MoNbTaTiW,10.1557/jmr.2018.153,BCC,11.72,,1343,620.0,,,0.0,0.0,0.0,0.0,0.0,0.0,0.0,0.0,0.0,0.0,0.0,0.0,0.0,0.0,0.0,0.0,0.0,0.0,0.0,0.0,0.0,0.0,0.0,0.2,0.0,0.2,0.0,0.0,0.0,0.0,0.0,0.0,0.0,0.0,0.0,0.0,0.0,0.0,0.0,0.0,0.2,0.2,0.0,0.0,0.2,0.0,0.0,0.0,0.0,11.8592,5.2,2.6078431372549025,84.83999999999997,106.5288763694355,,,,,
MoNbTaVW,10.1557/jmr.2018.153,BCC,12.29,,1246,842.0,,,0.0,0.0,0.0,0.0,0.0,0.0,0.0,0.0,0.0,0.0,0.0,0.0,0.0,0.0,0.0,0.0,0.0,0.0,0.0,0.0,0.0,0.0,0.0,0.2,0.0,0.2,0.0,0.0,0.0,0.0,0.0,0.0,0.0,0.0,0.0,0.0,0.0,0.0,0.0,0.0,0.2,0.0,0.2,0.0,0.2,0.0,0.0,0.0,0.0,12.18,5.4,2.7916666666666674,95.15999999999998,518.418146785449,,,,,
MoNbTaW,10.1557/jmr.2018.153,BCC,13.6,,1058,548.0,,,0.0,0.0,0.0,0.0,0.0,0.0,0.0,0.0,0.0,0.0,0.0,0.0,0.0,0.0,0.0,0.0,0.0,0.0,0.0,0.0,0.0,0.0,0.0,0.25,0.0,0.25,0.0,0.0,0.0,0.0,0.0,0.0,0.0,0.0,0.0,0.0,0.0,0.0,0.0,0.0,0.25,0.0,0.0,0.0,0.25,0.0,0.0,0.0,0.0,13.697500000000002,5.5,2.651741293532339,87.14999999999998,214.5952863835683,,,,,
Al0.5CrNbTi2V0.5,10.1557/jmr.2018.153,BCC+Laves,5.75,,1340,90.0,,,0.0,0.0,0.1,0.0,0.0,0.0,0.0,0.0,0.0,0.2,0.0,0.0,0.0,0.0,0.0,0.0,0.0,0.0,0.0,0.0,0.0,0.0,0.0,0.0,0.0,0.2,0.0,0.0,0.0,0.0,0.0,0.0,0.0,0.0,0.0,0.0,0.0,0.0,0.0,0.0,0.0,0.4,0.1,0.0,0.0,0.0,0.0,0.0,0.0,5.827400000000001,4.6,2.475655430711611,77.76000000000002,114.55308639960978,,,,,
AlCr1.5NbTiV,10.1557/jmr.2018.153,BCC+Laves,5.83,,1700,75.0,,,0.0,0.0,0.18181818181818182,0.0,0.0,0.0,0.0,0.0,0.0,0.2727272727272727,0.0,0.0,0.0,0.0,0.0,0.0,0.0,0.0,0.0,0.0,0.0,0.0,0.0,0.0,0.0,0.18181818181818182,0.0,0.0,0.0,0.0,0.0,0.0,0.0,0.0,0.0,0.0,0.0,0.0,0.0,0.0,0.0,0.18181818181818182,0.18181818181818182,0.0,0.0,0.0,0.0,0.0,0.0,5.9292727272727275,4.7272727272727275,2.4304857621440537,74.9909090909091,209.91349344262989,,,,,
