Repository: BrentVela/redesign_2_2_26

# ULTIMATE Alloy Redesign

This repo captures reproducible analysis artifacts for Dr. Karaman's ULTIMATE alloy redesign work.

## Status
- Inputs currently present: `1_find_stoich_props_parallel_for_Class.py`, `TC_Equilibrium_Module.py`, `make_trajectory.py`.
- Missing runtime dependencies: `strength_model` module and `SPACE_v0.par` data file.

## Quick Start
1. Add required inputs:
   - `SPACE_v0.par` (composition space dataset)
   - `strength_model.py` (Curtin model implementation)
2. Run properties extraction:
   - `python 1_find_stoich_props_parallel_for_Class.py`
3. Outputs are written to `CalcFiles/` and CSV files are produced.

File: featurize_database_for_cafer/codhem_featurized.csv (part 3 of 26)
Composition,doi,Phase,Density (g/cm3),Hardness (GPa),YS (MPa) at 23 C,YS (MPa) at 1000 C,YS (MPa) at 1200 C,Test Type,A,Ag,Al,Au,B,Be,C,Ca,Co,Cr,Cu,D,E,Fe,Ga,Gd,Hf,I,Ir,Li,M,Mg,Mn,Mo,N,Nb,Ni,O,P,Pb,Pd,Pt,Q,Re,Rh,S,Si,Sn,Sr,T,Ta,Ti,V,Vi,W,Y,Yb,Zn,Zr,Density_g_cc_ROM,VEC,Pugh_Ratio,Cauchy_Pressure,YS_1300C_MPa,Solidus_K_TC,Liquidus_K_TC,Solidus_C_TC,Liquidus_C_TC,THCD_25C_W_mK
AlCrNbTiV,10.1557/jmr.2018.153,BCC+Laves,6.38,,1550,65.0,,,0.0,0.0,0.2,0.0,0.0,0.0,0.0,0.0,0.0,0.2,0.0,0.0,0.0,0.0,0.0,0.0,0.0,0.0,0.0,0.0,0.0,0.0,0.0,0.0,0.0,0.2,0.0,0.0,0.0,0.0,0.0,0.0,0.0,0.0,0.0,0.0,0.0,0.0,0.0,0.0,0.0,0.2,0.2,0.0,0.0,0.0,0.0,0.0,0.0,5.807200000000001,4.6000000000000005,2.6078431372549025,79.98,145.12410188103786,,,,,
NbTiVZr,10.1557/jmr.2018.153,BCC+BCC,6.43,,1105,58.0,,,0.0,0.0,0.0,0.0,0.0,0.0,0.0,0.0,0.0,0.0,0.0,0.0,0.0,0.0,0.0,0.0,0.0,0.0,0.0,0.0,0.0,0.0,0.0,0.0,0.0,0.25,0.0,0.0,0.0,0.0,0.0,0.0,0.0,0.0,0.0,0.0,0.0,0.0,0.0,0.0,0.0,0.25,0.25,0.0,0.0,0.0,0.0,0.0,0.25,6.4265,4.5,3.1754385964912277,98.17500000000001,154.03405557586836,,,,,
CrNbTiVZr,10.1557/jmr.2018.153,BCC+Laves,6.53,,1298,259.0,,,0.0,0.0,0.0,0.0,0.0,0.0,0.0,0.0,0.0,0.2,0.0,0.0,0.0,0.0,0.0,0.0,0.0,0.0,0.0,0.0,0.0,0.0,0.0,0.0,0.0,0.2,0.0,0.0,0.0,0.0,0.0,0.0,0.0,0.0,0.0,0.0,0.0,0.0,0.0,0.0,0.0,0.2,0.2,0.0,0.0,0.0,0.0,0.0,0.2,6.571200000000001,4.8,2.5736434108527133,83.56,468.9070510438303,,,,,
CrNbTiZr,10.1557/jmr.2018.153,BCC+Laves,6.53,,1260,115.0,,,0.0,0.0,0.0,0.0,0.0,0.0,0.0,0.0,0.0,0.25,0.0,0.0,0.0,0.0,0.0,0.0,0.0,0.0,0.0,0.0,0.0,0.0,0.0,0.0,0.0,0.25,0.0,0.0,0.0,0.0,0.0,0.0,0.0,0.0,0.0,0.0,0.0,0.0,0.0,0.0,0.0,0.25,0.0,0.0,0.0,0.0,0.0,0.0,0.25,6.6865,4.75,2.4063926940639266,72.65,409.5077963064679,,,,,
AlMo0.5NbTa0.5TiZr,10.1557/jmr.2018.153,B2+BCC,7.14,,2000,745.0,,,0.0,0.0,0.2,0.0,0.0,0.0,0.0,0.0,0.0,0.0,0.0,0.0,0.0,0.0,0.0,0.0,0.0,0.0,0.0,0.0,0.0,0.0,0.0,0.1,0.0,0.2,0.0,0.0,0.0,0.0,0.0,0.0,0.0,0.0,0.0,0.0,0.0,0.0,0.0,0.0,0.1,0.2,0.0,0.0,0.0,0.0,0.0,0.0,0.2,7.156200000000001,4.3,2.9346405228758177,78.39,81.90540665170215,,,,,
Al0.5NbTa0.8Ti1.5V0.2Zr,10.1557/jmr.2018.153,B2+BCC,7.55,,2035,220.0,,,0.0,0.0,0.1,0.0,0.0,0.0,0.0,0.0,0.0,0.0,0.0,0.0,0.0,0.0,0.0,0.0,0.0,0.0,0.0,0.0,0.0,0.0,0.0,0.0,0.0,0.2,0.0,0.0,0.0,0.0,0.0,0.0,0.0,0.0,0.0,0.0,0.0,0.0,0.0,0.0,0.16,0.3,0.04,0.0,0.0,0.0,0.0,0.0,0.2,7.554600000000001,4.3,2.960474308300396,85.53600000000002,37.85846409051412,,,,,
Al0.5Mo0.5NbTa0.5TiZr,10.1557/jmr.2018.153,B2+BCC,7.59,,2350,579.0,,,0.0,0.0,0.1111111111111111,0.0,0.0,0.0,0.0,0.0,0.0,0.0,0.0,0.0,0.0,0.0,0.0,0.0,0.0,0.0,0.0,0.0,0.0,0.0,0.0,0.1111111111111111,0.0,0.2222222222222222,0.0,0.0,0.0,0.0,0.0,0.0,0.0,0.0,0.0,0.0,0.0,0.0,0.0,0.0,0.1111111111111111,0.2222222222222222,0.0,0.0,0.0,0.0,0.0,0.0,0.2222222222222222,7.6513333333333335,4.444444444444445,2.927536231884057,81.96666666666667,120.85477976885853,,,,,
HfNbSi0.5TiV,10.1557/jmr.2018.153,BCC+M5Si3,7.78,,1399,240.0,,,0.0,0.0,0.0,0.0,0.0,0.0,0.0,0.0,0.0,0.0,0.0,0.0,0.0,0.0,0.0,0.0,0.2222222222222222,0.0,0.0,0.0,0.0,0.0,0.0,0.0,0.0,0.2222222222222222,0.0,0.0,0.0,0.0,0.0,0.0,0.0,0.0,0.0,0.0,0.1111111111111111,0.0,0.0,0.0,0.0,0.2222222222222222,0.2222222222222222,0.0,0.0,0.0,0.0,0.0,0.0,,,,,,,,,,
HfMo0.5NbSi0.7TiV0.5,10.1557/jmr.2018.153,BCC+M5Si3,7.89,,2134,673.0,,,0.0,0.0,0.0,0.0,0.0,0.0,0.0,0.0,0.0,0.0,0.0,0.0,0.0,0.0,0.0,0.0,0.2127659574468085,0.0,0.0,0.0,0.0,0.0,0.0,0.10638297872340426,0.0,0.2127659574468085,0.0,0.0,0.0,0.0,0.0,0.0,0.0,0.0,0.0,0.0,0.14893617021276595,0.0,0.0,0.0,0.0,0.2127659574468085,0.10638297872340426,0.0,0.0,0.0,0.0,0.0,0.0,,,,,,,,,,
Al0.3NbTaTi1.4Zr1.3,10.1557/jmr.2018.153,B2+BCC,8.08,,1965,236.0,,,0.0,0.0,0.06,0.0,0.0,0.0,0.0,0.0,0.0,0.0,0.0,0.0,0.0,0.0,0.0,0.0,0.0,0.0,0.0,0.0,0.0,0.0,0.0,0.0,0.0,0.2,0.0,0.0,0.0,0.0,0.0,0.0,0.0,0.0,0.0,0.0,0.0,0.0,0.0,0.0,0.2,0.27999999999999997,0.0,0.0,0.0,0.0,0.0,0.0,0.26,8.17088,4.34,2.9346405228758177,84.726,36.843640032771695,,,,,
HfMo0.5NbSi0.5TiV0.5,10.1557/jmr.2018.153,BCC+M5Si3,8.16,,1787,614.0,,,0.0,0.0,0.0,0.0,0.0,0.0,0.0,0.0,0.0,0.0,0.0,0.0,0.0,0.0,0.0,0.0,0.22222222222222224,0.0,0.0,0.0,0.0,0.0,0.0,0.11111111111111112,0.0,0.22222222222222224,0.0,0.0,0.0,0.0,0.0,0.0,0.0,0.0,0.0,0.0,0.11111111111111112,0.0,0.0,0.0,0.0,0.22222222222222224,0.11111111111111112,0.0,0.0,0.0,0.0,0.0,0.0,,,,,,,,,,
HfMo0.5NbSi0.3TiV0.5,10.1557/jmr.2018.153,BCC+M5Si3,8.46,,1617,398.0,,,0.0,0.0,0.0,0.0,0.0,0.0,0.0,0.0,0.0,0.0,0.0,0.0,0.0,0.0,0.0,0.0,0.23255813953488372,0.0,0.0,0.0,0.0,0.0,0.0,0.11627906976744186,0.0,0.23255813953488372,0.0,0.0,0.0,0.0,0.0,0.0,0.0,0.0,0.0,0.0,0.06976744186046512,0.0,0.0,0.0,0.0,0.23255813953488372,0.11627906976744186,0.0,0.0,0.0,0.0,0.0,0.0,,,,,,,,,,
Al0.25NbTaTiZr,10.1557/jmr.2018.153,B2+BCC,8.58,,1745,366.0,,,0.0,0.0,0.058823529411764705,0.0,0.0,0.0,0.0,0.0,0.0,0.0,0.0,0.0,0.0,0.0,0.0,0.0,0.0,0.0,0.0,0.0,0.0,0.0,0.0,0.0,0.0,0.23529411764705882,0.0,0.0,0.0,0.0,0.0,0.0,0.0,0.0,0.0,0.0,0.0,0.0,0.0,0.0,0.23529411764705882,0.23529411764705882,0.0,0.0,0.0,0.0,0.0,0.0,0.23529411764705882,8.69670588235294,4.411764705882353,3.000000000000001,87.49411764705883,49.09312056359321,,,,,
NbTiV2Zr,10.1557/jmr.2018.153,3BCC,6.36,,918,72.0,,,0.0,0.0,0.0,0.0,0.0,0.0,0.0,0.0,0.0,0.0,0.0,0.0,0.0,0.0,0.0,0.0,0.0,0.0,0.0,0.0,0.0,0.0,0.0,0.0,0.0,0.2,0.0,0.0,0.0,0.0,0.0,0.0,0.0,0.0,0.0,0.0,0.0,0.0,0.0,0.0,0.0,0.2,0.4,0.0,0.0,0.0,0.0,0.0,0.2,6.363200000000001,4.6,3.2380952380952395,103.98000000000002,238.06691349712568,,,,,
CrMo0.5NbTa0.5TiZr,10.1557/jmr.2018.153,2BCC+Laves,7.98,,1595,546.0,,,0.0,0.0,0.0,0.0,0.0,0.0,0.0,0.0,0.0,0.2,0.0,0.0,0.0,0.0,0.0,0.0,0.0,0.0,0.0,0.0,0.0,0.0,0.0,0.1,0.0,0.2,0.0,0.0,0.0,0.0,0.0,0.0,0.0,0.0,0.0,0.0,0.0,0.0,0.0,0.0,0.1,0.2,0.0,0.0,0.0,0.0,0.0,0.0,0.2,8.0462,4.9,2.429097605893187,74.17,650.4940522449657,,,,,
AlMo0.5NbTa0.5TiZr,10.1016/j.matdes.2017.11.033,,7.4,122.0,2197,,,,0.0,0.0,0.2,0.0,0.0,0.0,0.0,0.0,0.0,0.0,0.0,0.0,0.0,0.0,0.0,0.0,0.0,0.0,0.0,0.0,0.0,0.0,0.0,0.1,0.0,0.2,0.0,0.0,0.0,0.0,0.0,0.0,0.0,0.0,0.0,0.0,0.0,0.0,0.0,0.0,0.1,0.2,0.0,0.0,0.0,0.0,0.0,0.0,0.2,7.156200000000001,4.3,2.9346405228758177,78.39,81.90540665170215,,,,,
AlNbTa0.5TiZr0.5,10.1016/j.matdes.2017.11.033,,7.1,124.0,1352,,,,0.0,0.0,0.25,0.0,0.0,0.0,0.0,0.0,0.0,0.0,0.0,0.0,0.0,0.0,0.0,0.0,0.0,0.0,0.0,0.0,0.0,0.0,0.0,0.0,0.0,0.25,0.0,0.0,0.0,0.0,0.0,0.0,0.0,0.0,0.0,0.0,0.0,0.0,0.0,0.0,0.125,0.25,0.0,0.0,0.0,0.0,0.0,0.0,0.125,6.84525,4.125,3.056497175141242,81.76249999999997,7.580909144654804,,,,,
Al0.5Mo0.5NbTa0.5TiZr,10.1016/j.matdes.2017.11.033,,8.1,132.0,2350,,,,0.0,0.0,0.1111111111111111,0.0,0.0,0.0,0.0,0.0,0.0,0.0,0.0,0.0,0.0,0.0,0.0,0.0,0.0,0.0,0.0,0.0,0.0,0.0,0.0,0.1111111111111111,0.0,0.2222222222222222,0.0,0.0,0.0,0.0,0.0,0.0,0.0,0.0,0.0,0.0,0.0,0.0,0.0,0.0,0.1111111111111111,0.2222222222222222,0.0,0.0,0.0,0.0,0.0,0.0,0.2222222222222222,7.6513333333333335,4.444444444444445,2.927536231884057,81.96666666666667,120.85477976885853,,,,,
Al0.25NbTaTiZr,10.1016/j.matdes.2017.11.033,,9.4,118.0,1745,,,,0.0,0.0,0.058823529411764705,0.0,0.0,0.0,0.0,0.0,0.0,0.0,0.0,0.0,0.0,0.0,0.0,0.0,0.0,0.0,0.0,0.0,0.0,0.0,0.0,0.0,0.0,0.23529411764705882,0.0,0.0,0.0,0.0,0.0,0.0,0.0,0.0,0.0,0.0,0.0,0.0,0.0,0.0,0.23529411764705882,0.23529411764705882,0.0,0.0,0.0,0.0,0.0,0.0,0.23529411764705882,8.69670588235294,4.411764705882353,3.000000000000001,87.49411764705883,49.09312056359321,,,,,
AlMo0.5NbTa0.5TiZr,10.1016/j.matdes.2017.11.033,,,70.0,745,,,,0.0,0.0,0.2,0.0,0.0,0.0,0.0,0.0,0.0,0.0,0.0,0.0,0.0,0.0,0.0,0.0,0.0,0.0,0.0,0.0,0.0,0.0,0.0,0.1,0.0,0.2,0.0,0.0,0.0,0.0,0.0,0.0,0.0,0.0,0.0,0.0,0.0,0.0,0.0,0.0,0.1,0.2,0.0,0.0,0.0,0.0,0.0,0.0,0.2,7.156200000000001,4.3,2.9346405228758177,78.39,81.90540665170215,,,,,
AlMo0.5NbTa0.5TiZr0.5,10.1016/j.matdes.2017.11.033,,,76.0,935,,,,0.0,0.0,0.2222222222222222,0.0,0.0,0.0,0.0,0.0,0.0,0.0,0.0,0.0,0.0,0.0,0.0,0.0,0.0,0.0,0.0,0.0,0.0,0.0,0.0,0.1111111111111111,0.0,0.2222222222222222,0.0,0.0,0.0,0.0,0.0,0.0,0.0,0.0,0.0,0.0,0.0,0.0,0.0,0.0,0.1111111111111111,0.2222222222222222,0.0,0.0,0.0,0.0,0.0,0.0,0.1111111111111111,7.2268888888888885,4.333333333333333,2.951338199513382,79.97777777777777,57.803846890358066,,,,,
AlNbTa0.5TiZr0.5,10.1016/j.matdes.2017.11.033,,,53.0,535,,,,0.0,0.0,0.25,0.0,0.0,0.0,0.0,0.0,0.0,0.0,0.0,0.0,0.0,0.0,0.0,0.0,0.0,0.0,0.0,0.0,0.0,0.0,0.0,0.0,0.0,0.25,0.0,0.0,0.0,0.0,0.0,0.0,0.0,0.0,0.0,0.0,0.0,0.0,0.0,0.0,0.125,0.25,0.0,0.0,0.0,0.0,0.0,0.0,0.125,6.84525,4.125,3.056497175141242,81.76249999999997,7.580909144654804,,,,,
Al0.5Mo0.5NbTa0.5TiZr,10.1016/j.matdes.2017.11.033,,,78.0,579,,,,0.0,0.0,0.1111111111111111,0.0,0.0,0.0,0.0,0.0,0.0,0.0,0.0,0.0,0.0,0.0,0.0,0.0,0.0,0.0,0.0,0.0,0.0,0.0,0.0,0.1111111111111111,0.0,0.2222222222222222,0.0,0.0,0.0,0.0,0.0,0.0,0.0,0.0,0.0,0.0,0.0,0.0,0.0,0.0,0.1111111111111111,0.2222222222222222,0.0,0.0,0.0,0.0,0.0,0.0,0.2222222222222222,7.6513333333333335,4.444444444444445,2.927536231884057,81.96666666666667,120.85477976885853,,,,,
Al0.25NbTaTiZr,10.1016/j.matdes.2017.11.033,,,63.0,366,,,,0.0,0.0,0.058823529411764705,0.0,0.0,0.0,0.0,0.0,0.0,0.0,0.0,0.0,0.0,0.0,0.0,0.0,0.0,0.0,0.0,0.0,0.0,0.0,0.0,0.0,0.0,0.23529411764705882,0.0,0.0,0.0,0.0,0.0,0.0,0.0,0.0,0.0,0.0,0.0,0.0,0.0,0.0,0.23529411764705882,0.23529411764705882,0.0,0.0,0.0,0.0,0.0,0.0,0.23529411764705882,8.69670588235294,4.411764705882353,3.000000000000001,87.49411764705883,49.09312056359321,,,,,
Al0.4Hf0.6NbTaTiZr,10.1016/j.actamat.2019.06.032,BCC,9.08,,1841,298.0,89.0,,0.0,0.0,0.08,0.0,0.0,0.0,0.0,0.0,0.0,0.0,0.0,0.0,0.0,0.0,0.0,0.0,0.12,0.0,0.0,0.0,0.0,0.0,0.0,0.0,0.0,0.2,0.0,0.0,0.0,0.0,0.0,0.0,0.0,0.0,0.0,0.0,0.0,0.0,0.0,0.0,0.2,0.2,0.0,0.0,0.0,0.0,0.0,0.0,0.2,9.070400000000001,4.319999999999999,3.0542005420054212,83.592,31.15368467927448,,,,,
AlCrMoTi,10.1016/j.actamat.2019.06.032,BCC,5.98,,1100,375.0,100.0,,0.0,0.0,0.25,0.0,0.0,0.0,0.0,0.0,0.0,0.25,0.0,0.0,0.0,0.0,0.0,0.0,0.0,0.0,0.0,0.0,0.0,0.0,0.0,0.25,0.0,0.0,0.0,0.0,0.0,0.0,0.0,0.0,0.0,0.0,0.0,0.0,0.0,0.0,0.0,0.0,0.0,0.25,0.0,0.0,0.0,0.0,0.0,0.0,0.0,6.159000000000001,4.75,2.135802469135802,53.150000000000006,329.22291325704197,,,,,
AlMoNbTi,10.1016/j.actamat.2019.06.032,BCC,6.46,,1100,540.0,200.0,,0.0,0.0,0.25,0.0,0.0,0.0,0.0,0.0,0.0,0.0,0.0,0.0,0.0,0.0,0.0,0.0,0.0,0.0,0.0,0.0,0.0,0.0,0.0,0.25,0.0,0.25,0.0,0.0,0.0,0.0,0.0,0.0,0.0,0.0,0.0,0.0,0.0,0.0,0.0,0.0,0.0,0.25,0.0,0.0,0.0,0.0,0.0,0.0,0.0,6.514,4.5,2.8924731182795704,78.32499999999999,12.001009453008606,,,,,
HfMo0.5NbTiV0.5,10.1016/j.actamat.2019.06.032,BCC,8.96,,1260,368.0,60.0,,0.0,0.0,0.0,0.0,0.0,0.0,0.0,0.0,0.0,0.0,0.0,0.0,0.0,0.0,0.0,0.0,0.25,0.0,0.0,0.0,0.0,0.0,0.0,0.125,0.0,0.25,0.0,0.0,0.0,0.0,0.0,0.0,0.0,0.0,0.0,0.0,0.0,0.0,0.0,0.0,0.0,0.25,0.125,0.0,0.0,0.0,0.0,0.0,0.0,8.64525,4.625,3.175438596491229,90.7875,226.2487241469754,,,,,
HfMoNbTaTiZr,10.1016/j.actamat.2019.06.032,BCC,9.93,,1512,814.0,556.0,,0.0,0.0,0.0,0.0,0.0,0.0,0.0,0.0,0.0,0.0,0.0,0.0,0.0,0.0,0.0,0.0,0.16666666666666669,0.0,0.0,0.0,0.0,0.0,0.0,0.16666666666666669,0.0,0.16666666666666669,0.0,0.0,0.0,0.0,0.0,0.0,0.0,0.0,0.0,0.0,0.0,0.0,0.0,0.0,0.16666666666666669,0.16666666666666669,0.0,0.0,0.0,0.0,0.0,0.0,0.16666666666666669,9.979333333333333,4.666666666666667,2.927536231884059,81.88333333333333,249.33461035932356,,,,,
HfMoNbTiZr,10.1016/j.actamat.2019.06.032,BCC,8.68,,1575,635.0,187.0,,0.0,0.0,0.0,0.0,0.0,0.0,0.0,0.0,0.0,0.0,0.0,0.0,0.0,0.0,0.0,0.0,0.2,0.0,0.0,0.0,0.0,0.0,0.0,0.2,0.0,0.2,0.0,0.0,0.0,0.0,0.0,0.0,0.0,0.0,0.0,0.0,0.0,0.0,0.0,0.0,0.0,0.2,0.0,0.0,0.0,0.0,0.0,0.0,0.2,8.6372,4.6,2.9561403508771944,79.30000000000001,250.58277303109804,,,,,
HfMoTaTiZr,10.1016/j.actamat.2019.06.032,BCC,10.18,,1600,855.0,404.0,,0.0,0.0,0.0,0.0,0.0,0.0,0.0,0.0,0.0,0.0,0.0,0.0,0.0,0.0,0.0,0.0,0.2,0.0,0.0,0.0,0.0,0.0,0.0,0.2,0.0,0.0,0.0,0.0,0.0,0.0,0.0,0.0,0.0,0.0,0.0,0.0,0.0,0.0,0.0,0.0,0.2,0.2,0.0,0.0,0.0,0.0,0.0,0.0,0.2,10.2612,4.6,2.7154471544715455,73.1,305.75348595838074,,,,,
HfNbTaTiZr,10.1016/j.actamat.2019.06.032,BCC,9.89,,929,295.0,92.0,,0.0,0.0,0.0,0.0,0.0,0.0,0.0,0.0,0.0,0.0,0.0,0.0,0.0,0.0,0.0,0.0,0.2,0.0,0.0,0.0,0.0,0.0,0.0,0.0,0.0,0.2,0.0,0.0,0.0,0.0,0.0,0.0,0.0,0.0,0.0,0.0,0.0,0.0,0.0,0.0,0.2,0.2,0.0,0.0,0.0,0.0,0.0,0.0,0.2,9.9192,4.3999999999999995,3.091324200913243,85.12,33.26293412751387,,,,,
MoNbTaTiVW,10.1016/j.actamat.2019.06.032,BCC,10.91,,1515,753.0,659.0,,0.0,0.0,0.0,0.0,0.0,0.0,0.0,0.0,0.0,0.0,0.0,0.0,0.0,0.0,0.0,0.0,0.0,0.0,0.0,0.0,0.0,0.0,0.0,0.16666666666666666,0.0,0.16666666666666666,0.0,0.0,0.0,0.0,0.0,0.0,0.0,0.0,0.0,0.0,0.0,0.0,0.0,0.0,0.16666666666666666,0.16666666666666666,0.16666666666666666,0.0,0.16666666666666666,0.0,0.0,0.0,0.0,10.901000000000002,5.166666666666666,2.7278911564625847,91.9,320.5483046332575,,,,,
MoNbTaTiW,10.1016/j.actamat.2019.06.032,BCC,11.72,,1343,620.0,586.0,,0.0,0.0,0.0,0.0,0.0,0.0,0.0,0.0,0.0,0.0,0.0,0.0,0.0,0.0,0.0,0.0,0.0,0.0,0.0,0.0,0.0,0.0,0.0,0.2,0.0,0.2,0.0,0.0,0.0,0.0,0.0,0.0,0.0,0.0,0.0,0.0,0.0,0.0,0.0,0.0,0.2,0.2,0.0,0.0,0.2,0.0,0.0,0.0,0.0,11.8592,5.2,2.6078431372549025,84.83999999999997,106.5288763694355,,,,,
MoNbTaVW,10.1016/j.actamat.2019.06.032,BCC,12.29,,1246,842.0,735.0,,0.0,0.0,0.0,0.0,0.0,0.0,0.0,0.0,0.0,0.0,0.0,0.0,0.0,0.0,0.0,0.0,0.0,0.0,0.0,0.0,0.0,0.0,0.0,0.2,0.0,0.2,0.0,0.0,0.0,0.0,0.0,0.0,0.0,0.0,0.0,0.0,0.0,0.0,0.0,0.0,0.2,0.0,0.2,0.0,0.2,0.0,0.0,0.0,0.0,12.18,5.4,2.7916666666666674,95.15999999999998,518.418146785449,,,,,
MoNbTaW,10.1016/j.actamat.2019.06.032,BCC,13.6,,996,548.0,506.0,,0.0,0.0,0.0,0.0,0.0,0.0,0.0,0.0,0.0,0.0,0.0,0.0,0.0,0.0,0.0,0.0,0.0,0.0,0.0,0.0,0.0,0.0,0.0,0.25,0.0,0.25,0.0,0.0,0.0,0.0,0.0,0.0,0.0,0.0,0.0,0.0,0.0,0.0,0.0,0.0,0.25,0.0,0.0,0.0,0.25,0.0,0.0,0.0,0.0,13.697500000000002,5.5,2.651741293532339,87.14999999999998,214.5952863835683,,,,,
MoNbTi,10.1016/j.actamat.2019.06.032,BCC,7.67,,1100,504.0,324.0,,0.0,0.0,0.0,0.0,0.0,0.0,0.0,0.0,0.0,0.0,0.0,0.0,0.0,0.0,0.0,0.0,0.0,0.0,0.0,0.0,0.0,0.0,0.0,0.3333333333333333,0.0,0.3333333333333333,0.0,0.0,0.0,0.0,0.0,0.0,0.0,0.0,0.0,0.0,0.0,0.0,0.0,0.0,0.0,0.3333333333333333,0.0,0.0,0.0,0.0,0.0,0.0,0.0,7.785333333333333,5.0,2.858156028368794,89.03333333333332,45.74640417130094,,,,,
NbTa0.3TiZr,10.1016/j.actamat.2019.06.032,BCC,7.81,,882,274.0,102.0,,0.0,0.0,0.0,0.0,0.0,0.0,0.0,0.0,0.0,0.0,0.0,0.0,0.0,0.0,0.0,0.0,0.0,0.0,0.0,0.0,0.0,0.0,0.0,0.0,0.0,0.30303030303030304,0.0,0.0,0.0,0.0,0.0,0.0,0.0,0.0,0.0,0.0,0.0,0.0,0.0,0.0,0.09090909090909091,0.30303030303030304,0.0,0.0,0.0,0.0,0.0,0.0,0.30303030303030304,7.455454545454545,4.393939393939394,3.047814207650273,89.07272727272728,34.59988873738862,,,,,
NbTiZr,10.1016/j.actamat.2019.06.032,BCC,6.63,,975,141.0,61.0,,0.0,0.0,0.0,0.0,0.0,0.0,0.0,0.0,0.0,0.0,0.0,0.0,0.0,0.0,0.0,0.0,0.0,0.0,0.0,0.0,0.0,0.0,0.0,0.0,0.0,0.3333333333333333,0.0,0.0,0.0,0.0,0.0,0.0,0.0,0.0,0.0,0.0,0.0,0.0,0.0,0.0,0.0,0.3333333333333333,0.0,0.0,0.0,0.0,0.0,0.0,0.3333333333333333,6.531999999999999,4.333333333333333,3.0757575757575752,88.5,20.314795136583854,,,,,
AlCrMoNbTi,10.1016/j.actamat.2019.06.032,BCC+Laves,6.56,,1010,550.0,105.0,,0.0,0.0,0.2,0.0,0.0,0.0,0.0,0.0,0.0,0.2,0.0,0.0,0.0,0.0,0.0,0.0,0.0,0.0,0.0,0.0,0.0,0.0,0.0,0.2,0.0,0.2,0.0,0.0,0.0,0.0,0.0,0.0,0.0,0.0,0.0,0.0,0.0,0.0,0.0,0.0,0.0,0.2,0.0,0.0,0.0,0.0,0.0,0.0,0.0,6.6412,4.8,2.4139194139194142,67.68,308.0491865854102,,,,,
Al0.24NbTiVZr,10.1016/j.actamat.2019.06.032,BCC+Laves,6.34,,1240,82.0,24.0,,0.0,0.0,0.05660377358490566,0.0,0.0,0.0,0.0,0.0,0.0,0.0,0.0,0.0,0.0,0.0,0.0,0.0,0.0,0.0,0.0,0.0,0.0,0.0,0.0,0.0,0.0,0.2358490566037736,0.0,0.0,0.0,0.0,0.0,0.0,0.0,0.0,0.0,0.0,0.0,0.0,0.0,0.0,0.0,0.2358490566037736,0.2358490566037736,0.0,0.0,0.0,0.0,0.0,0.2358490566037736,6.215566037735849,4.415094339622642,3.1650165016501655,95.23301886792453,124.07816879877461,,,,,
AlMo0.5NbTa0.5TiZr,10.1016/j.actamat.2019.06.032,B2�BCC+Al4Zr5,7.14,,2000,745.0,250.0,,0.0,0.0,0.2,0.0,0.0,0.0,0.0,0.0,0.0,0.0,0.0,0.0,0.0,0.0,0.0,0.0,0.0,0.0,0.0,0.0,0.0,0.0,0.0,0.1,0.0,0.2,0.0,0.0,0.0,0.0,0.0,0.0,0.0,0.0,0.0,0.0,0.0,0.0,0.0,0.0,0.1,0.2,0.0,0.0,0.0,0.0,0.0,0.0,0.2,7.156200000000001,4.3,2.9346405228758177,78.39,81.90540665170215,,,,,
Cr0.3NbTiZr,10.1016/j.actamat.2019.06.032,BCC+Laves,6.56,,1576,139.0,32.0,,0.0,0.0,0.0,0.0,0.0,0.0,0.0,0.0,0.0,0.09090909090909091,0.0,0.0,0.0,0.0,0.0,0.0,0.0,0.0,0.0,0.0,0.0,0.0,0.0,0.0,0.0,0.30303030303030304,0.0,0.0,0.0,0.0,0.0,0.0,0.0,0.0,0.0,0.0,0.0,0.0,0.0,0.0,0.0,0.30303030303030304,0.0,0.0,0.0,0.0,0.0,0.0,0.30303030303030304,6.588181818181818,4.484848484848484,2.797596457938014,82.73636363636363,111.9440943116382,,,,,
CrMo0.5NbTa0.5TiZr,10.1016/j.actamat.2019.06.032,BCC+BCC+Laves,7.98,,1595,546.0,170.0,,0.0,0.0,0.0,0.0,0.0,0.0,0.0,0.0,0.0,0.2,0.0,0.0,0.0,0.0,0.0,0.0,0.0,0.0,0.0,0.0,0.0,0.0,0.0,0.1,0.0,0.2,0.0,0.0,0.0,0.0,0.0,0.0,0.0,0.0,0.0,0.0,0.0,0.0,0.0,0.0,0.1,0.2,0.0,0.0,0.0,0.0,0.0,0.0,0.2,8.0462,4.9,2.429097605893187,74.17,650.4940522449657,,,,,
HfMo0.5NbSi0.3TiV0.5,10.1016/j.actamat.2019.06.032,BCC+M5Si3,8.46,,1617,398.0,166.0,,0.0,0.0,0.0,0.0,0.0,0.0,0.0,0.0,0.0,0.0,0.0,0.0,0.0,0.0,0.0,0.0,0.23255813953488372,0.0,0.0,0.0,0.0,0.0,0.0,0.11627906976744186,0.0,0.23255813953488372,0.0,0.0,0.0,0.0,0.0,0.0,0.0,0.0,0.0,0.0,0.06976744186046512,0.0,0.0,0.0,0.0,0.23255813953488372,0.11627906976744186,0.0,0.0,0.0,0.0,0.0,0.0,,,,,,,,,,
HfMo0.5NbSi0.5TiV0.5,10.1016/j.actamat.2019.06.032,BCC+M5Si3,8.16,,1787,614.0,188.0,,0.0,0.0,0.0,0.0,0.0,0.0,0.0,0.0,0.0,0.0,0.0,0.0,0.0,0.0,0.0,0.0,0.22222222222222224,0.0,0.0,0.0,0.0,0.0,0.0,0.11111111111111112,0.0,0.22222222222222224,0.0,0.0,0.0,0.0,0.0,0.0,0.0,0.0,0.0,0.0,0.11111111111111112,0.0,0.0,0.0,0.0,0.22222222222222224,0.11111111111111112,0.0,0.0,0.0,0.0,0.0,0.0,,,,,,,,,,
HfMo0.5NbSi0.7TiV0.5,10.1016/j.actamat.2019.06.032,BCC+M5Si3,7.89,,2134,673.0,235.0,,0.0,0.0,0.0,0.0,0.0,0.0,0.0,0.0,0.0,0.0,0.0,0.0,0.0,0.0,0.0,0.0,0.2127659574468085,0.0,0.0,0.0,0.0,0.0,0.0,0.10638297872340426,0.0,0.2127659574468085,0.0,0.0,0.0,0.0,0.0,0.0,0.0,0.0,0.0,0.0,0.14893617021276595,0.0,0.0,0.0,0.0,0.2127659574468085,0.10638297872340426,0.0,0.0,0.0,0.0,0.0,0.0,,,,,,,,,,
MoNbTiVZr,10.1016/j.actamat.2019.06.032,BCC+Laves,7.27,,1706,467.0,116.0,,0.0,0.0,0.0,0.0,0.0,0.0,0.0,0.0,0.0,0.0,0.0,0.0,0.0,0.0,0.0,0.0,0.0,0.0,0.0,0.0,0.0,0.0,0.0,0.2,0.0,0.2,0.0,0.0,0.0,0.0,0.0,0.0,0.0,0.0,0.0,0.0,0.0,0.0,0.0,0.0,0.0,0.2,0.2,0.0,0.0,0.0,0.0,0.0,0.2,7.197200000000001,4.8,2.956140350877194,91.68,504.1877562282718,,,,,
NbRe0.3TiZr,10.1016/j.actamat.2019.06.032,BCC+Laves,7.81,,1244,323.0,89.0,,0.0,0.0,0.0,0.0,0.0,0.0,0.0,0.0,0.0,0.0,0.0,0.0,0.0,0.0,0.0,0.0,0.0,0.0,0.0,0.0,0.0,0.0,0.0,0.0,0.0,0.30303030303030304,0.0,0.0,0.0,0.0,0.0,0.0,0.0,0.09090909090909091,0.0,0.0,0.0,0.0,0.0,0.0,0.0,0.30303030303030304,0.0,0.0,0.0,0.0,0.0,0.0,0.30303030303030304,7.849090909090909,4.575757575757575,2.9666666666666672,100.60000000000001,29.078728383626952,,,,,
NbTaTiVZr,10.1016/j.actamat.2019.06.032,BCC+BCC,8.43,,1395,190.0,78.0,,0.0,0.0,0.0,0.0,0.0,0.0,0.0,0.0,0.0,0.0,0.0,0.0,0.0,0.0,0.0,0.0,0.0,0.0,0.0,0.0,0.0,0.0,0.0,0.0,0.0,0.2,0.0,0.0,0.0,0.0,0.0,0.0,0.0,0.0,0.0,0.0,0.0,0.0,0.0,0.0,0.2,0.2,0.2,0.0,0.0,0.0,0.0,0.0,0.2,8.4792,4.6,3.0913242009132427,97.50000000000001,212.92207935196186,,,,,
Al1Co1Cr1Fe1Ni1Ti0.5,10.1038/s41597-020-00768-9,,,,2260,,,,0.0,0.0,0.18181818181818182,0.0,0.0,0.0,0.0,0.0,0.18181818181818182,0.18181818181818182,0.0,0.0,0.0,0.18181818181818182,0.0,0.0,0.0,0.0,0.0,0.0,0.0,0.0,0.0,0.0,0.0,0.0,0.18181818181818182,0.0,0.0,0.0,0.0,0.0,0.0,0.0,0.0,0.0,0.0,0.0,0.0,0.0,0.0,0.09090909090909091,0.0,0.0,0.0,0.0,0.0,0.0,0.0,6.87,6.909090909090908,2.1463781184250075,49.98181818181821,223.10472826342686,,,,,
Al0.667Co0.667Cr0.667Fe0.667Ni0.667Ti1,10.1038/s41597-020-00768-9,,,,2220,,,,0.0,0.0,0.15386389850057672,0.0,0.0,0.0,0.0,0.0,0.15386389850057672,0.15386389850057672,0.0,0.0,0.0,0.15386389850057672,0.0,0.0,0.0,0.0,0.0,0.0,0.0,0.0,0.0,0.0,0.0,0.0,0.15386389850057672,0.0,0.0,0.0,0.0,0.0,0.0,0.0,0.0,0.0,0.0,0.0,0.0,0.0,0.0,0.2306805074971165,0.0,0.0,0.0,0.0,0.0,0.0,0.0,6.5065384083044995,6.461822376009228,2.1879741870843135,53.92057670126876,170.22999572650141,,,,,
Hf1Nb1Ta1Zr1,10.1038/s41597-020-00768-9,,,,2100,,,,0.0,0.0,0.0,0.0,0.0,0.0,0.0,0.0,0.0,0.0,0.0,0.0,0.0,0.0,0.0,0.0,0.25,0.0,0.0,0.0,0.0,0.0,0.0,0.0,0.0,0.25,0.0,0.0,0.0,0.0,0.0,0.0,0.0,0.0,0.0,0.0,0.0,0.0,0.0,0.0,0.25,0.0,0.0,0.0,0.0,0.0,0.0,0.0,0.25,11.2725,4.5,3.303030303030304,87.5,46.21873904426059,,,,,
Al0.333Nb0.667Ta0.533Ti1V0.133Zr0.667,10.1038/s41597-020-00768-9,,,,2035,,,,0.0,0.0,0.0999099909990999,0.0,0.0,0.0,0.0,0.0,0.0,0.0,0.0,0.0,0.0,0.0,0.0,0.0,0.0,0.0,0.0,0.0,0.0,0.0,0.0,0.0,0.0,0.2001200120012001,0.0,0.0,0.0,0.0,0.0,0.0,0.0,0.0,0.0,0.0,0.0,0.0,0.0,0.0,0.15991599159915992,0.3000300030003,0.039903990399039906,0.0,0.0,0.0,0.0,0.0,0.2001200120012001,7.554314431443145,4.3000300030003,2.960535504868825,85.53672367236722,37.83297811934094,,,,,
Al0.7Co0.3Cr1Fe1Ni1,10.1038/s41597-020-00768-9,,,,2033,,,,0.0,0.0,0.175,0.0,0.0,0.0,0.0,0.0,0.075,0.25,0.0,0.0,0.0,0.25,0.0,0.0,0.0,0.0,0.0,0.0,0.0,0.0,0.0,0.0,0.0,0.0,0.25,0.0,0.0,0.0,0.0,0.0,0.0,0.0,0.0,0.0,0.0,0.0,0.0,0.0,0.0,0.0,0.0,0.0,0.0,0.0,0.0,0.0,0.0,7.122999999999999,7.199999999999999,2.025157232704402,47.515000000000015,291.7348543922123,,,,,
Al1Mo0.5Nb1Ta0.5Ti1Zr1,10.1038/s41597-020-00768-9,,,,2000,,,,0.0,0.0,0.2,0.0,0.0,0.0,0.0,0.0,0.0,0.0,0.0,0.0,0.0,0.0,0.0,0.0,0.0,0.0,0.0,0.0,0.0,0.0,0.0,0.1,0.0,0.2,0.0,0.0,0.0,0.0,0.0,0.0,0.0,0.0,0.0,0.0,0.0,0.0,0.0,0.0,0.1,0.2,0.0,0.0,0.0,0.0,0.0,0.0,0.2,7.156200000000001,4.3,2.9346405228758177,78.39,81.90540665170215,,,,,
Al0.214Nb0.714Ta0.714Ti1Zr0.929,10.1038/s41597-020-00768-9,,,,1965,,,,0.0,0.0,0.059927191262951554,0.0,0.0,0.0,0.0,0.0,0.0,0.0,0.0,0.0,0.0,0.0,0.0,0.0,0.0,0.0,0.0,0.0,0.0,0.0,0.0,0.0,0.0,0.19994399327919352,0.0,0.0,0.0,0.0,0.0,0.0,0.0,0.0,0.0,0.0,0.0,0.0,0.0,0.0,0.19994399327919352,0.2800336040324839,0.0,0.0,0.0,0.0,0.0,0.0,0.2601512181461776,8.170406048725848,4.339960795295436,2.9345388435399062,84.7225147017642,36.839068925600984,,,,,
Al0.214Nb0.714Ta0.571Ti1V0.143Zr0.929,10.1038/s41597-020-00768-9,,,,1965,,,,0.0,0.0,0.059927191262951554,0.0,0.0,0.0,0.0,0.0,0.0,0.0,0.0,0.0,0.0,0.0,0.0,0.0,0.0,0.0,0.0,0.0,0.0,0.0,0.0,0.0,0.0,0.19994399327919352,0.0,0.0,0.0,0.0,0.0,0.0,0.0,0.0,0.0,0.0,0.0,0.0,0.0,0.0,0.15989918790254828,0.2800336040324839,0.0400448053766452,0.0,0.0,0.0,0.0,0.0,0.2601512181461776,7.746732007840941,4.339960795295435,2.9604001795519808,86.01996639596751,50.195976467094376,,,,,
Al0.125Co1Cr1Cu1Fe1Mn1Ni1Ti1V1,10.1038/s41597-020-00768-9,,,,1862,,,,0.0,0.0,0.015384615384615385,0.0,0.0,0.0,0.0,0.0,0.12307692307692308,0.12307692307692308,0.12307692307692308,0.0,0.0,0.12307692307692308,0.0,0.0,0.0,0.0,0.0,0.0,0.0,0.0,0.12307692307692308,0.0,0.0,0.0,0.12307692307692308,0.0,0.0,0.0,0.0,0.0,0.0,0.0,0.0,0.0,0.0,0.0,0.0,0.0,0.0,0.12307692307692308,0.12307692307692308,0.0,0.0,0.0,0.0,0.0,0.0,7.411138461538461,7.430769230769231,2.361078870281325,75.5292307692308,153.26709793180515,,,,,
Al1Co1Cr1Fe1Ni1Ti1,10.1038/s41597-020-00768-9,,,,1860,,,,0.0,0.0,0.16666666666666669,0.0,0.0,0.0,0.0,0.0,0.16666666666666669,0.16666666666666669,0.0,0.0,0.0,0.16666666666666669,0.0,0.0,0.0,0.0,0.0,0.0,0.0,0.0,0.0,0.0,0.0,0.0,0.16666666666666669,0.0,0.0,0.0,0.0,0.0,0.0,0.0,0.0,0.0,0.0,0.0,0.0,0.0,0.0,0.16666666666666669,0.0,0.0,0.0,0.0,0.0,0.0,0.0,6.673000000000001,6.666666666666668,2.168751737559077,52.11666666666666,201.14021612682888,,,,,
Al0.4Hf0.6Nb1Ta1Ti1Zr1,10.1038/s41597-020-00768-9,,,,1841,,,,0.0,0.0,0.08,0.0,0.0,0.0,0.0,0.0,0.0,0.0,0.0,0.0,0.0,0.0,0.0,0.0,0.12,0.0,0.0,0.0,0.0,0.0,0.0,0.0,0.0,0.2,0.0,0.0,0.0,0.0,0.0,0.0,0.0,0.0,0.0,0.0,0.0,0.0,0.0,0.0,0.2,0.2,0.0,0.0,0.0,0.0,0.0,0.0,0.2,9.070400000000001,4.319999999999999,3.0542005420054212,83.592,31.15368467927448,,,,,
Mo1Nb1Ti1V1Zr1,10.1038/s41597-020-00768-9,,,,1786,,,,0.0,0.0,0.0,0.0,0.0,0.0,0.0,0.0,0.0,0.0,0.0,0.0,0.0,0.0,0.0,0.0,0.0,0.0,0.0,0.0,0.0,0.0,0.0,0.2,0.0,0.2,0.0,0.0,0.0,0.0,0.0,0.0,0.0,0.0,0.0,0.0,0.0,0.0,0.0,0.0,0.0,0.2,0.2,0.0,0.0,0.0,0.0,0.0,0.2,7.197200000000001,4.8,2.956140350877194,91.68,504.1877562282718,,,,,
Mo1Nb1Ti1V0.25Zr1,10.1038/s41597-020-00768-9,,,,1776,,,,0.0,0.0,0.0,0.0,0.0,0.0,0.0,0.0,0.0,0.0,0.0,0.0,0.0,0.0,0.0,0.0,0.0,0.0,0.0,0.0,0.0,0.0,0.0,0.23529411764705882,0.0,0.23529411764705882,0.0,0.0,0.0,0.0,0.0,0.0,0.0,0.0,0.0,0.0,0.0,0.0,0.0,0.0,0.0,0.23529411764705882,0.058823529411764705,0.0,0.0,0.0,0.0,0.0,0.23529411764705882,7.389058823529412,4.764705882352941,2.8742138364779892,85.41176470588235,397.09835278036303,,,,,
Mo0.667Nb0.667Ti0.667V1Zr0.667,10.1038/s41597-020-00768-9,,,,1735,,,,0.0,0.0,0.0,0.0,0.0,0.0,0.0,0.0,0.0,0.0,0.0,0.0,0.0,0.0,0.0,0.0,0.0,0.0,0.0,0.0,0.0,0.0,0.0,0.18184296619411122,0.0,0.18184296619411122,0.0,0.0,0.0,0.0,0.0,0.0,0.0,0.0,0.0,0.0,0.0,0.0,0.0,0.0,0.0,0.18184296619411122,0.27262813522355506,0.0,0.0,0.0,0.0,0.0,0.18184296619411122,7.0984983642311885,4.818157033805889,2.9999394170710576,94.90468920392584,533.7775543324229,,,,,
Hf1Mo1Nb1Ti1Zr1,10.1038/s41597-020-00768-9,,,,1719,,,,0.0,0.0,0.0,0.0,0.0,0.0,0.0,0.0,0.0,0.0,0.0,0.0,0.0,0.0,0.0,0.0,0.2,0.0,0.0,0.0,0.0,0.0,0.0,0.2,0.0,0.2,0.0,0.0,0.0,0.0,0.0,0.0,0.0,0.0,0.0,0.0,0.0,0.0,0.0,0.0,0.0,0.2,0.0,0.0,0.0,0.0,0.0,0.0,0.2,8.6372,4.6,2.9561403508771944,79.30000000000001,250.58277303109804,,,,,
Mo1Nb1Ti1V0.75Zr1,10.1038/s41597-020-00768-9,,,,1708,,,,0.0,0.0,0.0,0.0,0.0,0.0,0.0,0.0,0.0,0.0,0.0,0.0,0.0,0.0,0.0,0.0,0.0,0.0,0.0,0.0,0.0,0.0,0.0,0.21052631578947367,0.0,0.21052631578947367,0.0,0.0,0.0,0.0,0.0,0.0,0.0,0.0,0.0,0.0,0.0,0.0,0.0,0.0,0.0,0.21052631578947367,0.15789473684210525,0.0,0.0,0.0,0.0,0.0,0.21052631578947367,7.254421052631579,4.7894736842105265,2.93127147766323,89.81052631578946,478.9031042774309,,,,,
Mo1Nb1Ti1V0.5Zr1,10.1038/s41597-020-00768-9,,,,1647,,,,0.0,0.0,0.0,0.0,0.0,0.0,0.0,0.0,0.0,0.0,0.0,0.0,0.0,0.0,0.0,0.0,0.0,0.0,0.0,0.0,0.0,0.0,0.0,0.2222222222222222,0.0,0.2222222222222222,0.0,0.0,0.0,0.0,0.0,0.0,0.0,0.0,0.0,0.0,0.0,0.0,0.0,0.0,0.0,0.2222222222222222,0.1111111111111111,0.0,0.0,0.0,0.0,0.0,0.2222222222222222,7.317999999999999,4.777777777777779,2.904076738609113,87.73333333333335,444.0734889923426,,,,,
Al0.5Mo1Nb1Ti1V1,10.1038/s41597-020-00768-9,,,,1625,,,,0.0,0.0,0.11111111111111112,0.0,0.0,0.0,0.0,0.0,0.0,0.0,0.0,0.0,0.0,0.0,0.0,0.0,0.0,0.0,0.0,0.0,0.0,0.0,0.0,0.22222222222222224,0.0,0.22222222222222224,0.0,0.0,0.0,0.0,0.0,0.0,0.0,0.0,0.0,0.0,0.0,0.0,0.0,0.0,0.0,0.22222222222222224,0.22222222222222224,0.0,0.0,0.0,0.0,0.0,0.0,6.848,4.777777777777779,3.000000000000001,92.75555555555556,142.361403852699,,,,,
Hf1Mo1Ta1Ti1Zr1,10.1038/s41597-020-00768-9,,,,1600,,,,0.0,0.0,0.0,0.0,0.0,0.0,0.0,0.0,0.0,0.0,0.0,0.0,0.0,0.0,0.0,0.0,0.2,0.0,0.0,0.0,0.0,0.0,0.0,0.2,0.0,0.0,0.0,0.0,0.0,0.0,0.0,0.0,0.0,0.0,0.0,0.0,0.0,0.0,0.0,0.0,0.2,0.2,0.0,0.0,0.0,0.0,0.0,0.0,0.2,10.2612,4.6,2.7154471544715455,73.1,305.75348595838074,,,,,
Cr1Mo0.5Nb1Ta0.5Ti1Zr1,10.1038/s41597-020-00768-9,,,,1595,,,,0.0,0.0,0.0,0.0,0.0,0.0,0.0,0.0,0.0,0.2,0.0,0.0,0.0,0.0,0.0,0.0,0.0,0.0,0.0,0.0,0.0,0.0,0.0,0.1,0.0,0.2,0.0,0.0,0.0,0.0,0.0,0.0,0.0,0.0,0.0,0.0,0.0,0.0,0.0,0.0,0.1,0.2,0.0,0.0,0.0,0.0,0.0,0.0,0.2,8.0462,4.9,2.429097605893187,74.17,650.4940522449657,,,,,
Mo1Nb1Ti1Zr1,10.1038/s41597-020-00768-9,,,,1592,,,,0.0,0.0,0.0,0.0,0.0,0.0,0.0,0.0,0.0,0.0,0.0,0.0,0.0,0.0,0.0,0.0,0.0,0.0,0.0,0.0,0.0,0.0,0.0,0.25,0.0,0.25,0.0,0.0,0.0,0.0,0.0,0.0,0.0,0.0,0.0,0.0,0.0,0.0,0.0,0.0,0.0,0.25,0.0,0.0,0.0,0.0,0.0,0.0,0.25,7.469,4.75,2.8412698412698414,82.8,334.6822455470396,,,,,
Hf1Nb1Si0.5Ti1V1Zr1,10.1038/s41597-020-00768-9,,,,1540,,,,0.0,0.0,0.0,0.0,0.0,0.0,0.0,0.0,0.0,0.0,0.0,0.0,0.0,0.0,0.0,0.0,0.18181818181818182,0.0,0.0,0.0,0.0,0.0,0.0,0.0,0.0,0.18181818181818182,0.0,0.0,0.0,0.0,0.0,0.0,0.0,0.0,0.0,0.0,0.09090909090909091,0.0,0.0,0.0,0.0,0.18181818181818182,0.18181818181818182,0.0,0.0,0.0,0.0,0.0,0.18181818181818182,,,,,,,,,,
Mo0.5Nb0.5Ti0.5V1Zr0.5,10.1038/s41597-020-00768-9,,,,1538,,,,0.0,0.0,0.0,0.0,0.0,0.0,0.0,0.0,0.0,0.0,0.0,0.0,0.0,0.0,0.0,0.0,0.0,0.0,0.0,0.0,0.0,0.0,0.0,0.16666666666666669,0.0,0.16666666666666669,0.0,0.0,0.0,0.0,0.0,0.0,0.0,0.0,0.0,0.0,0.0,0.0,0.0,0.0,0.0,0.16666666666666669,0.33333333333333337,0.0,0.0,0.0,0.0,0.0,0.16666666666666669,7.016000000000001,4.833333333333334,3.0374531835206007,97.60000000000002,544.4350392801198,,,,,
Nb1Ta1V1W1,10.1038/s41597-020-00768-9,,,,1530,,,,0.0,0.0,0.0,0.0,0.0,0.0,0.0,0.0,0.0,0.0,0.0,0.0,0.0,0.0,0.0,0.0,0.0,0.0,0.0,0.0,0.0,0.0,0.0,0.0,0.0,0.25,0.0,0.0,0.0,0.0,0.0,0.0,0.0,0.0,0.0,0.0,0.0,0.0,0.0,0.0,0.25,0.0,0.25,0.0,0.25,0.0,0.0,0.0,0.0,12.655000000000001,5.25,2.9453551912568297,102.525,497.95589131986515,,,,,
Mo1Nb1Ta1V1,10.1038/s41597-020-00768-9,,,,1525,,,,0.0,0.0,0.0,0.0,0.0,0.0,0.0,0.0,0.0,0.0,0.0,0.0,0.0,0.0,0.0,0.0,0.0,0.0,0.0,0.0,0.0,0.0,0.0,0.25,0.0,0.25,0.0,0.0,0.0,0.0,0.0,0.0,0.0,0.0,0.0,0.0,0.0,0.0,0.0,0.0,0.25,0.0,0.25,0.0,0.0,0.0,0.0,0.0,0.0,10.412500000000001,5.25,3.114942528735632,103.375,412.5333391176381,,,,,
NbTiZr,10.3390/met11111819,,,,920,146.0,61.0,,0.0,0.0,0.0,0.0,0.0,0.0,0.0,0.0,0.0,0.0,0.0,0.0,0.0,0.0,0.0,0.0,0.0,0.0,0.0,0.0,0.0,0.0,0.0,0.0,0.0,0.3333333333333333,0.0,0.0,0.0,0.0,0.0,0.0,0.0,0.0,0.0,0.0,0.0,0.0,0.0,0.0,0.0,0.3333333333333333,0.0,0.0,0.0,0.0,0.0,0.0,0.3333333333333333,6.531999999999999,4.333333333333333,3.0757575757575752,88.5,20.314795136583854,,,,,
TaTiZr,10.3390/met11111819,,,,1670,103.0,63.0,,0.0,0.0,0.0,0.0,0.0,0.0,0.0,0.0,0.0,0.0,0.0,0.0,0.0,0.0,0.0,0.0,0.0,0.0,0.0,0.0,0.0,0.0,0.0,0.0,0.0,0.0,0.0,0.0,0.0,0.0,0.0,0.0,0.0,0.0,0.0,0.0,0.0,0.0,0.0,0.0,0.3333333333333333,0.3333333333333333,0.0,0.0,0.0,0.0,0.0,0.0,0.3333333333333333,9.238666666666667,4.333333333333333,2.666666666666666,78.16666666666669,38.47313547701303,,,,,
Re0.3NbTiZr,10.3390/met11111819,,,,1220,323.0,89.0,,0.0,0.0,0.0,0.0,0.0,0.0,0.0,0.0,0.0,0.0,0.0,0.0,0.0,0.0,0.0,0.0,0.0,0.0,0.0,0.0,0.0,0.0,0.0,0.0,0.0,0.30303030303030304,0.0,0.0,0.0,0.0,0.0,0.0,0.0,0.09090909090909091,0.0,0.0,0.0,0.0,0.0,0.0,0.0,0.30303030303030304,0.0,0.0,0.0,0.0,0.0,0.0,0.30303030303030304,7.849090909090909,4.575757575757575,2.9666666666666672,100.60000000000001,29.078728383626952,,,,,
Re0.3TaTiZr,10.3390/met11111819,,,,1715,122.0,71.0,,0.0,0.0,0.0,0.0,0.0,0.0,0.0,0.0,0.0,0.0,0.0,0.0,0.0,0.0,0.0,0.0,0.0,0.0,0.0,0.0,0.0,0.0,0.0,0.0,0.0,0.0,0.0,0.0,0.0,0.0,0.0,0.0,0.0,0.09090909090909091,0.0,0.0,0.0,0.0,0.0,0.0,0.30303030303030304,0.30303030303030304,0.0,0.0,0.0,0.0,0.0,0.0,0.30303030303030304,10.309696969696972,4.575757575757575,2.6130952380952386,91.2060606060606,37.82026715955279,,,,,
HfNb0.18Ta0.18Ti1.27Zr,10.1016/j.msea.2021.141512,BCC,,,540,,,,0.0,0.0,0.0,0.0,0.0,0.0,0.0,0.0,0.0,0.0,0.0,0.0,0.0,0.0,0.0,0.0,0.27548209366391185,0.0,0.0,0.0,0.0,0.0,0.0,0.0,0.0,0.049586776859504134,0.0,0.0,0.0,0.0,0.0,0.0,0.0,0.0,0.0,0.0,0.0,0.0,0.0,0.0,0.049586776859504134,0.3498622589531681,0.0,0.0,0.0,0.0,0.0,0.0,0.27548209366391185,8.291851239669422,4.099173553719009,2.8767833981841764,73.03581267217632,,,,,,
HfNbTaTiZr,10.1016/j.msea.2021.141512,BCC,,,820,,,,0.0,0.0,0.0,0.0,0.0,0.0,0.0,0.0,0.0,0.0,0.0,0.0,0.0,0.0,0.0,0.0,0.2,0.0,0.0,0.0,0.0,0.0,0.0,0.0,0.0,0.2,0.0,0.0,0.0,0.0,0.0,0.0,0.0,0.0,0.0,0.0,0.0,0.0,0.0,0.0,0.2,0.2,0.0,0.0,0.0,0.0,0.0,0.0,0.2,9.9192,4.3999999999999995,3.091324200913243,85.12,33.26293412751387,,,,,
HfNbTaTiZr,10.1016/j.msea.2021.141512,BCC,,,1200,,,,0.0,0.0,0.0,0.0,0.0,0.0,0.0,0.0,0.0,0.0,0.0,0.0,0.0,0.0,0.0,0.0,0.2,0.0,0.0,0.0,0.0,0.0,0.0,0.0,0.0,0.2,0.0,0.0,0.0,0.0,0.0,0.0,0.0,0.0,0.0,0.0,0.0,0.0,0.0,0.0,0.2,0.2,0.0,0.0,0.0,0.0,0.0,0.0,0.2,9.9192,4.3999999999999995,3.091324200913243,85.12,33.26293412751387,,,,,
HfNbTaTiZr,10.1016/j.msea.2021.141512,BCC,,,960-1145,,,,0.0,0.0,0.0,0.0,0.0,0.0,0.0,0.0,0.0,0.0,0.0,0.0,0.0,0.0,0.0,0.0,0.2,0.0,0.0,0.0,0.0,0.0,0.0,0.0,0.0,0.2,0.0,0.0,0.0,0.0,0.0,0.0,0.0,0.0,0.0,0.0,0.0,0.0,0.0,0.0,0.2,0.2,0.0,0.0,0.0,0.0,0.0,0.0,0.2,9.9192,4.3999999999999995,3.091324200913243,85.12,33.26293412751387,,,,,
HfNbTiZr,10.1016/j.msea.2021.141512,BCC,,,879,,,,0.0,0.0,0.0,0.0,0.0,0.0,0.0,0.0,0.0,0.0,0.0,0.0,0.0,0.0,0.0,0.0,0.25,0.0,0.0,0.0,0.0,0.0,0.0,0.0,0.0,0.25,0.0,0.0,0.0,0.0,0.0,0.0,0.0,0.0,0.0,0.0,0.0,0.0,0.0,0.0,0.0,0.25,0.0,0.0,0.0,0.0,0.0,0.0,0.25,8.226500000000001,4.25,3.175438596491228,82.69999999999999,2.079748960134418,,,,,
Hf0.5Nb0.5Ta0.5Ti1.5Zr,10.1016/j.msea.2021.141512,BCC,,,903,,,,0.0,0.0,0.0,0.0,0.0,0.0,0.0,0.0,0.0,0.0,0.0,0.0,0.0,0.0,0.0,0.0,0.125,0.0,0.0,0.0,0.0,0.0,0.0,0.0,0.0,0.125,0.0,0.0,0.0,0.0,0.0,0.0,0.0,0.0,0.0,0.0,0.0,0.0,0.0,0.0,0.125,0.375,0.0,0.0,0.0,0.0,0.0,0.0,0.25,8.141000000000002,4.25,2.8666666666666676,80.11250000000001,5.2341540712409635,,,,,
HfTaTiZr,10.1016/j.msea.2021.141512,BCC,,,1400,,,,0.0,0.0,0.0,0.0,0.0,0.0,0.0,0.0,0.0,0.0,0.0,0.0,0.0,0.0,0.0,0.0,0.25,0.0,0.0,0.0,0.0,0.0,0.0,0.0,0.0,0.0,0.0,0.0,0.0,0.0,0.0,0.0,0.0,0.0,0.0,0.0,0.0,0.0,0.0,0.0,0.25,0.25,0.0,0.0,0.0,0.0,0.0,0.0,0.25,10.256499999999999,4.25,2.841269841269842,74.95000000000002,1.5772011296759243,,,,,
HfNbTaTiZr,10.1016/j.msea.2021.141512,BCC,,,1155,,,,0.0,0.0,0.0,0.0,0.0,0.0,0.0,0.0,0.0,0.0,0.0,0.0,0.0,0.0,0.0,0.0,0.2,0.0,0.0,0.0,0.0,0.0,0.0,0.0,0.0,0.2,0.0,0.0,0.0,0.0,0.0,0.0,0.0,0.0,0.0,0.0,0.0,0.0,0.0,0.0,0.2,0.2,0.0,0.0,0.0,0.0,0.0,0.0,0.2,9.9192,4.3999999999999995,3.091324200913243,85.12,33.26293412751387,,,,,
NbTaTi,10.1016/j.msea.2021.141512,BCC,,,620,,,,0.0,0.0,0.0,0.0,0.0,0.0,0.0,0.0,0.0,0.0,0.0,0.0,0.0,0.0,0.0,0.0,0.0,0.0,0.0,0.0,0.0,0.0,0.0,0.0,0.0,0.3333333333333333,0.0,0.0,0.0,0.0,0.0,0.0,0.0,0.0,0.0,0.0,0.0,0.0,0.0,0.0,0.3333333333333333,0.3333333333333333,0.0,0.0,0.0,0.0,0.0,0.0,0.0,9.922,4.666666666666666,3.0757575757575752,98.73333333333332,0.9953605503812795,,,,,
NbTiZr,10.1016/j.msea.2021.141512,BCC,,,956,,,,0.0,0.0,0.0,0.0,0.0,0.0,0.0,0.0,0.0,0.0,0.0,0.0,0.0,0.0,0.0,0.0,0.0,0.0,0.0,0.0,0.0,0.0,0.0,0.0,0.0,0.3333333333333333,0.0,0.0,0.0,0.0,0.0,0.0,0.0,0.0,0.0,0.0,0.0,0.0,0.0,0.0,0.0,0.3333333333333333,0.0,0.0,0.0,0.0,0.0,0.0,0.3333333333333333,6.531999999999999,4.333333333333333,3.0757575757575752,88.5,20.314795136583854,,,,,
NbTa0.2Ti1.8Zr,10.1016/j.msea.2021.141512,BCC,,,790,,,,0.0,0.0,0.0,0.0,0.0,0.0,0.0,0.0,0.0,0.0,0.0,0.0,0.0,0.0,0.0,0.0,0.0,0.0,0.0,0.0,0.0,0.0,0.0,0.0,0.0,0.25,0.0,0.0,0.0,0.0,0.0,0.0,0.0,0.0,0.0,0.0,0.0,0.0,0.0,0.0,0.05,0.45,0.0,0.0,0.0,0.0,0.0,0.0,0.25,6.6347000000000005,4.3,2.913419913419914,86.235,13.741508046159417,,,,,
NbTa0.4Ti1.6Zr,10.1016/j.msea.2021.141512,BCC,,,910,,,,0.0,0.0,0.0,0.0,0.0,0.0,0.0,0.0,0.0,0.0,0.0,0.0,0.0,0.0,0.0,0.0,0.0,0.0,0.0,0.0,0.0,0.0,0.0,0.0,0.0,0.25,0.0,0.0,0.0,0.0,0.0,0.0,0.0,0.0,0.0,0.0,0.0,0.0,0.0,0.0,0.1,0.4,0.0,0.0,0.0,0.0,0.0,0.0,0.25,7.243900000000001,4.35,2.9346405228758172,87.195,23.85923415458281,,,,,
NbTa0.6Ti1.4Zr,10.1016/j.msea.2021.141512,BCC,,,1030,,,,0.0,0.0,0.0,0.0,0.0,0.0,0.0,0.0,0.0,0.0,0.0,0.0,0.0,0.0,0.0,0.0,0.0,0.0,0.0,0.0,0.0,0.0,0.0,0.0,0.0,0.25,0.0,0.0,0.0,0.0,0.0,0.0,0.0,0.0,0.0,0.0,0.0,0.0,0.0,0.0,0.15,0.35,0.0,0.0,0.0,0.0,0.0,0.0,0.25,7.8531,4.4,2.9561403508771935,88.155,35.57459880319693,,,,,
NbTa0.8Ti1.2Zr,10.1016/j.msea.2021.141512,BCC,,,1100,,,,0.0,0.0,0.0,0.0,0.0,0.0,0.0,0.0,0.0,0.0,0.0,0.0,0.0,0.0,0.0,0.0,0.0,0.0,0.0,0.0,0.0,0.0,0.0,0.0,0.0,0.25,0.0,0.0,0.0,0.0,0.0,0.0,0.0,0.0,0.0,0.0,0.0,0.0,0.0,0.0,0.2,0.3,0.0,0.0,0.0,0.0,0.0,0.0,0.25,8.4623,4.45,2.9779249448123624,89.11500000000001,48.285825312228106,,,,,
MoNbTi,10.1016/j.msea.2021.141512,BCC,,,950,,,,0.0,0.0,0.0,0.0,0.0,0.0,0.0,0.0,0.0,0.0,0.0,0.0,0.0,0.0,0.0,0.0,0.0,0.0,0.0,0.0,0.0,0.0,0.0,0.3333333333333333,0.0,0.3333333333333333,0.0,0.0,0.0,0.0,0.0,0.0,0.0,0.0,0.0,0.0,0.0,0.0,0.0,0.0,0.0,0.3333333333333333,0.0,0.0,0.0,0.0,0.0,0.0,0.0,7.785333333333333,5.0,2.858156028368794,89.03333333333332,45.74640417130094,,,,,
HfTa0.4TiZr,10.1016/j.msea.2021.141512,BCC + HCP,,,400,,,,0.0,0.0,0.0,0.0,0.0,0.0,0.0,0.0,0.0,0.0,0.0,0.0,0.0,0.0,0.0,0.0,0.29411764705882354,0.0,0.0,0.0,0.0,0.0,0.0,0.0,0.0,0.0,0.0,0.0,0.0,0.0,0.0,0.0,0.0,0.0,0.0,0.0,0.0,0.0,0.0,0.0,0.11764705882352942,0.29411764705882354,0.0,0.0,0.0,0.0,0.0,0.0,0.29411764705882354,9.121176470588235,4.11764705882353,2.850187265917603,71.4470588235294,,,,,,
HfTa0.5TiZr,10.1016/j.msea.2021.141512,BCC + HCP,,,700,,,,0.0,0.0,0.0,0.0,0.0,0.0,0.0,0.0,0.0,0.0,0.0,0.0,0.0,0.0,0.0,0.0,0.28571428571428575,0.0,0.0,0.0,0.0,0.0,0.0,0.0,0.0,0.0,0.0,0.0,0.0,0.0,0.0,0.0,0.0,0.0,0.0,0.0,0.0,0.0,0.0,0.0,0.14285714285714288,0.28571428571428575,0.0,0.0,0.0,0.0,0.0,0.0,0.28571428571428575,9.337428571428571,4.142857142857143,2.84848484848485,72.11428571428573,,,,,,
HfTa0.6TiZr,10.1016/j.msea.2021.141512,BCC + HCP,,,800,,,,0.0,0.0,0.0,0.0,0.0,0.0,0.0,0.0,0.0,0.0,0.0,0.0,0.0,0.0,0.0,0.0,0.2777777777777778,0.0,0.0,0.0,0.0,0.0,0.0,0.0,0.0,0.0,0.0,0.0,0.0,0.0,0.0,0.0,0.0,0.0,0.0,0.0,0.0,0.0,0.0,0.0,0.16666666666666666,0.2777777777777778,0.0,0.0,0.0,0.0,0.0,0.0,0.2777777777777778,9.541666666666668,4.166666666666666,2.846878680800943,72.74444444444445,,,,,,
HfNbTaTiZr,10.1016/j.msea.2021.141512,BCC + BCC,,,1070-1305,,,,0.0,0.0,0.0,0.0,0.0,0.0,0.0,0.0,0.0,0.0,0.0,0.0,0.0,0.0,0.0,0.0,0.2,0.0,0.0,0.0,0.0,0.0,0.0,0.0,0.0,0.2,0.0,0.0,0.0,0.0,0.0,0.0,0.0,0.0,0.0,0.0,0.0,0.0,0.0,0.0,0.2,0.2,0.0,0.0,0.0,0.0,0.0,0.0,0.2,9.9192,4.3999999999999995,3.091324200913243,85.12,33.26293412751387,,,,,
HfNbTaTiZr,10.1016/j.msea.2021.141512,BCC + HCP,,,1520,,,,0.0,0.0,0.0,0.0,0.0,0.0,0.0,0.0,0.0,0.0,0.0,0.0,0.0,0.0,0.0,0.0,0.2,0.0,0.0,0.0,0.0,0.0,0.0,0.0,0.0,0.2,0.0,0.0,0.0,0.0,0.0,0.0,0.0,0.0,0.0,0.0,0.0,0.0,0.0,0.0,0.2,0.2,0.0,0.0,0.0,0.0,0.0,0.0,0.2,9.9192,4.3999999999999995,3.091324200913243,85.12,33.26293412751387,,,,,
NbTaTiZr,10.1016/j.msea.2021.141512,BCC + BCC,,,1144,,,,0.0,0.0,0.0,0.0,0.0,0.0,0.0,0.0,0.0,0.0,0.0,0.0,0.0,0.0,0.0,0.0,0.0,0.0,0.0,0.0,0.0,0.0,0.0,0.0,0.0,0.25,0.0,0.0,0.0,0.0,0.0,0.0,0.0,0.0,0.0,0.0,0.0,0.0,0.0,0.0,0.25,0.25,0.0,0.0,0.0,0.0,0.0,0.0,0.25,9.0715,4.5,3.000000000000001,90.07499999999999,61.48981304900264,,,,,
Nb1.5TaTiZr0.5,10.1016/j.msea.2021.141512,BCC + BCC,,,822,,,,0.0,0.0,0.0,0.0,0.0,0.0,0.0,0.0,0.0,0.0,0.0,0.0,0.0,0.0,0.0,0.0,0.0,0.0,0.0,0.0,0.0,0.0,0.0,0.0,0.0,0.375,0.0,0.0,0.0,0.0,0.0,0.0,0.0,0.0,0.0,0.0,0.0,0.0,0.0,0.0,0.25,0.25,0.0,0.0,0.0,0.0,0.0,0.0,0.125,9.32775,4.625,3.1754385964912286,97.7875,42.45075834855407,,,,,
AI0.25MoNbTiV,10.1016/j.dib.2018.10.071,BCC,7.1,163.6,1250,,,,0.19047619047619047,0.0,0.0,0.0,0.0,0.0,0.0,0.0,0.0,0.0,0.0,0.0,0.0,0.0,0.0,0.0,0.0,0.047619047619047616,0.0,0.0,0.0,0.0,0.0,0.19047619047619047,0.0,0.19047619047619047,0.0,0.0,0.0,0.0,0.0,0.0,0.0,0.0,0.0,0.0,0.0,0.0,0.0,0.0,0.0,0.19047619047619047,0.19047619047619047,0.0,0.0,0.0,0.0,0.0,0.0,,,,,,,,,,
Al0.25NbTaTiV,10.1016/j.dib.2018.10.071,BCC,8.8,130.0,1330,,,,0.0,0.0,0.058823529411764705,0.0,0.0,0.0,0.0,0.0,0.0,0.0,0.0,0.0,0.0,0.0,0.0,0.0,0.0,0.0,0.0,0.0,0.0,0.0,0.0,0.0,0.0,0.23529411764705882,0.0,0.0,0.0,0.0,0.0,0.0,0.0,0.0,0.0,0.0,0.0,0.0,0.0,0.0,0.23529411764705882,0.23529411764705882,0.23529411764705882,0.0,0.0,0.0,0.0,0.0,0.0,8.600235294117647,4.647058823529412,3.164609053497942,102.34117647058824,87.26690220226841,,,,,
Al0.25NbTaTiZr,10.1016/j.dib.2018.10.071,BCC + B2,8.6,,1745,,,,0.0,0.0,0.058823529411764705,0.0,0.0,0.0,0.0,0.0,0.0,0.0,0.0,0.0,0.0,0.0,0.0,0.0,0.0,0.0,0.0,0.0,0.0,0.0,0.0,0.0,0.0,0.23529411764705882,0.0,0.0,0.0,0.0,0.0,0.0,0.0,0.0,0.0,0.0,0.0,0.0,0.0,0.0,0.23529411764705882,0.23529411764705882,0.0,0.0,0.0,0.0,0.0,0.0,0.23529411764705882,8.69670588235294,4.411764705882353,3.000000000000001,87.49411764705883,49.09312056359321,,,,,
Al0.25NbTaTiZr,10.1016/j.dib.2018.10.071,BCC + B2,8.6,,366,,,,0.0,0.0,0.058823529411764705,0.0,0.0,0.0,0.0,0.0,0.0,0.0,0.0,0.0,0.0,0.0,0.0,0.0,0.0,0.0,0.0,0.0,0.0,0.0,0.0,0.0,0.0,0.23529411764705882,0.0,0.0,0.0,0.0,0.0,0.0,0.0,0.0,0.0,0.0,0.0,0.0,0.0,0.0,0.23529411764705882,0.23529411764705882,0.0,0.0,0.0,0.0,0.0,0.0,0.23529411764705882,8.69670588235294,4.411764705882353,3.000000000000001,87.49411764705883,49.09312056359321,,,,,
A10.2MoTaTiV,10.1016/j.dib.2018.10.071,BCC,9.3,184.0,1021,,,,0.7183098591549295,0.0,0.0,0.0,0.0,0.0,0.0,0.0,0.0,0.0,0.0,0.0,0.0,0.0,0.0,0.0,0.0,0.0,0.0,0.0,0.0,0.0,0.0,0.07042253521126761,0.0,0.0,0.0,0.0,0.0,0.0,0.0,0.0,0.0,0.0,0.0,0.0,0.0,0.0,0.0,0.0,0.07042253521126761,0.07042253521126761,0.07042253521126761,0.0,0.0,0.0,0.0,0.0,0.0,,,,,,,,,,
Al0.3HfNbTaTiZr,10.1016/j.dib.2018.10.071,BCC,9.6,108.3,1188,,,,0.0,0.0,0.05660377358490566,0.0,0.0,0.0,0.0,0.0,0.0,0.0,0.0,0.0,0.0,0.0,0.0,0.0,0.18867924528301888,0.0,0.0,0.0,0.0,0.0,0.0,0.0,0.0,0.18867924528301888,0.0,0.0,0.0,0.0,0.0,0.0,0.0,0.0,0.0,0.0,0.0,0.0,0.0,0.0,0.18867924528301888,0.18867924528301888,0.0,0.0,0.0,0.0,0.0,0.0,0.18867924528301888,9.510566037735849,4.320754716981132,3.0860215053763453,82.91698113207546,25.121126631652846,,,,,
