Repository: BrentVela/redesign_2_2_26

# ULTIMATE Alloy Redesign

This repo captures reproducible analysis artifacts for Dr. Karaman's ULTIMATE alloy redesign work.

## Status
- Inputs currently present: `1_find_stoich_props_parallel_for_Class.py`, `TC_Equilibrium_Module.py`, `make_trajectory.py`.
- Missing runtime dependencies: `strength_model` module and `SPACE_v0.par` data file.

## Quick Start
1. Add required inputs:
   - `SPACE_v0.par` (composition space dataset)
   - `strength_model.py` (Curtin model implementation)
2. Run properties extraction:
   - `python 1_find_stoich_props_parallel_for_Class.py`
3. Outputs are written to `CalcFiles/` and CSV files are produced.

File: featurize_database_for_cafer/codhem.csv (part 4 of 4)
Composition,doi,Phase,Density (g/cm3),Hardness (GPa),YS (MPa) at 23 C,YS (MPa) at 1000 C,YS (MPa) at 1200 C,Test Type
Zr44Ti11Cu9.8Ni10.2Be25,10.1016/j.intermet.2019.106561,,,96,1810,,,
Zr46.75Ti8.25Cu7.5Ni10Be27.5,10.1016/j.intermet.2019.106561,,,100,1830,,,
Ti32.8Zr30.2Cu9Ni5.3Be22.7,10.1016/j.intermet.2019.106561,,,98,1830,,,
Ti40Zr25Cu12Ni3Be20,10.1016/j.intermet.2019.106561,,,93,1760,,,
Ti40Zr25Cu9Ni8Be18,10.1016/j.intermet.2019.106561,,,95,1720,,,
Ti60Zr5Cu9Ni8Be18,10.1016/j.intermet.2019.106561,,,106,2120,,,
Al1.5CoCrFeNiTi0.5,10.1016/j.jallcom.2019.07.100,,,,1566,,,C
CoCrCuFeNiTi0.8,10.1016/j.jallcom.2019.07.100,,,,1042,,,C
CoCrCuFeNiTi1.0,10.1016/j.jallcom.2019.07.100,,,,1272,,,
AlC0.1CoCrFeNi,10.1016/j.jallcom.2019.07.100,,,,957,,,C
AlC0.2CoCrFeNi,10.1016/j.jallcom.2019.07.100,,,,906,,,C
AlC0.3CoCrFeNi,10.1016/j.jallcom.2019.07.100,,,,867,,,C
AlC0.4CoCrFeNi,10.1016/j.jallcom.2019.07.100,,,,1056,,,C
AlC0.5CoCrFeNi,10.1016/j.jallcom.2019.07.100,,,,1060,,,C
AlCoCrFeNi,10.1016/j.jallcom.2019.07.100,,,,1300,,,C
Al0.8CoCrFeNiTi0.2,10.1016/j.jallcom.2019.07.100,,,,968,,,C
Al0.5CoCrFeNiTi0.5,10.1016/j.jallcom.2019.07.100,,,,1100,,,C
AlCoCuFeNi,10.1016/j.jallcom.2019.07.100,,,,1060,,,C
AlCoCuFeNiCr,10.1016/j.jallcom.2019.07.100,,,,1285,,,C
AlCoCuFeNiTi,10.1016/j.jallcom.2019.07.100,,,,1612,,,C
AlCoCuFeNiCrTi,10.1016/j.jallcom.2019.07.100,,,,1523,,,C
AlCrFeNi,10.1016/j.jallcom.2019.07.100,,,,1271,,,C
AlCo0.25CrFeNi,10.1016/j.jallcom.2019.07.100,,,,1363,,,C
AlCo0.5CrFeNi,10.1016/j.jallcom.2019.07.100,,,,1349,,,C
AlCo0.75CrFeNi,10.1016/j.jallcom.2019.07.100,,,,1331,,,C
AlCoCrFeNi,10.1016/j.jallcom.2019.07.100,,,,1313,,,C
CoCrFeMn,10.1016/j.jallcom.2019.07.100,,,,338,,,C
AlCoCrFeNiTi0.5,10.1016/j.jallcom.2019.07.100,,,,2260,,,C
AlCoCrFeNiTi,10.1016/j.jallcom.2019.07.100,,,,1860,,,C
AlCoCrFeNiTi1.5,10.1016/j.jallcom.2019.07.100,,,,2220,,,C
Al2CoCrFeNi,10.1016/j.jallcom.2019.07.100,,,,1241,,,C
Al1.8CoCrFeNiTi0.2,10.1016/j.jallcom.2019.07.100,,,,1324,,,C
Al1.5CoCrFeNiTi0.5,10.1016/j.jallcom.2019.07.100,,,,1566,,,C
Al1.2CoCrFeNiTi0.8,10.1016/j.jallcom.2019.07.100,,,,1503,,,C
AlCoCrFeNiTi,10.1016/j.jallcom.2019.07.100,,,,1448,,,C
Al0.8CoCrFeNiTi1.2,10.1016/j.jallcom.2019.07.100,,,,1272,,,C
Fe20Mn20Cr20Ni20Co20,10.1016/j.matlet.2020.128183,,,,163,,,T
Fe20Mn20Cr20Ni20Co19N1,10.1016/j.matlet.2020.128183,,,,302,,,T
Fe20Mn20Cr20Ni20Co17N3,10.1016/j.matlet.2020.128183,,,,349,,,T
Fe20Mn20Cr20Ni20Co19C1,10.1016/j.matlet.2020.128183,,,,282,,,T
Fe20Mn20Cr20Ni20Co17C3,10.1016/j.matlet.2020.128183,,,,306,,,T
Al5Ti5Co35Ni35Fe20,10.1016/j.jmrt.2019.10.084,FCC,,,775,490,,
Fe33.3Ni33.3Co33.3,10.1016/j.actamat.2020.09.027,,,,175,,,T
Fe33.0Ni33.0Co33.0Ti1.0,10.1016/j.actamat.2020.09.027,,,,187,,,T
Fe32.7Ni32.7Co32.7Ti2.0,10.1016/j.actamat.2020.09.027,,,,222,,,T
Fe32.3Ni32.3Co32.2Ti3.0,10.1016/j.actamat.2020.09.027,,,,241,,,T
Fe32.0Ni32.0Co32.0Ti4.0,10.1016/j.actamat.2020.09.027,,,,263,,,T
Fe33.3Ni16.7Co50.0,10.1016/j.actamat.2020.09.027,,,,188,,,T
Fe33.0Ni16.3Co49.7Ti1.0,10.1016/j.actamat.2020.09.027,,,,194,,,T
Fe32.7Ni16.0Co49.3Ti2.0,10.1016/j.actamat.2020.09.027,,,,212,,,T
Fe32.3Ni15.7Co49.0Ti3.0,10.1016/j.actamat.2020.09.027,,,,233,,,T
Fe32.0Ni15.3Co48.7Ti4.0,10.1016/j.actamat.2020.09.027,,,,248,,,T
Fe50.0Ni33.3Co16.7,10.1016/j.actamat.2020.09.027,,,,196,,,T
Fe49.7Ni33.0Co16.3Ti1.0,10.1016/j.actamat.2020.09.027,,,,212,,,T
Fe49.3Ni32.7Co16.0Ti2.0,10.1016/j.actamat.2020.09.027,,,,215,,,T
Fe49.0Ni32.2Co15.7Ti3.0,10.1016/j.actamat.2020.09.027,,,,254,,,T
Fe48.7Ni32.0Co15.3Ti4.0,10.1016/j.actamat.2020.09.027,,,,261,,,T
Fe33.3Ni50.0Co16.7,10.1016/j.actamat.2020.09.027,,,,165,,,T
Fe33.0Ni49.7Co16.3Ti1.0,10.1016/j.actamat.2020.09.027,,,,187,,,T
Fe32.7Ni49.3Co16.0Ti2.0,10.1016/j.actamat.2020.09.027,,,,192,,,T
Fe32.3Ni49.0Co15.7Ti3.0,10.1016/j.actamat.2020.09.027,,,,209,,,T
Fe32.0Ni48.7Co15.3Ti4.0,10.1016/j.actamat.2020.09.027,,,,270,,,T
Fe10Ni51Co7Cr32,10.1016/j.actamat.2020.09.027,,,,241,,,
Fe12Ni40Co18Cr30,10.1016/j.actamat.2020.09.027,,,,239,,,
Fe18Ni40Co12Cr30,10.1016/j.actamat.2020.09.027,,,,217,,,
Fe15Ni39Co16Cr30,10.1016/j.actamat.2020.09.027,,,,239,,,
Fe25Ni35Co10Cr30,10.1016/j.actamat.2020.09.027,,,,209,,,
Fe11Ni24Co37Cr28,10.1016/j.actamat.2020.09.027,,,,259,,,
Fe10Ni37Co25Cr28,10.1016/j.actamat.2020.09.027,,,,273,,,
Fe14Ni41Co17Cr28,10.1016/j.actamat.2020.09.027,,,,269,,,
Fe20Ni23Co32Cr25,10.1016/j.actamat.2020.09.027,,,,223,,,
Fe11Ni33Co31Cr25,10.1016/j.actamat.2020.09.027,,,,239,,,
Fe25Ni25Co25Cr25,10.1016/j.actamat.2020.09.027,,,,207,,,
Fe23Ni29Co23Cr25,10.1016/j.actamat.2020.09.027,,,,233,,,
Fe30Ni26Co19Cr25,10.1016/j.actamat.2020.09.027,,,,223,,,
Fe11Ni25Co44Cr20,10.1016/j.actamat.2020.09.027,,,,225,,,
Fe15Ni47Co18Cr20,10.1016/j.actamat.2020.09.027,,,,217,,,
Fe45Ni23Co12Cr20,10.1016/j.actamat.2020.09.027,,,,177,,,
Fe25Ni19Co41Cr15,10.1016/j.actamat.2020.09.027,,,,205,,,
Fe15Ni33Co37Cr15,10.1016/j.actamat.2020.09.027,,,,205,,,
Fe17Ni39Co29Cr15,10.1016/j.actamat.2020.09.027,,,,215,,,
Fe42Ni22Co21Cr15,10.1016/j.actamat.2020.09.027,,,,193,,,
Fe27Ni29Co34Cr10,10.1016/j.actamat.2020.09.027,,,,175,,,
Fe32Ni26Co32Cr10,10.1016/j.actamat.2020.09.027,,,,167,,,
Fe33Ni30Co27Cr10,10.1016/j.actamat.2020.09.027,,,,169,,,
Fe5Ni58Co27Cr10,10.1016/j.actamat.2020.09.027,,,,199,,,
Fe30Ni37Co23Cr10,10.1016/j.actamat.2020.09.027,,,,183,,,
Fe30Ni22Co43Cr5,10.1016/j.actamat.2020.09.027,,,,159,,,
Fe35Ni25Co35Cr5,10.1016/j.actamat.2020.09.027,,,,179,,,
Fe23Ni41Co31Cr5,10.1016/j.actamat.2020.09.027,,,,181,,,
Fe45Ni27Co23Cr5,10.1016/j.actamat.2020.09.027,,,,175,,,
CrMnFeCoNi,10.1016/j.msea.2020.139579,FCC,,,138,,,T
CoCrFeNi,10.1016/j.wear.2020.203368,FCC,,,235,,,
FeCoCrNiMo0.15,10.1016/j.jallcom.2020.155688,,,,418,,,T
FeCoCrNiMo0.15,10.1016/j.jallcom.2020.155688,,,,486,,,T
CoCrFeNiMn,10.1016/j.triboint.2020.106436,,,,271,,,
CoCrFeMnNiTi0,10.1016/j.surfcoat.2020.126149,,,,1860,,,
CoCrFeMnNiTi0.2,10.1016/j.surfcoat.2020.126149,,,,2730,,,C
CoCrFeMnNiTi0.4,10.1016/j.surfcoat.2020.126149,,,,2820,,,C
CoCrFeMnNiTi0.6,10.1016/j.surfcoat.2020.126149,,,,2160,,,C
CoCrFeMnNiTi0.8,10.1016/j.surfcoat.2020.126149,,,,1710,,,C
CrMnFeCoNi0.2,10.1016/j.msea.2021.140959,,,,143.2,,,T
CrMnFeCoNi0.4,10.1016/j.msea.2021.140959,,,,192.6,,,T
CrMnFeCoNi0.6,10.1016/j.msea.2021.140959,,,,262.5,,,T
CrMnFeCoNi0.8,10.1016/j.msea.2021.140959,,,,240.9,,,T
CrMnFeCoNi,10.1016/j.msea.2021.140959,,,,196.4,,,T
CrMnFeCoNi0.8Nb0.1,10.1016/j.msea.2021.140959,,,,361,,,T
CrMnFeCoNi0.8Nb0.2,10.1016/j.msea.2021.140959,,,,406.9,,,T
CrMnFeCoNi0.8Nb0.3,10.1016/j.msea.2021.140959,,,,535.8,,,T
V10Cr10Fe45Co30Ni5,10.1016/j.jallcom.2020.156090,,,,397,,,T
V10Cr10Fe45Co20Ni15,10.1016/j.jallcom.2020.156090,,,,394,,,T
CrMnFeCoNi,10.1016/j.jallcom.2020.156090,,,,410,,,T
CrCoNi,10.1016/j.jallcom.2020.156090,,,,440,,,T
Co10Cu20Mn30Ni40,10.1016/j.jallcom.2019.152111,,,,457,,,T
Co10Cu20Mn30Ni40,10.1016/j.jallcom.2019.152111,,,,402,,,T
Co10Cu20Mn30Ni40,10.1016/j.jallcom.2019.152111,,,,339,,,T
Co10Cu20Mn30Ni40,10.1016/j.jallcom.2019.152111,,,,302,,,T
(AlTa0.76)0.1CoCrFeNi2.1,10.1016/j.jmst.2020.03.045,,,,293,,,
(AlTa0.76)0.3CoCrFeNi2.1,10.1016/j.jmst.2020.03.045,,,,503,,,
(AlTa0.76)0.5CoCrFeNi2.1,10.1016/j.jmst.2020.03.045,,,,974,,,C
(AlTa0.76)0.7CoCrFeNi2.1,10.1016/j.jmst.2020.03.045,,,,1533,,,C
(AlTa0.76)1.0CoCrFeNi2.1,10.1016/j.jmst.2020.03.045,,,,2336,,,C
(AlTa0.76)1.5CoCrFeNi2.1,10.1016/j.jmst.2020.03.045,,,,2208,,,C
CoCrFeMnNiN0.5,10.1016/j.jallcom.2020.156633,FCC,,,220,,,T
CoCrFeMnNiN,10.1016/j.jallcom.2020.156633,FCC,,,275,,,T
CoCrFeMnNiN2,10.1016/j.jallcom.2020.156633,FCC,,,395,,,T
Ti45.5Al18.2Cr20.6Nb15.7,10.1016/j.intermet.2019.106673,,5.25,,1371,,,
Ti50.6Al16.4Cr17.8Nb15.2,10.1016/j.intermet.2019.106673,,5.18,,1297,,,
Ti56.0Al14.6Cr16.5Nb12.9,10.1016/j.intermet.2019.106673,,5.1,,1228,,,
Ti61.6Al12.3Cr13.1Nb13.0,10.1016/j.intermet.2019.106673,,5.1,,1081,,,
Ti63.9Al12.0Cr11.0Nb13.1,10.1016/j.intermet.2019.106673,,5.01,,954,,,
Ti70.0Al10.2Cr10.5Nb9.3,10.1016/j.intermet.2019.106673,,4.92,,924,,,
Ti74.5Al8.8Cr8.1Nb8.6,10.1016/j.intermet.2019.106673,,4.87,,881,,,
Ti79.1Al7.2Cr7.1Nb6.6,10.1016/j.intermet.2019.106673,,4.85,,634,,,
Ti6Al4V,10.1016/j.intermet.2019.106673,,,,986,,,
Nb,10.1016/j.ijrmhm.2020.105370,BCC,8.57,,240,,,
Mo,10.1016/j.ijrmhm.2020.105370,BCC,10.28,,432.5,,,
Ta,10.1016/j.ijrmhm.2020.105370,BCC,16.69,,189.5,,,
W,10.1016/j.ijrmhm.2020.105370,BCC,19.3,,550,,,
Zr,10.1016/j.ijrmhm.2020.105370,,,,280,,,
Hf,10.1016/j.ijrmhm.2020.105370,,,,240,,,
Ti,10.1016/j.ijrmhm.2020.105370,,,,195,,,
V,10.1016/j.ijrmhm.2020.105370,,,,310,,,
Nb15.7Mo35Ta34.95W14.35,10.1016/j.ijrmhm.2020.105370,,,,978,,,
Nb15.7Mo35Ta34.95W14.35,10.1016/j.ijrmhm.2020.105370,,,,814,,,
Nb15.7Mo35Ta34.95W14.35,10.1016/j.ijrmhm.2020.105370,,,,966,,,
Nb35Mo5Ta35W25,10.1016/j.ijrmhm.2020.105370,,,,714,,,
Nb35Mo5Ta35W25,10.1016/j.ijrmhm.2020.105370,,,,709,,,
Nb35Mo5Ta35W25,10.1016/j.ijrmhm.2020.105370,,,,692,,,
Nb35Mo25Ta5W35,10.1016/j.ijrmhm.2020.105370,,,,941,,,
Nb35Mo25Ta5W35,10.1016/j.ijrmhm.2020.105370,,,,914,,,
Nb35Mo25Ta5W35,10.1016/j.ijrmhm.2020.105370,,,,966,,,
Nb25Mo35Ta35W5,10.1016/j.ijrmhm.2020.105370,,,,820,,,
Nb25Mo35Ta35W5,10.1016/j.ijrmhm.2020.105370,,,,777,,,
Nb25Mo35Ta35W5,10.1016/j.ijrmhm.2020.105370,,,,734,,,
Nb25Mo25Ta25W25,10.1016/j.ijrmhm.2020.105370,,,,963,,,
Nb25Mo25Ta25W25,10.1016/j.ijrmhm.2020.105370,,,,1124,,,
Nb25Mo25Ta25W25,10.1016/j.ijrmhm.2020.105370,,,,1087,,,
Ti45Zr25Nb25Ta5,10.1016/j.ijrmhm.2020.105370,BCC,,,790,,,
Ti40Zr25Nb25Ta10,10.1016/j.ijrmhm.2020.105370,BCC,,,910,,,
Ti35Zr25Nb25Ta15,10.1016/j.ijrmhm.2020.105370,BCC,,,1020,,,
Ti30Zr25Nb25Ta20,10.1016/j.ijrmhm.2020.105370,BCC,,,1080,,,
Ti25Zr25Nb25Ta25,10.1016/j.ijrmhm.2020.105370,BCC,,,1170,,,
Ti25Zr25Nb25Ta25,10.1016/j.ijrmhm.2020.105370,BCC,,,970,,,
Ti31.67Zr31.67Nb31.66Ta5,10.1016/j.ijrmhm.2020.105370,BCC,,,790,,,
Ti35Zr35Nb25Ta5,10.1016/j.ijrmhm.2020.105370,BCC,,,780,,,
Ti45Zr45Nb5Ta5,10.1016/j.ijrmhm.2020.105370,BCC,,,690,,,
Ti21.67Zr21.67Nb21.66Ta35,10.1016/j.ijrmhm.2020.105370,BCC,,,1050,,,
Ti15Zr15Nb35Ta35,10.1016/j.ijrmhm.2020.105370,BCC,,,970,,,
Ti0.25NbMoTaW,10.1016/j.ijrmhm.2020.105370,BCC,,,1109,,,
Ti0.5NbMoTaW,10.1016/j.ijrmhm.2020.105370,BCC,,,1211,,,
Ti0.75NbMoTaW,10.1016/j.ijrmhm.2020.105370,BCC,,,1304,,,
TiNbMoTaW,10.1016/j.ijrmhm.2020.105370,BCC,,,1455,,,
TiZrNbVMo0.3,10.1016/j.ijrmhm.2020.105370,BCC,,,1289,,,
TiZrNbVMo0.5,10.1016/j.ijrmhm.2020.105370,BCC,,,1473,,,
TiZrNbVMo0.7,10.1016/j.ijrmhm.2020.105370,BCC,,,1706,,,
TiZrNbVMo,10.1016/j.ijrmhm.2020.105370,BCC,,,1779,,,
Ta0.4Nb0.4HfZrTi,10.1016/j.ijrmhm.2020.105370,BCC,,,800,,,
Ta0.6Nb0.6HfZrTi,10.1016/j.ijrmhm.2020.105370,BCC,,,880,,,
Ta0.8Nb0.8HfZrTi,10.1016/j.ijrmhm.2020.105370,BCC,,,890,,,
TaNbHfZrTi,10.1016/j.ijrmhm.2020.105370,BCC,,,1200,,,
Ti45Zr25Nb25Ta5,10.1016/j.ijrmhm.2020.105370,BCC,,,928,,,
Ti40Zr25Nb25Ta10,10.1016/j.ijrmhm.2020.105370,BCC,,,970,,,
Ti35Zr25Nb25Ta15,10.1016/j.ijrmhm.2020.105370,BCC,,,1012,,,
Ti30Zr25Nb25Ta20,10.1016/j.ijrmhm.2020.105370,BCC,,,1053,,,
Ti25Zr25Nb25Ta25,10.1016/j.ijrmhm.2020.105370,BCC,,,1095,,,
Ti25Zr25Nb25Ta25,10.1016/j.ijrmhm.2020.105370,BCC,,,1095,,,
Ti31.67Zr31.67Nb31.66Ta5,10.1016/j.ijrmhm.2020.105370,BCC,,,1008,,,
Ti35Zr35Nb25Ta5,10.1016/j.ijrmhm.2020.105370,BCC,,,1017,,,
Ti45Zr45Nb5Ta5,10.1016/j.ijrmhm.2020.105370,BCC,,,991,,,
Ti21.67Zr21.67Nb21.66Ta35,10.1016/j.ijrmhm.2020.105370,BCC,,,1115,,,
Ti15Zr15Nb35Ta35,10.1016/j.ijrmhm.2020.105370,BCC,,,993,,,
Ti0.25NbMoTaW,10.1016/j.ijrmhm.2020.105370,BCC,,,1465,,,
Ti0.5NbMoTaW,10.1016/j.ijrmhm.2020.105370,BCC,,,1464,,,
Ti0.75NbMoTaW,10.1016/j.ijrmhm.2020.105370,BCC,,,1454,,,
TiNbMoTaW,10.1016/j.ijrmhm.2020.105370,BCC,,,1436,,,
TiZrNbVMo0.3,10.1016/j.ijrmhm.2020.105370,BCC,,,1690,,,
TiZrNbVMo0.5,10.1016/j.ijrmhm.2020.105370,BCC,,,1805,,,
TiZrNbVMo0.7,10.1016/j.ijrmhm.2020.105370,BCC,,,1902,,,
TiZrNbVMo,10.1016/j.ijrmhm.2020.105370,BCC,,,2035,,,
Ta0.4Nb0.4HfZrTi,10.1016/j.ijrmhm.2020.105370,BCC,,,985,,,
Ta0.6Nb0.6HfZrTi,10.1016/j.ijrmhm.2020.105370,BCC,,,1037,,,
Ta0.8Nb0.8HfZrTi,10.1016/j.ijrmhm.2020.105370,BCC,,,1069,,,
TaNbHfZrTi,10.1016/j.ijrmhm.2020.105370,BCC,,,1088,,,
CoCrFeNiV0.5C0.01,10.1016/j.msea.2020.139802,,,,269.4,,,
CoCrFeNiV0.5C0.02,10.1016/j.msea.2020.139802,,,,261.9,,,
CoCrFeNiV0.5C0.03,10.1016/j.msea.2020.139802,,,,299.36,,,
CoCrFeNiV0.5C0.04,10.1016/j.msea.2020.139802,,,,332.29,,,
W,10.1016/j.vacuum.2020.109614,,19.25,,550,,,
Mo,10.1016/j.vacuum.2020.109614,,10.28,,437,,,
Cr,10.1016/j.vacuum.2020.109614,,7.14,,360,,,
Ti,10.1016/j.vacuum.2020.109614,,4.51,,195,,,
Al,10.1016/j.vacuum.2020.109614,,2.7,,25,,,
W10Mo27Cr21Ti22Al20,10.1016/j.vacuum.2020.109614,,7.61,,296,,,
W10Mo27Cr21Ti22Al20,10.1016/j.vacuum.2020.109614,,7.48,,1245,,,
(Ti33Zr33Hf33)40(Ni50Cu50)60,10.1016/j.jmrt.2020.05.071,,,,2116,,,
(Ti33Zr33Hf33)50(Ni50Cu50)50,10.1016/j.jmrt.2020.05.071,,,,2017,,,
(Ti33Zr33Hf33)60(Ni50Cu50)40,10.1016/j.jmrt.2020.05.071,,,,1924,,,
(Ti33Zr33Hf33)70(Ni50Cu50)30,10.1016/j.jmrt.2020.05.071,,,,1401,,,
(Ti33Zr33Hf33)80(Ni50Cu50)20,10.1016/j.jmrt.2020.05.071,,,,1643,,,
Fe50Mn30Co10Cr10,10.1016/j.mtla.2020.100738,,,,295,,,
Ni48.7Co17.5Cr10Fe9.3Al7.5Ti7,10.1016/j.intermet.2020.106850,,,,859,,,
Ni47.7Co17.5Cr10Fe9.3Al7.5Ti7Mo1,10.1016/j.intermet.2020.106850,,,,899,,,
CrFeNi,10.1016/j.intermet.2020.106850,,,,160,,,
CrFeNiAl2,10.1016/j.intermet.2020.106850,,,,280,,,
CrFeNiAl4,10.1016/j.intermet.2020.106850,,,,1350,,,
CrFeNiAl3Ti3,10.1016/j.intermet.2020.106850,,,,1712,,,
CrFeNiAl4Ti2,10.1016/j.intermet.2020.106850,,,,1600,,,
AlMo0.5NbTa0.5TiZr,10.1016/j.intermet.2020.106850,,,70,745,,,
AlMo0.5NbTa0.5TiZr0.5,10.1016/j.intermet.2020.106850,,,76,935,,,
AlNbTa0.5TiZr0.5,10.1016/j.intermet.2020.106850,,,53,535,,,
Al0.5Mo0.5NbTa0.5TiZr,10.1016/j.intermet.2020.106850,,,78,579,,,
Al0.25NbTaTiZr,10.1016/j.intermet.2020.106850,,,63,366,,,
CoCrFeNi2.1Nb0.2,10.1016/j.msea.2020.139897,,,,169,415,165,
CoCrFeNi2.1Nb0.4,10.1016/j.msea.2020.139897,,,,628,527,457,
Ni,10.1016/j.pnsc.2020.07.002,,,,471,,,
FeNi,10.1016/j.pnsc.2020.07.002,,,,609,,,
FeNiCo,10.1016/j.pnsc.2020.07.002,,,,621,,,
FeNiCoCr,10.1016/j.pnsc.2020.07.002,,,,933,,,
FeNiCoCrMn,10.1016/j.pnsc.2020.07.002,,,,821,,,
Nb,10.1016/j.pnsc.2020.07.002,,,,376,,,
TiNb,10.1016/j.pnsc.2020.07.002,,,,495,,,
TiNbHf,10.1016/j.pnsc.2020.07.002,,,,1009,,,
TiNbHfTa,10.1016/j.pnsc.2020.07.002,,,,1069,,,
TiNbHfTaZr,10.1016/j.pnsc.2020.07.002,,,,1046,,,
Ni,10.1016/j.pnsc.2020.07.002,,,,60,,,
FeNi,10.1016/j.pnsc.2020.07.002,,,,192,,,
FeNiCo,10.1016/j.pnsc.2020.07.002,,,,147,,,
FeNiCoCr,10.1016/j.pnsc.2020.07.002,,,,189,,,
FeNiCoCrMn,10.1016/j.pnsc.2020.07.002,,,,156,,,
Nb,10.1016/j.pnsc.2020.07.002,,,,207,,,
TiNb,10.1016/j.pnsc.2020.07.002,,,,574,,,
TiNbHf,10.1016/j.pnsc.2020.07.002,,,,857,,,
TiNbHfTa,10.1016/j.pnsc.2020.07.002,,,,783,,,
TiNbHfTaZr,10.1016/j.pnsc.2020.07.002,,,,985,,,
CoCrFeNi,10.1016/j.jallcom.2020.155997,,,,151,,,T
CoCrFeNiW0.2,10.1016/j.jallcom.2020.155997,,,,254.9,,,T
CoCrFeNiW0.2,10.1016/j.jallcom.2020.155997,,,,238,,,T
CoCrFeNiW0.4,10.1016/j.jallcom.2020.155997,,,,315.6,,,T
CoCrFeNiW0.4,10.1016/j.jallcom.2020.155997,,,,525.2,,,T
AlCoCrFeNi2.1,10.1016/j.scriptamat.2020.04.035,,,,646.4,,,T
AlCoCrFeNi2.1,10.1016/j.scriptamat.2020.04.035,,,,732.3,,,T
AlCoCrFeNi2.1,10.1016/j.scriptamat.2020.04.035,,,,1008.8,,,T
Al0.5CrCuNiV,10.1016/j.jallcom.2020.156466,,,,1763,,,C
Al0.5CrCuNiV,10.1016/j.jallcom.2020.156466,,,,1245,,,C
CoCrCuFeNi,10.1016/j.jallcom.2020.156466,,,,230,,,C
Al22.5Cu20Fe15Ni20Ti22.5,10.1016/j.jallcom.2020.156466,,,,980,,,C
AlCuFeNiTi,10.1016/j.jallcom.2020.156466,,,,1074,,,C
Al22.5Cu20Fe15Ni20Ti22.5,10.1016/j.jallcom.2020.156466,,,,737,,,C
AlCuFeNiTi,10.1016/j.jallcom.2020.156466,,,,697,,,C
CoCrFeMnNi,10.1016/j.jallcom.2020.156466,,,,230,,,
CoCrFeMnNi,10.1016/j.msea.2020.139580,FCC,,,230,,,T
CoCrFeMnNi,10.1016/j.msea.2020.139580,FCC,,,219,,,T
CoCrFeMnNi,10.1016/j.msea.2020.139580,FCC,,,225,,,T
CoCrFeNi,10.1016/j.msea.2020.139580,FCC,,,148,,,T
CoCrMnNi,10.1016/j.msea.2020.139580,FCC,,,450,,,T
Fe45Ni25Cr25Mo5,10.1016/j.msea.2020.139580,FCC+IM,,,243,,,T
(CoFeMnNi)99C1,10.1016/j.msea.2020.139580,FCC+Carbides,,,210,,,T
CoCrFeNiNb0.103,10.1016/j.msea.2020.139580,FCC+IM,,,317,,,T
CoCrFeNiNb0.155,10.1016/j.msea.2020.139580,FCC+IM,,,321,,,T
CoCrFeNiNb0.206,10.1016/j.msea.2020.139580,FCC+IM,,,402,,,T
Ti40Nb30Hf15Al15,10.1016/j.ijrmhm.2020.105322,,,,830,,,
Ti40Nb30Hf15Al15,10.1016/j.ijrmhm.2020.105322,,,,1250,,,
Co34.5Cr30Ni26.5Al5.4W3.6,10.1016/j.intermet.2020.106813,FCC+s,,,875,,,
Ni28Co28Fe21Cr15Al4Ti4,10.1016/j.intermet.2020.106813,FCC+y,,,703,,,
Al 0.2Co1.5CrFeNi1.5Ti0.3,10.1016/j.intermet.2020.106813,FCC+y,,,760,,,
Ni45(FeCoCr)40(AlTi)15,10.1016/j.intermet.2020.106813,FCC+y,,,811,,,
Co 37.6 Ni 35.4Al9.9Mo4.9Cr5.9Ta2.8Ti3.5,10.1016/j.intermet.2020.106813,FCC+y,,,770,,,
NbMoTaW,10.1016/j.jallcom.2020.154301,,,,1121,,,C
Re0.5NbMoTaW,10.1016/j.jallcom.2020.154301,,,,1147,,,C
ReNbMoTaW,10.1016/j.jallcom.2020.154301,,,,1062,,,C
CoCrFeNi,10.1016/j.msea.2020.140065,,,,180,,,
CoCrFeNiC0.1,10.1016/j.msea.2020.140065,,,,194,,,
CoCrFeNiC0.2,10.1016/j.msea.2020.140065,,,,235,,,
CoCrFeNiC0.3,10.1016/j.msea.2020.140065,,,,295,,,
CoCrFeNiC0.4,10.1016/j.msea.2020.140065,,,,340,,,
CoCrFeNiC0.5,10.1016/j.msea.2020.140065,,,,383,,,
CoCrFeNiC0.7,10.1016/j.msea.2020.140065,,,,431,,,
CoCrFeNiC0.9,10.1016/j.msea.2020.140065,,,,512,,,
Al4Mo4Nb8Ti50Zr34,10.1016/j.jallcom.2020.155868,,,,825,,,
Al4Mo4Nb8Ti50Zr34,10.1016/j.jallcom.2020.155868,,,,1330,,,
Al4Mo4Nb8Ti50Zr34,10.1016/j.jallcom.2020.155868,,,,880,,,
Al4Mo4Nb8Ti50Zr34,10.1016/j.jallcom.2020.155868,,,,910,,,
CoCrFeNi,10.1016/j.addma.2020.101410,,,,402,,,T
CoCrFeNi,10.1016/j.addma.2020.101410,,,,600,,,T
CoCrFeNiMn,10.1016/j.addma.2020.101410,,,,519,,,T
CoCrFeNiMn,10.1016/j.addma.2020.101410,,,,445,,,T
CoCrFeNiMn,10.1016/j.addma.2020.101410,,,,510,,,T
CoCrFeNiMn,10.1016/j.addma.2020.101410,,,,381,,,T
CoCrFeNiMn,10.1016/j.addma.2020.101410,,,,465,,,T
CoCrFeNiMn,10.1016/j.addma.2020.101410,,,,355,,,T
CoCrFeNiC0.05,10.1016/j.addma.2020.101410,,,,630,,,T
CoCrFeNiC0.05,10.1016/j.addma.2020.101410,,,,635,,,T
CoCrFeNiC0.05,10.1016/j.addma.2020.101410,,,,630,,,T
CoCrFeNiC0.05,10.1016/j.addma.2020.101410,,,,638,,,T
CoCrFeNiC0.05,10.1016/j.addma.2020.101410,,,,643,,,T
CoCrFeNiC0.05,10.1016/j.addma.2020.101410,,,,656,,,T
(CoCrFeMnNi)99C1,10.1016/j.addma.2020.101410,,,,829,,,T
(CoCrFeMnNi)99C1,10.1016/j.addma.2020.101410,,,,741,,,T
Fe49.5Mn30Co10Cr10C0.5,10.1016/j.addma.2020.101410,,,,710,,,T
CoCrFeNiMn,10.1016/j.addma.2020.101410,,,,518,,,T
CoCrFeNiMn,10.1016/j.addma.2020.101410,,,,460,,,T
CoCrFeNiMn,10.1016/j.addma.2020.101410,,,,517,,,T
CoCrFeNiMn,10.1016/j.addma.2020.101410,,,,352.5,,,T
CoCrFeNiMn,10.1016/j.addma.2020.101410,,,,424,,,T
CoCrFeNiMn,10.1016/j.addma.2020.101410,,,,232.2,,,T
CoCrFeNiMn,10.1016/j.addma.2020.101410,,,,346,,,T
CoCrFeNiMn,10.1016/j.addma.2020.101410,,,,298,,,T
CoCrFeNiMn,10.1016/j.addma.2020.101410,,,,307,,,T
CoCrFeNiMn,10.1016/j.addma.2020.101410,,,,290,,,T
CoCrFeNi,10.1016/j.addma.2020.101410,,,,205.4,,,T
CoCrFeNiNb0.1,10.1016/j.addma.2020.101410,,,,315.5,,,T
CoCrFeNiNb0.15,10.1016/j.addma.2020.101410,,,,395.2,,,T
CoCrFeNiNb0.2,10.1016/j.addma.2020.101410,,,,440.8,,,T
Co22.9Cr21.9Fe22.1Mn19.3Ni13.8,10.1016/j.jmst.2021.02.059,,,,300,,,T
Co21.5Cr21.5Fe21.5Mn21.5Ni14,10.1016/j.jmst.2021.02.059,,,,200,,,T
TiZrNbTaFe,10.1016/j.jallcom.2021.159605,,7.24,,135,,,
TiZrNbTaFeN,10.1016/j.jallcom.2021.159605,,7.36,,206,,,
(TiZrNbTaFe)N3,10.1016/j.jallcom.2021.159605,,7.61,,265,,,
(TiZrNbTaFe)N5,10.1016/j.jallcom.2021.159605,,6.99,,265,,,
(TiZrNbTaFe)N7,10.1016/j.jallcom.2021.159605,,6.99,,266,,,
(TiZrNbTaFe)N10,10.1016/j.jallcom.2021.159605,,6.99,,268,,,
FeNiCoCrMn,10.1016/j.corsci.2021.109407,FCC,,,152,,,T
FeNiCoCrMn,10.1016/j.corsci.2021.109407,FCC,,,151,,,T
FeNiCoCrMn,10.1016/j.corsci.2021.109407,FCC,,,214,,,T
FeNiCoCrMn,10.1016/j.corsci.2021.109407,FCC,,,207,,,T
TiZrNbHf,10.1016/j.triboint.2021.107031,BCC,,,310,,,
Al0.25TiZrNbHf,10.1016/j.triboint.2021.107031,BCC,,,442,,,
Al0.5TiZrNbHf,10.1016/j.triboint.2021.107031,BCC,,,802,,,
Al0.75TiZrNbHf,10.1016/j.triboint.2021.107031,BCC,,,957,,,
AlTiZrNbHf,10.1016/j.triboint.2021.107031,BCC,,,1245,,,
(CrFeCoNi)94Al4Ti2,10.1016/j.pmatsci.2020.100754,,,,200,,,T
(CrFeCoNi)94Al4Ti2,10.1016/j.pmatsci.2020.100754,,,,645,,,T
(CrFeCoNi)94Al4Ti2,10.1016/j.pmatsci.2020.100754,,,,1005,,,T
CrFeCoNi2 Cu0.2Al0.2,10.1016/j.pmatsci.2020.100754,,,,720,,,T
CrFeCoNi2 Cu0.2Al0.2,10.1016/j.pmatsci.2020.100754,,,,460,,,T
(Cr10Fe9Co17.5Ni49)Al7.5Ti7,10.1016/j.pmatsci.2020.100754,,,,859,,,T
(Cr10Fe9Co17.5Ni48)Al7.5Ti7Mo1,10.1016/j.pmatsci.2020.100754,,,,899,,,T
(FeCoNi)86Al7Ti7,10.1016/j.pmatsci.2020.100754,,,,1100,,,T
(FeCoNi)86Al8Ti6,10.1016/j.pmatsci.2020.100754,,,,1000,,,T
(Cr15Fe21Co28Ni28)Al4Ti4,10.1016/j.pmatsci.2020.100754,,,,855,,,T
 TiZrTaNbMo,10.1016/j.jallcom.2024.174459,,9.29,,1536,,,
 TiZrTa0.9NbMo,10.1016/j.jallcom.2024.174459,,9.16,,1402,,,
 TiZrTa0.8NbMo,10.1016/j.jallcom.2024.174459,,9.02,,1317,,,
 TiZrTa0.7NbMo,10.1016/j.jallcom.2024.174459,,8.87,,1253,,,
 TiZrTa0.6NbMo,10.1016/j.jallcom.2024.174459,,8.68,,1168,,,
Ti,10.1016/j.jallcom.2024.174459,,,116,195,,,
Zr,10.1016/j.jallcom.2024.174459,,,88,280,,,
Ta,10.1016/j.jallcom.2024.174459,,,186,170,,,
Nb,10.1016/j.jallcom.2024.174459,,,105,240,,,
Mo,10.1016/j.jallcom.2024.174459,,,329,420,,,
HfNbTa,10.1016/j.msea.2023.145137,,,137,989,,,
(HfNbTa)0.5Ti0.5,10.1016/j.msea.2023.145137,,,102,575,,,
 VNbTa,10.1016/j.jmrt.2024.04.091,,,,1033,,,
 VNbTaTi0.5,10.1016/j.jmrt.2024.04.091,,,,874,,,
 VNbTaTi,10.1016/j.jmrt.2024.04.091,,,,727,,,
 VNbTaTi1.5,10.1016/j.jmrt.2024.04.091,,,,691,,,
Co25Cr25Fe25Ni25,10.1016/j.msea.2024.146995,,,,304,,,T
Co35Cr25Fe20Ni20,10.1016/j.msea.2024.146995,,,,345,,,T
Ti37V15Nb22Hf23W3,10.1016/j.intermet.2022.107735,,,,338,,,
CoCrFeNiW0.25,10.1016/j.ijrmhm.2023.106300,FCC+BCC,,,252,,,C
CoCrFeNiW0.5,10.1016/j.ijrmhm.2023.106300,FCC+BCC,,,385,,,C
CoCrFeNiW0.75,10.1016/j.ijrmhm.2023.106300,FCC+BCC,,,712,,,C
CoCrFeNiW1.0,10.1016/j.ijrmhm.2023.106300,FCC+BCC,,,707,,,C
CoCrFeNiNb0.1Mo0.3,10.1016/j.msea.2023.145446,FCC + Laves,,,426,,,T
CoCrFeNi2(WMo)3Al5Ti3,10.1016/j.matchar.2023.112866,"FCC + (Ti, W, Mo)-rich phase",,,,,480.2,T
CoCrFeNi2(WMo)3Al5Ti3,10.1016/j.matchar.2023.112866,"FCC + (Ti, W, Mo)-rich phase",,,,,1397.6,T
CoCrFeNi2(WMo)3Al5Ti3,10.1016/j.matchar.2023.112866,"FCC + s phase + (Ti, W, Mo)-rich",,,,1438.4,,T
CoCrFeNi2(WMo)3Al5Ti3,10.1016/j.matchar.2023.112866,"FCC + s phase + (Ti, W, Mo)-rich",,,,1282.4,,T
CoCrFeNi2(WMo)3Al5Ti3,10.1016/j.matchar.2023.112866,"FCC + s phase + (Ti, W, Mo)-rich",,,,1045.8,,T
CoCrFeNi2(WMo)3Al5Ti3Nb0.75,10.1016/j.matchar.2023.112866,"FCC + (Ti, Nb)-rich phase",,,,,563.7,T
CoCrFeNi2(WMo)3Al5Ti3Nb0.75,10.1016/j.matchar.2023.112866,"FCC + (Ti, Nb)-rich phase",,,,,1691.3,T
CoCrFeNi2(WMo)3Al5Ti3Nb0.75,10.1016/j.matchar.2023.112866,"FCC + s phase + (Ti, Nb)-rich",,,,1822.9,,T
CoCrFeNi2(WMo)3Al5Ti3Nb0.75,10.1016/j.matchar.2023.112866,"FCC + s phase + (Ti, Nb)-rich",,,,1681.4,,T
CoCrFeNi2(WMo)3Al5Ti3Nb0.75,10.1016/j.matchar.2023.112866,"FCC + s phase + (Ti, Nb)-rich",,,,1408.3,,T
Zr0.24Nb0.29Ti0.09Hf0.2Ta0.18,10.1016/j.eng.2023.11.026,BCC,,,,714,,C
Zr0.23Nb0.28Ti0.14Hf0.15Ta0.2,10.1016/j.eng.2023.11.026,BCC,,,,894,,C
Zr0.19Nb0.26Ti0.2Hf0.16Ta0.19,10.1016/j.eng.2023.11.026,BCC,,,,974,,C
Zr0.13Nb0.27Ti0.26Hf0.13Ta0.21,10.1016/j.eng.2023.11.026,BCC + Laves,,,,1061,,C
TaNbHfZrTi,10.1016/j.eng.2023.11.026,BCC,,,,295,,C
Ti0.325Nb0.347Mo0.328,10.1016/j.eng.2023.11.026,BCC,,,,504,,C
TiNbMoHfTa,10.1016/j.eng.2023.11.026,BCC,,,,778,,C
VNbMoTa,10.1016/j.eng.2023.11.026,BCC,,,,811,,C
Al0.1Ti0.2Zr0.1Cr0.2Nb0.2Mo0.2,10.1016/j.eng.2023.11.026,BCC + Laves,,,,927,,C
ZrNbMoHfTa,10.1016/j.eng.2023.11.026,BCC,,,,1062,,C
Al0.025Ti0.2V0.075Zr0.1Cr0.2Nb0.2Mo0.2,10.1016/j.eng.2023.11.026,BCC + Laves,,,,1207,,C
Al63Ti25Cr3Mn3Fe3Cu3,10.1016/j.scriptamat.2023.115928,Multiphase,3.65,,409,,,C
Al60Ti20Cr5Mn5Fe5Cu5,10.1016/j.scriptamat.2023.115928,Multiphase,3.88,,519,,,C
Al55Ti20Cr5Mn10Fe5Cu5,10.1016/j.scriptamat.2023.115928,Multiphase,4.08,,650,,,C
Al50Ti20Cr10Mn10Fe5Cu5,10.1016/j.scriptamat.2023.115928,Multiphase,4.27,,716,,,C
CrCoNi,10.1016/j.jallcom.2023.173000,FCC,,,360,,,T
Co20Cr40Ni40,10.1016/j.jallcom.2023.173000,FCC,,,373,,,T
Co40Cr30Ni30,10.1016/j.jallcom.2023.173000,FCC,,,364,,,T
Co60Cr20Ni20,10.1016/j.jallcom.2023.173000,FCC,,,441,,,T
Fe40Mn40Co10Cr10,10.1016/j.jallcom.2023.173000,FCC,,,250,,,T
Fe50Mn30Co10Cr10,10.1016/j.jallcom.2023.173000,FCC+HCP,,,328,,,T
Co20Fe30Cr25Ni25,10.1016/j.jallcom.2023.173000,FCC,,,241,,,T
Co35Fe15Cr25Ni25,10.1016/j.jallcom.2023.173000,FCC,,,271,,,T
Co25Cr25Fe25Ni25,10.1016/j.jallcom.2023.173000,FCC,,,220,,,T
Co35Cr25Fe20Ni20,10.1016/j.jallcom.2023.173000,FCC,,,260,,,T
Co45Cr25Fe15Ni15,10.1016/j.jallcom.2023.173000,FCC,,,310,,,T
Co35Cr25Fe40Ni0,10.1016/j.jallcom.2023.173000,FCC+HCP,,,450,,,T
Co35Cr25Fe25Ni15,10.1016/j.jallcom.2023.173000,FCC,,,250,,,T
Co20Cr26Fe20Ni14Mn20,10.1016/j.jallcom.2023.173000,FCC,,,450,,,T
Co20Cr20Fe20Ni20Mn20,10.1016/j.jallcom.2023.173000,FCC,,,170,,,T
Co20Cr20Fe34Ni6Mn20,10.1016/j.jallcom.2023.173000,FCC+HCP,,,200,,,T
Co20Cr20Fe40Mn20,10.1016/j.jallcom.2023.173000,FCC+HCP,,,350,,,T
Co20Cr20Fe20Ni20Mn20,10.1016/j.jallcom.2023.173000,FCC,,,199,,,T
Co35Cr20Fe15Ni15Mn15,10.1016/j.jallcom.2023.173000,FCC,,,231,,,T
Co35Cr25Fe10Ni15Mn15,10.1016/j.jallcom.2023.173000,FCC,,,305,,,T
Co20Cr20Fe20Ni20Mn20,10.1016/j.jallcom.2023.173000,FCC,,,310,,,T
Co27Cr20Fe20Ni13Mn20,10.1016/j.jallcom.2023.173000,FCC,,,360,,,T
Co30Cr20Fe20Ni10Mn20,10.1016/j.jallcom.2023.173000,FCC+HCP,,,382,,,T
Fe40Mn10Co20Cr20Ni10,10.1016/j.jallcom.2023.173000,FCC,,,375,,,T
Cr20Mn15Fe34Co20Ni11,10.1016/j.jallcom.2023.173000,FCC,,,298,,,T
Co20Cr20Ni20Fe20Mn20,10.1016/j.jallcom.2023.173000,FCC,,,405,,,T
Co50Cr20Ni20Fe5Mn5,10.1016/j.jallcom.2023.173000,FCC+HCP,,,502,,,T
CrCoNi,10.1016/j.mattod.2024.10.004,FCC,,,692,,,T
CrCoNi,10.1016/j.mattod.2024.10.004,FCC,,,822,,,T
CrCoNi,10.1016/j.mattod.2024.10.004,FCC,,,808,,,T
CrCoNi,10.1016/j.mattod.2024.10.004,FCC,,,798,,,T
Fe45Mn35Co10Cr10,10.1016/j.msea.2024.147019,FCC+HCP,,,351.1,,,T
Fe50Mn30Co10Cr10,10.1016/j.msea.2024.147019,FCC+HCP,,,223.5,,,T
Fe50Mn30Co10Cr10,10.1016/j.msea.2024.147019,FCC+HCP,,,340.5,,,T
Fe50Mn30Co10Cr10,10.1016/j.msea.2024.147019,FCC+HCP,,,319.4,,,T
Nb,10.1016/j.jallcom.2024.176290,BCC,,,240,,,
Ti,10.1016/j.jallcom.2024.176290,BCC,,,250,,,
V,10.1016/j.jallcom.2024.176290,BCC,,,450,,,
Zr,10.1016/j.jallcom.2024.176290,BCC,,,310,,,
CoCr2.5FeNi2TiW0.5,10.1016/j.jallcom.2024.174580,FCC,,,581,,,T
Ni6Cr4WFe9Ti,10.1016/j.jallcom.2024.174580,FCC,,,742,,,T
Ni6Cr4WFe9Ti,10.1016/j.jallcom.2024.174580,FCC,,,710,,,T
Ni8Cr4Co4Fe6W2,10.1016/j.jallcom.2024.174580,FCC,,,590,,,T
Ni8Cr4Co4Fe6W2,10.1016/j.jallcom.2024.174580,FCC,,,789,,,T
Re0.1Ta1.9W0.2,10.1016/j.msea.2024.147217,BCC,,,946,,,C
Re0.1Ta1.9W0.2C0.05,10.1016/j.msea.2024.147217,BCC+Ta2C,,,1034,,,C
Re0.1Ta1.9W0.2C0.25,10.1016/j.msea.2024.147217,BCC+Ta2C,,,1069,,,C
Re0.1Ta1.9W0.2C0.4,10.1016/j.msea.2024.147217,BCC+Ta2C,,,1405,,,C
Re0.1Ta1.9W0.2,10.1016/j.msea.2024.147217,BCC,,,,,345,C
Re0.1Ta1.9W0.2C0.05,10.1016/j.msea.2024.147217,BCC+Ta2C,,,,,445,C
Re0.1Ta1.9W0.2C0.25,10.1016/j.msea.2024.147217,BCC+Ta2C,,,,,710,C
Re0.1Ta1.9W0.2C0.4,10.1016/j.msea.2024.147217,BCC+Ta2C,,,,,675,C
Co44Ni44Mo9W3,10.1016/j.scriptamat.2024.116111,FCC,,,1052,,,T
Co44Ni44Mo9W3,10.1016/j.scriptamat.2024.116111,FCC,,,789,,,T
Co44Ni44Mo9W3,10.1016/j.scriptamat.2024.116111,FCC,,,571,,,T
Co44Ni44Mo9W3,10.1016/j.scriptamat.2024.116111,FCC,,,241,,,T
CoCrNi,10.1016/j.jallcom.2024.176103,FCC,,,170,,,T
CoCrNi,10.1016/j.jallcom.2024.176103,FCC,,,254,,,T
CoCrNi,10.1016/j.jallcom.2024.176103,FCC,,,1880,,,T
CoCrNi,10.1016/j.jallcom.2024.176103,FCC,,,1112,,,T
CoCrNi,10.1016/j.jallcom.2024.176103,FCC,,,200,,,T
CoCrNi,10.1016/j.jallcom.2024.176103,FCC,,,630,,,T
CoCrNi,10.1016/j.jallcom.2024.176103,FCC,,,693,,,T
CoCrNi,10.1016/j.jallcom.2024.176103,FCC,,,790,,,T
CoCrNi,10.1016/j.jallcom.2024.176103,FCC,,,347,,,T
CoCrNi,10.1016/j.jallcom.2024.176103,FCC,,,820,,,T
CoCrNi,10.1016/j.jallcom.2024.176103,FCC,,,621,,,T
CoCrNi,10.1016/j.jallcom.2024.176103,FCC,,,689,,,T
CoCrNi,10.1016/j.jallcom.2024.176103,FCC,,,440,,,T
CoCrNi,10.1016/j.jallcom.2024.176103,FCC,,,442,,,T
CoCrNi,10.1016/j.jallcom.2024.176103,FCC,,,630,,,T
CoCrNi,10.1016/j.jallcom.2024.176103,FCC,,,738,,,T
CoCrNi,10.1016/j.jallcom.2024.176103,FCC,,,768,,,T
CoCrNi,10.1016/j.jallcom.2024.176103,FCC,,,500,,,T
Co1.5CrNi1.5Al0.2Ti0.2,10.1016/j.jmst.2024.09.025,FCC+L12,,,1827,,,T
Co1.5CrNi1.5Al0.2Ti0.2,10.1016/j.jmst.2024.09.025,FCC+L12,,,2153,,,T
Co1.5CrNi1.5Al0.2Ti0.2,10.1016/j.jmst.2024.09.025,FCC+L12,,,2007,,,T
CoCrNiTi0.1,10.1016/j.msea.2024.146992,FCC,,,380,,,T
FeCoCrNi,10.1016/j.ijplas.2024.104142,FCC,,,566,,,T
FeCoCrNiMo0.1,10.1016/j.ijplas.2024.104142,FCC,,,609,,,T
FeCoCrNiMo0.3,10.1016/j.ijplas.2024.104142,FCC,,,698,,,T
FeCoCrNiMo0.5,10.1016/j.ijplas.2024.104142,FCC,,,830,,,T
Ni2.5CrFeAl0.3Ti0.2,10.1016/j.jmrt.2024.03.005,FCC,,,656,,,T
Ni2.5CrFeAl0.3Ti0.2,10.1016/j.jmrt.2024.03.005,FCC,,,910,,,T
Ni2.5CrFeAl0.3Ti0.2,10.1016/j.jmrt.2024.03.005,FCC,,,1088,,,T
Al21Co19.5Fe9.5Ni50,10.1016/j.jmst.2024.01.044,FCC,,,,681.2,,T
Al21Co19.5Fe9.5Ni50,10.1016/j.jmst.2024.01.044,FCC,,,,634.4,,T
Al21Co19.5Fe9.5Ni50,10.1016/j.jmst.2024.01.044,FCC,,,,476.3,,T
Al21Co19.5Fe9.5Ni50,10.1016/j.jmst.2024.01.044,FCC,,,,,583.5,T
Al21Co19.5Fe9.5Ni50,10.1016/j.jmst.2024.01.044,FCC,,,,,476.8,T
Al21Co19.5Fe9.5Ni50,10.1016/j.jmst.2024.01.044,FCC,,,,,389.6,T
Ni48Co33Cr9Mo4W6,10.1016/j.msea.2024.146832,FCC,,,1083,,,T
Ni48Co33Cr9Mo4W6,10.1016/j.msea.2024.146832,FCC,,,811,,,T
Ni48Co33Cr9Mo4W6,10.1016/j.msea.2024.146832,FCC,,,682,,,T
Ni48Co33Cr9Mo4W6,10.1016/j.msea.2024.146832,FCC,,,420,,,T
Ni48Co33Cr9Mo4W6,10.1016/j.msea.2024.146832,FCC,,,359,,,T
Ni48Co33Cr9Mo4W6,10.1016/j.msea.2024.146832,FCC,,,252,,,T
(CoCrNi)90Al5Ti5,10.1016/j.jmrt.2024.07.106,FCC,,,665,,,T
(CoCrNi)90Al5Ti5,10.1016/j.jmrt.2024.07.106,FCC,,,733,,,T
(CoCrNi)90Al5Ti5,10.1016/j.jmrt.2024.07.106,FCC,,,530,,,T
(CoCrNi)90Al5Ti5,10.1016/j.jmrt.2024.07.106,FCC,,,833,,,T
Ni3CrV,10.1016/j.msea.2023.145827,FCC,,,487,,,T
(Ni3CrV)97Al3,10.1016/j.msea.2023.145827,FCC,,,621,,,T
(Ni3CrV)94Al6,10.1016/j.msea.2023.145827,FCC,,,926,,,T
(Ni3CrV)91Al9,10.1016/j.msea.2023.145827,FCC,,,1151,,,T
CrFeMnNi,10.1016/j.intermet.2023.108100,FCC,,206.17,109.82,,,
Cu0.07CrFeMnNi,10.1016/j.intermet.2023.108100,FCC,,206.21,109.28,,,
Cu0.14CrFeMnNi,10.1016/j.intermet.2023.108100,FCC,,207.74,108.62,,,
Al0.15CrFeMnNi,10.1016/j.intermet.2023.108100,FCC,,204.62,119.17,,,
Al0.15Cu0.07CrFeMnNi,10.1016/j.intermet.2023.108100,FCC,,205.3,118.86,,,
Al0.15Cu0.14CrFeMnNi,10.1016/j.intermet.2023.108100,FCC,,205.42,119.72,,,
Al0.3CrFeMnNi,10.1016/j.intermet.2023.108100,FCC,,203.19,124.49,,,
Al0.3Cu0.07CrFeMnNi,10.1016/j.intermet.2023.108100,FCC,,202.93,124.19,,,
Al0.3Cu0.14CrFeMnNi,10.1016/j.intermet.2023.108100,FCC,,203.96,117.13,,,
CoCrNi,10.1016/j.compositesb.2024.111522,FCC,,,406.8,,,T
(CoCrNi)86Al7Ti7,10.1016/j.compositesb.2024.111522,FCC,,,827.5,,,T
CoCrNi,10.1016/j.compositesb.2024.111522,FCC,,,329.2,,,T
Al0.2Cr0.9FeNi2.2Ti0.2,10.1016/j.ijplas.2024.104109,FCC+L12,,,252,,,T
FeCr2V,10.1016/j.matchar.2024.113803,BCC,,213,1107,,,
FeCr2V,10.1016/j.matchar.2024.113803,BCC,,,,264,,
FeCr2VW0.1,10.1016/j.matchar.2024.113803,BCC,,229,1189,,,
FeCr2VW0.1,10.1016/j.matchar.2024.113803,BCC,,,,367,,
FeCr2VW0.3,10.1016/j.matchar.2024.113803,BCC,,238,1452,,,
FeCr2VW0.3,10.1016/j.matchar.2024.113803,BCC,,,,627,,
FeCr2VW0.5,10.1016/j.matchar.2024.113803,BCC,,,,842,,
Nb0.29Ta0.18Zr0.24Hf0.2Mo0.09,10.1016/j.scriptamat.2024.116240,BCC,,,1217,714,304,C
Nb0.26Ta0.19Zr0.19Hf0.16Mo0.2,10.1016/j.scriptamat.2024.116240,BCC,,,1501,974,669,C
Nb0.31Ta0.17Zr0.15Hf0.14Mo0.23,10.1016/j.scriptamat.2024.116240,BCC+IM,,,1487,979,710,C
Nb0.27Ta0.21Zr0.13Hf0.13Mo0.26,10.1016/j.scriptamat.2024.116240,BCC+IM,,,1547,1061,940,C
NbTaZrHfMo,10.1016/j.scriptamat.2024.116240,BCC,,,1524,927,694,C
NbTaZrHfTi,10.1016/j.scriptamat.2024.116240,BCC,,,929,295,92,C
NbTaMoWV,10.1016/j.scriptamat.2024.116240,BCC,,,1246,842,735,C
Fe28.0Co29.5Ni27.5Al8.5Ti6.5,10.1016/j.msea.2024.146422,FCC,,,792,,,T
Fe28.0Co29.5Ni27.5Al8.5Ti6.5,10.1016/j.msea.2024.146422,FCC,,,765,,,T
Fe28.0Co29.5Ni27.5Al8.5Ti6.5,10.1016/j.msea.2024.146422,FCC,,,720,,,T
Fe28.0Co29.5Ni27.5Al8.5Ti6.5,10.1016/j.msea.2024.146422,FCC,,,708,,,T
(FeCoNi)86Al7Ti7,10.1016/j.mtcomm.2024.110285,FCC,,,957.4,,,T
(FeCoNi)86Al7Ti7,10.1016/j.mtcomm.2024.110285,FCC,,,809.6,,,T
Ti2ZrNbHfV0,10.1016/j.ijrmhm.2024.106681,BCC,7.7,,613.32,,,
Ti2ZrNbHfV0.2,10.1016/j.ijrmhm.2024.106681,BCC,7.66,,709.89,,,
Ti2ZrNbHfV0.4,10.1016/j.ijrmhm.2024.106681,BCC,7.63,,826.61,,,
Ti2ZrNbHfV0.6,10.1016/j.ijrmhm.2024.106681,BCC,7.59,,859.51,,,
Ti2ZrNbHfV0.8,10.1016/j.ijrmhm.2024.106681,BCC,7.54,,946.52,,,
Ti2ZrNbHfV,10.1016/j.ijrmhm.2024.106681,BCC,7.51,,1007.84,,,
Fe60(CoCrNiMn)40,10.1016/j.matdes.2024.112720,FCC,,,417,,,T
Fe60(CoCrNiMn)40,10.1016/j.matdes.2024.112720,FCC,,,472,,,T
Fe60(CoCrNiMn)40,10.1016/j.matdes.2024.112720,FCC,,,476,,,T
Fe60(CoCrNiMn)40,10.1016/j.matdes.2024.112720,FCC,,,482,,,T
Fe60(CoCrNiMn)40,10.1016/j.matdes.2024.112720,FCC,,,480,,,T
FeCoCrNiMn,10.1016/j.matdes.2024.112720,FCC,,,520,,,T
CoCrNi,10.1016/j.jmst.2023.10.050,FCC,,,373,,,T
(CoCrNi)99Mo1,10.1016/j.jmst.2023.10.050,FCC,,,412,,,T
(CoCrNi)97Mo3,10.1016/j.jmst.2023.10.050,FCC,,,475,,,T
(CoCrNi)95Mo5,10.1016/j.jmst.2023.10.050,FCC,,,528,,,T
(CoCrNi)97Mo7,10.1016/j.jmst.2023.10.050,FCC,,,652,,,T
CoCrNi,10.1016/j.jmst.2023.10.050,FCC,,,320,,,T
(CoCrNi)97Mo3,10.1016/j.jmst.2023.10.050,FCC,,,435,,,T
(CoNi)92Mo8,10.1016/j.jmst.2023.10.050,FCC,,,296,,,T
(CoNi)85Mo15,10.1016/j.jmst.2023.10.050,FCC,,,445,,,T
(CoNi)82Mo18,10.1016/j.jmst.2023.10.050,FCC,,,545,,,T
CoCrFeNi,10.1016/j.compositesb.2024.111237,FCC,,,478,,,T
CoCrFeNi,10.1016/j.compositesb.2024.111237,FCC,,,459,,,T
CoCrFeNi,10.1016/j.compositesb.2024.111237,FCC+TiCxNy,,,730,,,T
FeCrAlTi0.25,10.1016/j.jallcom.2024.175924,BCC+B2,,,230.3,,,T
FeCrAlTi0.5,10.1016/j.jallcom.2024.175924,BCC+B2,,,370.5,,,T
FeCrAlTi0.75,10.1016/j.jallcom.2024.175924,BCC+B2,,,477.9,,,T
FeCrAlTi,10.1016/j.jallcom.2024.175924,BCC+B2,,,548.3,,,T
AlCoCrFeNi2.1,10.1016/j.jallcom.2023.173141,FCC+B2,,,766.65,,,
AlCoCrFeNi2.1,10.1016/j.jallcom.2023.173141,FCC+B2,,,779.41,,,
AlCoCrFeNi2.1,10.1016/j.jallcom.2023.173141,FCC+B2,,,749.97,,,
AlCoCrFeNi2.1,10.1016/j.jallcom.2023.173141,FCC+B2,,,770.94,,,
AlCoCrFeNi2.1,10.1016/j.jallcom.2023.173141,FCC+B2,,,715.87,,,
AlCoCrFeNi2.1,10.1016/j.jmrt.2024.09.064,FCC+B2,,,703,,,T
AlCoCrFeNi2.1,10.1016/j.jmrt.2024.09.064,FCC+B2,,,1199,,,T
Cr12Ni12Mn20Fe44,10.1016/j.jallcom.2021.163331,FCC,,,223,,,T
Cr12Ni12Mn16Fe48,10.1016/j.jallcom.2021.163331,FCC,,,230,,,T
Cr12Ni12Mn12Fe52,10.1016/j.jallcom.2021.163331,FCC,,,242,,,T
CoCrNi,10.1016/j.matdes.2022.110774,FCC,,,230,,,T
CoCrNi,10.1016/j.matdes.2022.110774,FCC,,,242,,,T
CoCrNi,10.1016/j.matdes.2022.110774,FCC,,,360,,,T
CoCrNi,10.1016/j.matdes.2022.110774,FCC,,,380,,,T
CoCrNi,10.1016/j.matdes.2022.110774,FCC,,,430,,,T
CoCrNi,10.1016/j.matdes.2022.110774,FCC,,,440,,,T
CoCrNi,10.1016/j.matdes.2022.110774,FCC,,,500,,,T
CoCrNi,10.1016/j.matdes.2022.110774,FCC,,,1100,,,T
AlCoCrFeNi2.1,10.1016/j.jmst.2021.11.049,FCC+BCC,,,492.3,,,T
AlCoCrFeNi2.1,10.1016/j.jmst.2021.11.049,FCC+BCC,,,982.1,,,T
Al0.5Ti2Nb1Zr1W0,10.1016/j.matdes.2022.111034,BCC+B2,5.6,,790,,,
Al0.5Ti2Nb1Zr1W0.3,10.1016/j.matdes.2022.111034,BCC+B2,5.9,,960,,,
Al0.5Ti2Nb1Zr1W0.5,10.1016/j.matdes.2022.111034,BCC+B2,6.2,,1160,72,,
Al0.5Ti2Nb1Zr1W0.7,10.1016/j.matdes.2022.111034,BCC+B2,6.8,,980,,,
TiNbMo0.5Al0.125,10.1016/j.msea.2022.143072,BCC,,,1002,,,C
TiNbMo0.5Al0.150,10.1016/j.msea.2022.143072,BCC+FCC,,,996,,,C
TiNbMo0.5Al0.175,10.1016/j.msea.2022.143072,BCC+FCC,,,958,,,C
TiNbMo0.5Al0.200,10.1016/j.msea.2022.143072,BCC+FCC,,,1043,,,C
TiNbMo0.5Al0.225,10.1016/j.msea.2022.143072,BCC+FCC,,,1022,,,C
TiNbMo0.5Al0.250,10.1016/j.msea.2022.143072,BCC+FCC,,,1051,,,C
CoCrFeNiW0.2,10.1016/j.jallcom.2022.164288,FCC+BCC,,,610,,,T
CoCrFeNiW0.2,10.1016/j.jallcom.2022.164288,FCC+BCC,,,407,,,T
CoCrFeNiW0.2,10.1016/j.jallcom.2022.164288,FCC+BCC,,,406,,,T
CoCrFeNiW0.2,10.1016/j.jallcom.2022.164288,FCC+BCC,,,540,,,T
CoCrFeNiW0.2,10.1016/j.jallcom.2022.164288,FCC+BCC,,,408,,,T
CoCrFeNiW0.2,10.1016/j.jallcom.2022.164288,FCC+BCC,,,384,,,T
Nb40Ti25Al15V10Ta5Hf3W2,10.1016/j.msea.2021.142290,BCC+B2,,,1024,,237,
CoCrFeNi(Al0.3Ti0.2)0.25,10.1016/j.jallcom.2022.166751,FCC+y',,,607.1,,,T
CoCrFeNi(Al0.3Ti0.2)0.5,10.1016/j.jallcom.2022.166751,FCC+y',,,820.3,,,T
CoCrFeNi(Al0.3Ti0.2)0.75,10.1016/j.jallcom.2022.166751,FCC+B2,,,954.9,,,T
CoCrFeNi(Al0.3Ti0.2)1.0,10.1016/j.jallcom.2022.166751,FCC+B2,,,855.5,,,T
HfMoNbTaTi,10.1016/j.actamat.2022.118132,,10.8,,1480,,480,
HfMoNbTiZr,10.1016/j.actamat.2022.118132,,8.73,,1660,,550,
HfNbTaTiW,10.1016/j.actamat.2022.118132,,12.4,,1570,,540,
MoNbTaTiZr,10.1016/j.actamat.2022.118132,,9.2,,1600,,550,
HfMoTaTiZr,10.1016/j.actamat.2022.118132,,10.2,,1790,,640,
HfMoNbTaZr,10.1016/j.actamat.2022.118132,,10.9,,1900,,730,
Hf20Mo20Nb20Ta20Ti20,10.1016/j.actamat.2022.118132,,10.84,,1480,,480,
Hf10Mo25Nb15Ta10Ti40,10.1016/j.actamat.2022.118132,,8.79,,1120,,300,
Hf20Mo15Nb25Ta5Ti35,10.1016/j.actamat.2022.118132,,8.99,,1140,,290,
Hf15Mo20Nb20Ta5Ti40,10.1016/j.actamat.2022.118132,,8.59,,1150,,300,
Hf15Mo20Nb15Ta10Ti40,10.1016/j.actamat.2022.118132,,9,,1180,,310,
Hf15Mo20Nb25Ta5Ti35,10.1016/j.actamat.2022.118132,,8.79,,1180,,310,
Hf15Mo20Nb30Ta5Ti30,10.1016/j.actamat.2022.118132,,8.98,,1200,,330,
Hf15Mo25Nb15Ta5Ti40,10.1016/j.actamat.2022.118132,,8.67,,1320,,380,
Hf15Mo25Nb20Ta5Ti35,10.1016/j.actamat.2022.118132,,8.86,,1350,,400,
Hf15Mo30Nb10Ta5Ti40,10.1016/j.actamat.2022.118132,,8.74,,1490,,470,
Hf15Mo35Nb5Ta5Ti40,10.1016/j.actamat.2022.118132,,8.81,,1650,,,
Hf25Mo25Nb25Ti25,10.1016/j.actamat.2022.118132,,9.46,,1660,,,
Hf20Mo15Nb30Ti35,10.1016/j.actamat.2022.118132,,8.6,,1110,,,
Hf15Mo20Nb25Ti40,10.1016/j.actamat.2022.118132,,8.2,,1130,,,
Hf20Mo15Nb35Ti30,10.1016/j.actamat.2022.118132,,8.8,,1140,,,
Hf15Mo20Nb30Ti35,10.1016/j.actamat.2022.118132,,8.38,,1150,,,
Hf20Mo15Nb40Ti25,10.1016/j.actamat.2022.118132,,8.98,,1160,,,
Hf15Mo20Nb35Ti30,10.1016/j.actamat.2022.118132,,8.58,,1180,,,
Hf15Mo25Nb20Ti40,10.1016/j.actamat.2022.118132,,8.26,,1290,,,
Hf20Mo20Nb25Ti35,10.1016/j.actamat.2022.118132,,8.67,,1300,,,
Hf15Mo25Nb25Ti35,10.1016/j.actamat.2022.118132,,8.45,,1320,,,
Hf20Mo20Nb30Ti30,10.1016/j.actamat.2022.118132,,8.86,,1320,,,
Hf15Mo25Nb30Ti30,10.1016/j.actamat.2022.118132,,8.65,,1350,,,
Hf15Mo30Nb15Ti40,10.1016/j.actamat.2022.118132,,8.33,,1460,,,
Hf20Mo25Nb20Ti35,10.1016/j.actamat.2022.118132,,8.74,,1480,,,
Hf20Mo25Nb25Ti30,10.1016/j.actamat.2022.118132,,8.93,,1510,,,
Hf20Mo30Nb15Ti35,10.1016/j.actamat.2022.118132,,8.81,,1670,,,
(CoCrNi)95Mo5,10.1016/j.msea.2022.143129,FCC,,,790,,,T
(CoCrNi)95Mo5,10.1016/j.msea.2022.143129,FCC,,,800,,,T
(CoCrNi)95Mo5,10.1016/j.msea.2022.143129,FCC,,,800,,,T
(CoCrNi)95Mo5,10.1016/j.msea.2022.143129,FCC,,,790,,,T
(Co1.5FeNi)88.5Ti6Al4,10.1016/j.matdes.2022.111061,FCC+L12,,,750,,,T
(Co1.5FeNi)88.5Ti6Al4Hf1.5,10.1016/j.matdes.2022.111061,FCC+L12,,,850,,,T
(Co1.5FeNi)88.5Ti6Al4W1.5,10.1016/j.matdes.2022.111061,FCC+L12,,,900,,,T
(Co1.5FeNi)88.5Ti6Al4Nb1.5,10.1016/j.matdes.2022.111061,FCC+L12,,,1100,,,T
(Co1.5FeNi)88.5Ti6Al4Ta1.5,10.1016/j.matdes.2022.111061,FCC+L12,,,950,,,T
(Co1.5FeNi)88.5Ti6Al4Mo1.5,10.1016/j.matdes.2022.111061,FCC+L12,,,1000,,,T
(Co1.5FeNi)88.5Ti6Al4V1.5,10.1016/j.matdes.2022.111061,FCC+L12,,,800,,,T
Fe4Ni4Mn2CrTi (as-cast),10.1016/j.msea.2023.145223,FCC+Laves+n,,,1107,,,T
Fe4Ni4Mn2CrTi (homogenized),10.1016/j.msea.2023.145223,FCC,,,392,,,T
Fe4Ni4Mn2CrTi (PDA-1050-15s),10.1016/j.msea.2023.145223,FCC+n,,,756,,,T
Fe4Ni4Mn2CrTi (PDA-1100-18s),10.1016/j.msea.2023.145223,FCC,,,562,,,T
Fe65Ni15Co8Mn8Ti3Si,10.1016/j.addma.2023.103421,FCC+BCC,,,403,,,T
Fe65Ni15Co8Mn8Ti3Si,10.1016/j.addma.2023.103421,FCC,,,285,,,T
Al5Mo5Nb36Hf13Ti41,10.1016/j.jallcom.2023.168821,BCC,,,680,,,
Al5Mo7Nb36Hf13Ti39,10.1016/j.jallcom.2023.168821,BCC,,,820,,,
Al5Mo5Nb36Hf13Ti41,10.1016/j.jallcom.2023.168821,BCC,,,892,,,
Al5Mo7Nb36Hf13Ti39,10.1016/j.jallcom.2023.168821,BCC,,,900,,,
Al5Mo5Nb36Hf13Ti41,10.1016/j.jallcom.2023.168821,BCC,,,1128,,,
Al5Mo7Nb36Hf13Ti39,10.1016/j.jallcom.2023.168821,BCC,,,1128,,,
Cr18Fe18Co28Ni28Al4Ti4,10.1016/j.jmrt.2023.10.018,FCC,,,1454,,,T
Cr18Fe18Co28Ni28Al4Ti4,10.1016/j.jmrt.2023.10.018,FCC,,,346,,,T
CoCrFeNi2Al0.3Ti0.25,10.1016/j.msea.2022.144286,FCC+L12,,,2200,,,T
CoCrFeNi2Al0.3Ti0.25,10.1016/j.msea.2022.144286,FCC+L12,,,1900,,,T
CoCrFeNi2Al0.3Ti0.25,10.1016/j.msea.2022.144286,FCC+L12,,,1647,,,T
Ti19Zr19Hf19Nb19Fe5Be19,10.1016/j.intermet.2022.107755,BCC+Amorphous,,,1403,,,T
Ti19Zr19Hf19Nb19Co5Be19,10.1016/j.intermet.2022.107755,BCC+Amorphous,,,1312,,,T
Ti19Zr19Hf19Nb19Ni5Be19,10.1016/j.intermet.2022.107755,BCC+Amorphous,,,1284,,,T
Ti19Zr19Hf19Nb19Cu5Be19,10.1016/j.intermet.2022.107755,BCC+Amorphous,,,1259,,,T
FeCrMnV,10.1016/j.matdes.2022.111565,FCC,,,187,,,T
FeCrMnVSi0.5,10.1016/j.matdes.2022.111565,FCC,,,211,,,T
FeCrMnVSi1.0,10.1016/j.matdes.2022.111565,FCC,,,199,,,T
FeCrMnVSi1.5,10.1016/j.matdes.2022.111565,FCC,,,262,,,T
FeCrMnVSi2.0,10.1016/j.matdes.2022.111565,FCC,,,216,,,T
Ni0.6CoFe1.4,10.1016/j.matchar.2023.113305,BCC,,,597.8,,,T
Al0.1Ni0.6CoFe1.4,10.1016/j.matchar.2023.113305,BCC+B2,,,754.4,,,T
Al0.2Ni0.6CoFe1.4,10.1016/j.matchar.2023.113305,BCC+B2,,,829.3,,,T
CoCrNi,10.1016/j.msea.2023.145600,FCC+BCC,,,411,,,T
(CoCrNi)99Ta1,10.1016/j.msea.2023.145600,FCC+BCC,,,470,,,T
(CoCrNi)98Ta2,10.1016/j.msea.2023.145600,FCC+BCC,,,679,,,T
(CoCrNi)97Ta3,10.1016/j.msea.2023.145600,FCC+BCC,,,1022,,,T
Co40Fe25V20Ni15,10.1016/j.jallcom.2023.169745,FCC,,,,373,,T
NiCoCrFeAlW,10.1016/j.jmrt.2024.10.147,FCC,,,634,,,T
NiCoCrFeAlW,10.1016/j.jmrt.2024.10.147,FCC,,,496,,,T
NiCoCrFeAlW,10.1016/j.jmrt.2024.10.147,FCC,,,542,,,T
NiCoCrFeAlW,10.1016/j.jmrt.2024.10.147,FCC,,,643,,,T
NiCoCrFeAlW,10.1016/j.jmrt.2024.10.147,FCC,,,490,,,T
NiCoCrFeAlW,10.1016/j.jmrt.2024.10.147,FCC,,,480,,,T
FeCoNiCrMo,10.1016/j.jallcom.2024.173435,,,119.69,963.6,,,T
FeCoNiCrMo,10.1016/j.jallcom.2024.173435,,,102.55,1039.4,,,T
FeCoNiCrMo,10.1016/j.jallcom.2024.173435,,,92.47,1053.6,,,T
FeCoNiCrMo,10.1016/j.jallcom.2024.173435,,,77.29,872.3,,,T
FeCoNiCrMo,10.1016/j.jallcom.2024.173435,,,75.46,861.7,,,T
Ni43.9Co22.4Fe8.8Al10.7Ti11.7B2.5,10.1016/j.compositesb.2024.111556,L12+HCP,,,1203.7,,,T
Ni43.9Co22.4Fe8.8Al10.7Ti11.7B2.5,10.1016/j.compositesb.2024.111556,L12+HCP,,,1187.6,,,T
Ni43.9Co22.4Fe8.8Al10.7Ti11.7B2.5,10.1016/j.compositesb.2024.111556,L12+HCP,,,1163.5,,,T
Ni43.9Co22.4Fe8.8Al10.7Ti11.7B2.5,10.1016/j.compositesb.2024.111556,L12+HCP,,,1191.5,,,T
Ti0.4Zr0.4Nb0.1Ta0.1,10.1016/j.msea.2024.146922,BCC,6.93,59,819,,,T
Ti0.486V0.375Ta0.028Cr0.111,10.1016/j.msea.2024.146922,BCC,5.65,95,879,,,T
Fe40Cr35Ni20Al5,10.1016/j.intermet.2024.108542,BCC+FCC,,,904,,,T
Fe40Cr35Ni20Al5,10.1016/j.intermet.2024.108542,BCC+FCC,,,805,,,T
Al9.0Hf30.3Ta30.3Ti30.3,10.1016/j.msea.2024.147375,BCC,,,1029,,,
Al9.0Hf30.3Nb10.0Ta20.3Ti30.3,10.1016/j.msea.2024.147375,BCC,,,984,,,
Al9.0Hf30.3Nb15.0Ta15.3Ti30.3,10.1016/j.msea.2024.147375,BCC,,,931,,,
HfNbTaTi,10.1016/j.msea.2024.147375,BCC,,,729,,,
HfNbTaTiV0.5,10.1016/j.msea.2024.147375,BCC,,,869,,,
HfNbTaTiV,10.1016/j.msea.2024.147375,BCC,,,997,,,
Ti3Zr1.5Nb,10.1016/j.msea.2024.147375,BCC,,,505,,,
Ti3Zr1.5NbV1,10.1016/j.msea.2024.147375,BCC,,,708,,,
Ti3Zr1.5NbV2,10.1016/j.msea.2024.147375,BCC,,,974,,,
VNbTaTi,10.1016/j.msea.2024.147375,BCC,,,727,,,
VNbTaTi1.5,10.1016/j.msea.2024.147375,BCC,,,691,,,
Ti2ZrNbHf,10.1016/j.msea.2024.147375,BCC,,,354,,,
Ti2ZrNbHfV0.4,10.1016/j.msea.2024.147375,BCC,,,629,,,
Ti2ZrNbHfV1,10.1016/j.msea.2024.147375,BCC,,,934,,,
Zr0.5Ti0.35Nb0.15Al10,10.1016/j.msea.2024.147375,BCC,,,1012,,,
VNbTi,10.1016/j.msea.2024.147375,BCC,,,686,,,
Hf0.5Nb0.5Ta0.5Ti1.5Zr,10.1016/j.msea.2024.147375,BCC,,,908,,,
Zr50Ti35Nb15,10.1016/j.msea.2024.147375,BCC,,,657,,,
TiVNbTa (EM),10.1016/j.msea.2024.147375,BCC,,,720,,,
TiVNbTaSi 0.1,10.1016/j.msea.2024.147375,BCC,,,1120,,,
TiVNbTaSi 0.1,10.1016/j.msea.2024.147375,BCC,,,1350,,,
TiVNbTaSi 0.1,10.1016/j.msea.2024.147375,BCC,,,1400,,,
TiVNbTaSi 0.1,10.1016/j.msea.2024.147375,BCC,,,1250,,,
HfNbTa,10.1016/j.msea.2024.147375,BCC,,,847,,,
Ti1.6ZrNbMo0.35,10.1016/j.msea.2024.147375,BCC,,,929,,,
Ti42.5Zr42.5Nb10Ta5,10.1016/j.msea.2024.147375,BCC,,,670,,,
(Ti42.5Zr42.5Nb10Ta5)97Mo3,10.1016/j.msea.2024.147375,BCC,,,828,,,
Ti60Zr10(MoNbTaVW)30,10.1016/j.msea.2024.147222,FCC+BCC,,,298,,,T
Ti55Zr10(MoNbTaVW)35,10.1016/j.msea.2024.147222,FCC+BCC,,,422,,,T
Ti50Zr10(MoNbTaVW)40,10.1016/j.msea.2024.147222,FCC+BCC,,,551,,,T
Ti45Zr10(MoNbTaVW)45,10.1016/j.msea.2024.147222,FCC+BCC,,,729,,,T
Ti60Zr10(MoNbTaVW)30,10.1016/j.msea.2024.147222,FCC+BCC,,,484,,,C
Ti55Zr10(MoNbTaVW)35,10.1016/j.msea.2024.147222,FCC+BCC,,,600,,,C
Ti50Zr10(MoNbTaVW)40,10.1016/j.msea.2024.147222,FCC+BCC,,,753,,,C
Ti45Zr10(MoNbTaVW)45,10.1016/j.msea.2024.147222,FCC+BCC,,,926,,,C
NbMoTaW0.2,10.1016/j.jallcom.2024.174390,BCC,12.423,,1621,,,C
NbMoTaW0.4,10.1016/j.jallcom.2024.174390,BCC,12.689,,1662,,,C
NbMoTaW0.6,10.1016/j.jallcom.2024.174390,BCC,12.617,,1683,,,C
NbMoTaW0.8,10.1016/j.jallcom.2024.174390,BCC,13.284,,1699,,,C
NbMoTaW1.0,10.1016/j.jallcom.2024.174390,BCC,13.643,,1732,,,C
CoCrFeMnNi,10.1016/j.jmrt.2024.11.022,FCC,,,545,,,T
CoCrFeMnNi,10.1016/j.jmrt.2024.11.022,FCC,,,531,,,T
CoCrFeMnNi,10.1016/j.jmrt.2024.11.022,FCC,,,570,,,T
CoCrFeMnNi,10.1016/j.jmrt.2024.11.022,FCC,,,562,,,T
CoCrFeMnNi,10.1016/j.jmrt.2024.11.022,FCC,,,542,,,T
Cr5.84Mo4.82Al4.22V4.95,10.1016/j.compositesb.2024.111449,,,,1332,,,T
Cr5.81Mo4.84Al4.21V5.01B0.05,10.1016/j.compositesb.2024.111449,,,,1002,,,T
Cr5.86Mo4.79Al4.23V4.97B0.11,10.1016/j.compositesb.2024.111449,,,,1057,,,T
Cr5.84Mo4.82Al4.22V4.95,10.1016/j.compositesb.2024.111449,,,,1396,,,T
Cr5.81Mo4.84Al4.21V5.01B0.05,10.1016/j.compositesb.2024.111449,,,,1375,,,T
Cr5.86Mo4.79Al4.23V4.97B0.11,10.1016/j.compositesb.2024.111449,,,,1370,,,T
Cr5.84Mo4.82Al4.22V4.95,10.1016/j.compositesb.2024.111449,,,,1407,,,T
Cr5.81Mo4.84Al4.21V5.01B0.05,10.1016/j.compositesb.2024.111449,,,,1413,,,T
Cr5.86Mo4.79Al4.23V4.97B0.11,10.1016/j.compositesb.2024.111449,,,,1473,,,T
