Repository: BrentVela/redesign_2_2_26

# ULTIMATE Alloy Redesign

This repo captures reproducible analysis artifacts for Dr. Karaman's ULTIMATE alloy redesign work.

## Status
- Inputs currently present: `1_find_stoich_props_parallel_for_Class.py`, `TC_Equilibrium_Module.py`, `make_trajectory.py`.
- Missing runtime dependencies: `strength_model` module and `SPACE_v0.par` data file.

## Quick Start
1. Add required inputs:
   - `SPACE_v0.par` (composition space dataset)
   - `strength_model.py` (Curtin model implementation)
2. Run properties extraction:
   - `python 1_find_stoich_props_parallel_for_Class.py`
3. Outputs are written to `CalcFiles/` and CSV files are produced.

File: featurize_database_for_cafer/codhem_featurized.csv (part 4 of 26)
Composition,doi,Phase,Density (g/cm3),Hardness (GPa),YS (MPa) at 23 C,YS (MPa) at 1000 C,YS (MPa) at 1200 C,Test Type,A,Ag,Al,Au,B,Be,C,Ca,Co,Cr,Cu,D,E,Fe,Ga,Gd,Hf,I,Ir,Li,M,Mg,Mn,Mo,N,Nb,Ni,O,P,Pb,Pd,Pt,Q,Re,Rh,S,Si,Sn,Sr,T,Ta,Ti,V,Vi,W,Y,Yb,Zn,Zr,Density_g_cc_ROM,VEC,Pugh_Ratio,Cauchy_Pressure,YS_1300C_MPa,Solidus_K_TC,Liquidus_K_TC,Solidus_C_TC,Liquidus_C_TC,THCD_25C_W_mK
Al0.3NbTa0.8Ti1.4V0.2Zr1.3,10.1016/j.dib.2018.10.071,BCC,7.7,110.2,1965,,,,0.0,0.0,0.06,0.0,0.0,0.0,0.0,0.0,0.0,0.0,0.0,0.0,0.0,0.0,0.0,0.0,0.0,0.0,0.0,0.0,0.0,0.0,0.0,0.0,0.0,0.2,0.0,0.0,0.0,0.0,0.0,0.0,0.0,0.0,0.0,0.0,0.0,0.0,0.0,0.0,0.16,0.27999999999999997,0.04,0.0,0.0,0.0,0.0,0.0,0.26,7.74768,4.34,2.9604743083003955,86.02199999999999,50.18803528692063,,,,,
Al0.3NbTa0.8Ti1.4V0.2Zr1.3,10.1016/j.dib.2018.10.071,BCC,7.7,,166,,,,0.0,0.0,0.06,0.0,0.0,0.0,0.0,0.0,0.0,0.0,0.0,0.0,0.0,0.0,0.0,0.0,0.0,0.0,0.0,0.0,0.0,0.0,0.0,0.0,0.0,0.2,0.0,0.0,0.0,0.0,0.0,0.0,0.0,0.0,0.0,0.0,0.0,0.0,0.0,0.0,0.16,0.27999999999999997,0.04,0.0,0.0,0.0,0.0,0.0,0.26,7.74768,4.34,2.9604743083003955,86.02199999999999,50.18803528692063,,,,,
Al0.3NbTa0.8Ti1.4V0.2Zr1.3,10.1016/j.dib.2018.10.071,BCC,7.7,,678,,,,0.0,0.0,0.06,0.0,0.0,0.0,0.0,0.0,0.0,0.0,0.0,0.0,0.0,0.0,0.0,0.0,0.0,0.0,0.0,0.0,0.0,0.0,0.0,0.0,0.0,0.2,0.0,0.0,0.0,0.0,0.0,0.0,0.0,0.0,0.0,0.0,0.0,0.0,0.0,0.0,0.16,0.27999999999999997,0.04,0.0,0.0,0.0,0.0,0.0,0.26,7.74768,4.34,2.9604743083003955,86.02199999999999,50.18803528692063,,,,,
Al0.3NbTaTi 1.4Zr1.3,10.1016/j.dib.2018.10.071,BCC + B2,8.1,,1965,,,,0.0,0.0,0.06521739130434782,0.0,0.0,0.0,0.0,0.0,0.0,0.0,0.0,0.0,0.0,0.0,0.0,0.0,0.0,0.0,0.0,0.0,0.0,0.0,0.0,0.0,0.0,0.2173913043478261,0.0,0.0,0.0,0.0,0.0,0.0,0.0,0.0,0.0,0.0,0.0,0.0,0.0,0.0,0.2173913043478261,0.2173913043478261,0.0,0.0,0.0,0.0,0.0,0.0,0.28260869565217395,8.489565217391306,4.369565217391305,2.9855699855699864,85.51956521739132,46.943621621943336,,,,,
Al0.3NbTaTi1.4Zr1.3,10.1016/j.dib.2018.10.071,BCC + B2,8.1,,236,,,,0.0,0.0,0.06,0.0,0.0,0.0,0.0,0.0,0.0,0.0,0.0,0.0,0.0,0.0,0.0,0.0,0.0,0.0,0.0,0.0,0.0,0.0,0.0,0.0,0.0,0.2,0.0,0.0,0.0,0.0,0.0,0.0,0.0,0.0,0.0,0.0,0.0,0.0,0.0,0.0,0.2,0.27999999999999997,0.0,0.0,0.0,0.0,0.0,0.0,0.26,8.17088,4.34,2.9346405228758177,84.726,36.843640032771695,,,,,
Al0.3NbTaTi 1.4Zr1.3,10.1016/j.dib.2018.10.071,BCC + B2,8.1,,362,,,,0.0,0.0,0.06521739130434782,0.0,0.0,0.0,0.0,0.0,0.0,0.0,0.0,0.0,0.0,0.0,0.0,0.0,0.0,0.0,0.0,0.0,0.0,0.0,0.0,0.0,0.0,0.2173913043478261,0.0,0.0,0.0,0.0,0.0,0.0,0.0,0.0,0.0,0.0,0.0,0.0,0.0,0.0,0.2173913043478261,0.2173913043478261,0.0,0.0,0.0,0.0,0.0,0.0,0.28260869565217395,8.489565217391306,4.369565217391305,2.9855699855699864,85.51956521739132,46.943621621943336,,,,,
Al0.4Hf0.6NbTaTiZr,10.1016/j.dib.2018.10.071,BCC,9.1,110.0,1841,,,,0.0,0.0,0.08,0.0,0.0,0.0,0.0,0.0,0.0,0.0,0.0,0.0,0.0,0.0,0.0,0.0,0.12,0.0,0.0,0.0,0.0,0.0,0.0,0.0,0.0,0.2,0.0,0.0,0.0,0.0,0.0,0.0,0.0,0.0,0.0,0.0,0.0,0.0,0.0,0.0,0.2,0.2,0.0,0.0,0.0,0.0,0.0,0.0,0.2,9.070400000000001,4.319999999999999,3.0542005420054212,83.592,31.15368467927448,,,,,
Al0.4Hf0.6NbTaTiZr,10.1016/j.dib.2018.10.071,BCC,9.1,,298,,,,0.0,0.0,0.08,0.0,0.0,0.0,0.0,0.0,0.0,0.0,0.0,0.0,0.0,0.0,0.0,0.0,0.12,0.0,0.0,0.0,0.0,0.0,0.0,0.0,0.0,0.2,0.0,0.0,0.0,0.0,0.0,0.0,0.0,0.0,0.0,0.0,0.0,0.0,0.0,0.0,0.2,0.2,0.0,0.0,0.0,0.0,0.0,0.0,0.2,9.070400000000001,4.319999999999999,3.0542005420054212,83.592,31.15368467927448,,,,,
Al0.4Hf0.6NbTaTiZr,10.1016/j.dib.2018.10.071,BCC,9.1,,796,,,,0.0,0.0,0.08,0.0,0.0,0.0,0.0,0.0,0.0,0.0,0.0,0.0,0.0,0.0,0.0,0.0,0.12,0.0,0.0,0.0,0.0,0.0,0.0,0.0,0.0,0.2,0.0,0.0,0.0,0.0,0.0,0.0,0.0,0.0,0.0,0.0,0.0,0.0,0.0,0.0,0.2,0.2,0.0,0.0,0.0,0.0,0.0,0.0,0.2,9.070400000000001,4.319999999999999,3.0542005420054212,83.592,31.15368467927448,,,,,
Al0.4Hf0.6NbTaTiZr,10.1016/j.dib.2018.10.071,BCC,9.1,110.0,1841,,,,0.0,0.0,0.08,0.0,0.0,0.0,0.0,0.0,0.0,0.0,0.0,0.0,0.0,0.0,0.0,0.0,0.12,0.0,0.0,0.0,0.0,0.0,0.0,0.0,0.0,0.2,0.0,0.0,0.0,0.0,0.0,0.0,0.0,0.0,0.0,0.0,0.0,0.0,0.0,0.0,0.2,0.2,0.0,0.0,0.0,0.0,0.0,0.0,0.2,9.070400000000001,4.319999999999999,3.0542005420054212,83.592,31.15368467927448,,,,,
AI0.4Hf0.6NbTaTiZr,10.1016/j.dib.2018.10.071,BCC,9.1,,89,,,,0.16666666666666666,0.0,0.0,0.0,0.0,0.0,0.0,0.0,0.0,0.0,0.0,0.0,0.0,0.0,0.0,0.0,0.09999999999999999,0.06666666666666667,0.0,0.0,0.0,0.0,0.0,0.0,0.0,0.16666666666666666,0.0,0.0,0.0,0.0,0.0,0.0,0.0,0.0,0.0,0.0,0.0,0.0,0.0,0.0,0.16666666666666666,0.16666666666666666,0.0,0.0,0.0,0.0,0.0,0.0,0.16666666666666666,,,,,,,,,,
AlQ.4Hf0.6NbTaTiZr,10.1016/j.dib.2018.10.071,BCC,9.1,,298,,,,0.0,0.0,0.16666666666666669,0.0,0.0,0.0,0.0,0.0,0.0,0.0,0.0,0.0,0.0,0.0,0.0,0.0,0.1,0.0,0.0,0.0,0.0,0.0,0.0,0.0,0.0,0.16666666666666669,0.0,0.0,0.0,0.0,0.0,0.0,0.06666666666666668,0.0,0.0,0.0,0.0,0.0,0.0,0.0,0.16666666666666669,0.16666666666666669,0.0,0.0,0.0,0.0,0.0,0.0,0.16666666666666669,,,,,,,,,,
AI0.4Hf0.6NbTaTiZr,10.1016/j.dib.2018.10.071,BCC,9.1,,796,,,,0.16666666666666666,0.0,0.0,0.0,0.0,0.0,0.0,0.0,0.0,0.0,0.0,0.0,0.0,0.0,0.0,0.0,0.09999999999999999,0.06666666666666667,0.0,0.0,0.0,0.0,0.0,0.0,0.0,0.16666666666666666,0.0,0.0,0.0,0.0,0.0,0.0,0.0,0.0,0.0,0.0,0.0,0.0,0.0,0.0,0.16666666666666666,0.16666666666666666,0.0,0.0,0.0,0.0,0.0,0.0,0.16666666666666666,,,,,,,,,,
Al0.5CrNbTi2V0.5,10.1016/j.dib.2018.10.071,BCC + Laves,5.8,,1340,,,,0.0,0.0,0.1,0.0,0.0,0.0,0.0,0.0,0.0,0.2,0.0,0.0,0.0,0.0,0.0,0.0,0.0,0.0,0.0,0.0,0.0,0.0,0.0,0.0,0.0,0.2,0.0,0.0,0.0,0.0,0.0,0.0,0.0,0.0,0.0,0.0,0.0,0.0,0.0,0.0,0.0,0.4,0.1,0.0,0.0,0.0,0.0,0.0,0.0,5.827400000000001,4.6,2.475655430711611,77.76000000000002,114.55308639960978,,,,,
AI0.5CrNbTi2V0.5,10.1016/j.dib.2018.10.071,BCC,5.8,143.0,1240,,,,0.16666666666666666,0.0,0.0,0.0,0.0,0.0,0.0,0.0,0.0,0.16666666666666666,0.0,0.0,0.0,0.0,0.0,0.0,0.0,0.08333333333333333,0.0,0.0,0.0,0.0,0.0,0.0,0.0,0.16666666666666666,0.0,0.0,0.0,0.0,0.0,0.0,0.0,0.0,0.0,0.0,0.0,0.0,0.0,0.0,0.0,0.3333333333333333,0.08333333333333333,0.0,0.0,0.0,0.0,0.0,0.0,,,,,,,,,,
Al0.5CrNbTi2V0.5,10.1016/j.dib.2018.10.071,BCC + Laves,5.8,,90,,,,0.0,0.0,0.1,0.0,0.0,0.0,0.0,0.0,0.0,0.2,0.0,0.0,0.0,0.0,0.0,0.0,0.0,0.0,0.0,0.0,0.0,0.0,0.0,0.0,0.0,0.2,0.0,0.0,0.0,0.0,0.0,0.0,0.0,0.0,0.0,0.0,0.0,0.0,0.0,0.0,0.0,0.4,0.1,0.0,0.0,0.0,0.0,0.0,0.0,5.827400000000001,4.6,2.475655430711611,77.76000000000002,114.55308639960978,,,,,
AI0.5CrNbTi2V0.5,10.1016/j.dib.2018.10.071,BCC + Laves,5.8,,445,,,,0.16666666666666666,0.0,0.0,0.0,0.0,0.0,0.0,0.0,0.0,0.16666666666666666,0.0,0.0,0.0,0.0,0.0,0.0,0.0,0.08333333333333333,0.0,0.0,0.0,0.0,0.0,0.0,0.0,0.16666666666666666,0.0,0.0,0.0,0.0,0.0,0.0,0.0,0.0,0.0,0.0,0.0,0.0,0.0,0.0,0.0,0.3333333333333333,0.08333333333333333,0.0,0.0,0.0,0.0,0.0,0.0,,,,,,,,,,
Al0.5CrNbTi2V0.5,10.1016/j.dib.2018.10.071,BCC + Laves,5.8,,930,,,,0.0,0.0,0.1,0.0,0.0,0.0,0.0,0.0,0.0,0.2,0.0,0.0,0.0,0.0,0.0,0.0,0.0,0.0,0.0,0.0,0.0,0.0,0.0,0.0,0.0,0.2,0.0,0.0,0.0,0.0,0.0,0.0,0.0,0.0,0.0,0.0,0.0,0.0,0.0,0.0,0.0,0.4,0.1,0.0,0.0,0.0,0.0,0.0,0.0,5.827400000000001,4.6,2.475655430711611,77.76000000000002,114.55308639960978,,,,,
AI0.5HfNbTaTiZr,10.1016/j.dib.2018.10.071,BCC,9.3,106.9,1302,,,,0.15384615384615385,0.0,0.0,0.0,0.0,0.0,0.0,0.0,0.0,0.0,0.0,0.0,0.0,0.0,0.0,0.0,0.15384615384615385,0.07692307692307693,0.0,0.0,0.0,0.0,0.0,0.0,0.0,0.15384615384615385,0.0,0.0,0.0,0.0,0.0,0.0,0.0,0.0,0.0,0.0,0.0,0.0,0.0,0.0,0.15384615384615385,0.15384615384615385,0.0,0.0,0.0,0.0,0.0,0.0,0.15384615384615385,,,,,,,,,,
AI0.5Mo0.5NbTa0.5TiZr,10.1016/j.dib.2018.10.071,BCC + B2,7.6,,2350,,,,0.18181818181818182,0.0,0.0,0.0,0.0,0.0,0.0,0.0,0.0,0.0,0.0,0.0,0.0,0.0,0.0,0.0,0.0,0.09090909090909091,0.0,0.0,0.0,0.0,0.0,0.09090909090909091,0.0,0.18181818181818182,0.0,0.0,0.0,0.0,0.0,0.0,0.0,0.0,0.0,0.0,0.0,0.0,0.0,0.0,0.09090909090909091,0.18181818181818182,0.0,0.0,0.0,0.0,0.0,0.0,0.18181818181818182,,,,,,,,,,
AI0.5Mo0.5NbTa0.5TiZr,10.1016/j.dib.2018.10.071,BCC + B2,7.6,,579,,,,0.18181818181818182,0.0,0.0,0.0,0.0,0.0,0.0,0.0,0.0,0.0,0.0,0.0,0.0,0.0,0.0,0.0,0.0,0.09090909090909091,0.0,0.0,0.0,0.0,0.0,0.09090909090909091,0.0,0.18181818181818182,0.0,0.0,0.0,0.0,0.0,0.0,0.0,0.0,0.0,0.0,0.0,0.0,0.0,0.0,0.09090909090909091,0.18181818181818182,0.0,0.0,0.0,0.0,0.0,0.0,0.18181818181818182,,,,,,,,,,
Al0.5MoNbTiV,10.1016/j.dib.2018.10.071,BCC,6.8,158.4,1625,,,,0.0,0.0,0.11111111111111112,0.0,0.0,0.0,0.0,0.0,0.0,0.0,0.0,0.0,0.0,0.0,0.0,0.0,0.0,0.0,0.0,0.0,0.0,0.0,0.0,0.22222222222222224,0.0,0.22222222222222224,0.0,0.0,0.0,0.0,0.0,0.0,0.0,0.0,0.0,0.0,0.0,0.0,0.0,0.0,0.0,0.22222222222222224,0.22222222222222224,0.0,0.0,0.0,0.0,0.0,0.0,6.848,4.777777777777779,3.000000000000001,92.75555555555556,142.361403852699,,,,,
Al0.5NbTa0.8Ti 1.5V0.2Zr,10.1016/j.dib.2018.10.071,BCC + B2,7.6,111.3,2035,,,,0.0,0.0,0.1111111111111111,0.0,0.0,0.0,0.0,0.0,0.0,0.0,0.0,0.0,0.0,0.0,0.0,0.0,0.0,0.0,0.0,0.0,0.0,0.0,0.0,0.0,0.0,0.2222222222222222,0.0,0.0,0.0,0.0,0.0,0.0,0.0,0.0,0.0,0.0,0.0,0.0,0.0,0.0,0.17777777777777778,0.2222222222222222,0.044444444444444446,0.0,0.0,0.0,0.0,0.0,0.2222222222222222,7.8933333333333335,4.333333333333334,3.029895366218236,86.64,54.43271886989202,,,,,
Al0.5NbTa0.8Ti 1.5V0.2Zr,10.1016/j.dib.2018.10.071,BCC + B2,7.6,,220,,,,0.0,0.0,0.1111111111111111,0.0,0.0,0.0,0.0,0.0,0.0,0.0,0.0,0.0,0.0,0.0,0.0,0.0,0.0,0.0,0.0,0.0,0.0,0.0,0.0,0.0,0.0,0.2222222222222222,0.0,0.0,0.0,0.0,0.0,0.0,0.0,0.0,0.0,0.0,0.0,0.0,0.0,0.0,0.17777777777777778,0.2222222222222222,0.044444444444444446,0.0,0.0,0.0,0.0,0.0,0.2222222222222222,7.8933333333333335,4.333333333333334,3.029895366218236,86.64,54.43271886989202,,,,,
AI0.5NbTa0.8Ti1.5V0.2Zr,10.1016/j.dib.2018.10.071,BCC + B2,7.6,,796,,,,0.16666666666666666,0.0,0.0,0.0,0.0,0.0,0.0,0.0,0.0,0.0,0.0,0.0,0.0,0.0,0.0,0.0,0.0,0.08333333333333333,0.0,0.0,0.0,0.0,0.0,0.0,0.0,0.16666666666666666,0.0,0.0,0.0,0.0,0.0,0.0,0.0,0.0,0.0,0.0,0.0,0.0,0.0,0.0,0.13333333333333333,0.25,0.03333333333333333,0.0,0.0,0.0,0.0,0.0,0.16666666666666666,,,,,,,,,,
Al0.5NbTaTiV,10.1016/j.dib.2018.10.071,BCC,8.5,126.7,1012,,,,0.0,0.0,0.1111111111111111,0.0,0.0,0.0,0.0,0.0,0.0,0.0,0.0,0.0,0.0,0.0,0.0,0.0,0.0,0.0,0.0,0.0,0.0,0.0,0.0,0.0,0.0,0.2222222222222222,0.0,0.0,0.0,0.0,0.0,0.0,0.0,0.0,0.0,0.0,0.0,0.0,0.0,0.0,0.2222222222222222,0.2222222222222222,0.2222222222222222,0.0,0.0,0.0,0.0,0.0,0.0,8.272444444444446,4.555555555555555,3.155038759689922,99.22222222222223,68.7604934735898,,,,,
AI0.6MoTaTIV,10.1016/j.dib.2018.10.071,BCC,8.7,174.1,962,,,,0.15151515151515152,0.0,0.0,0.0,0.0,0.0,0.0,0.0,0.0,0.0,0.0,0.0,0.0,0.0,0.0,0.0,0.0,0.24242424242424246,0.0,0.0,0.0,0.0,0.0,0.15151515151515152,0.0,0.0,0.0,0.0,0.0,0.0,0.0,0.0,0.0,0.0,0.0,0.0,0.0,0.0,0.0,0.15151515151515152,0.15151515151515152,0.0,0.15151515151515152,0.0,0.0,0.0,0.0,0.0,0.0,,,,,,,,,,
Al0.75HfNbTaTiZr,10.1016/j.dib.2018.10.071,BCC,9.1,105.3,1415,,,,0.0,0.0,0.13043478260869565,0.0,0.0,0.0,0.0,0.0,0.0,0.0,0.0,0.0,0.0,0.0,0.0,0.0,0.17391304347826086,0.0,0.0,0.0,0.0,0.0,0.0,0.0,0.0,0.17391304347826086,0.0,0.0,0.0,0.0,0.0,0.0,0.0,0.0,0.0,0.0,0.0,0.0,0.0,0.0,0.17391304347826086,0.17391304347826086,0.0,0.0,0.0,0.0,0.0,0.0,0.17391304347826086,8.977565217391303,4.217391304347826,3.0791295746785363,80.04347826086958,15.090897507357646,,,,,
AI0.75MoNbTiV,10.1016/j.dib.2018.10.071,BCC,6.6,153.8,1260,,,,0.17391304347826086,0.0,0.0,0.0,0.0,0.0,0.0,0.0,0.0,0.0,0.0,0.0,0.0,0.0,0.0,0.0,0.0,0.13043478260869565,0.0,0.0,0.0,0.0,0.0,0.17391304347826086,0.0,0.17391304347826086,0.0,0.0,0.0,0.0,0.0,0.0,0.0,0.0,0.0,0.0,0.0,0.0,0.0,0.0,0.0,0.17391304347826086,0.17391304347826086,0.0,0.0,0.0,0.0,0.0,0.0,,,,,,,,,,
Al1.5MoNbTiV,10.1016/j.dib.2018.10.071,BCC,6.1,142.4,500,,,,0.0,0.0,0.2727272727272727,0.0,0.0,0.0,0.0,0.0,0.0,0.0,0.0,0.0,0.0,0.0,0.0,0.0,0.0,0.0,0.0,0.0,0.0,0.0,0.0,0.18181818181818182,0.0,0.18181818181818182,0.0,0.0,0.0,0.0,0.0,0.0,0.0,0.0,0.0,0.0,0.0,0.0,0.0,0.0,0.0,0.18181818181818182,0.18181818181818182,0.0,0.0,0.0,0.0,0.0,0.0,6.0938181818181825,4.454545454545455,2.999999999999999,84.2909090909091,68.62919524972003,,,,,
AlCr0.5NbTiV,10.1016/j.dib.2018.10.071,BCC,5.6,124.1,1300,,,,0.0,0.0,0.2222222222222222,0.0,0.0,0.0,0.0,0.0,0.0,0.1111111111111111,0.0,0.0,0.0,0.0,0.0,0.0,0.0,0.0,0.0,0.0,0.0,0.0,0.0,0.0,0.0,0.2222222222222222,0.0,0.0,0.0,0.0,0.0,0.0,0.0,0.0,0.0,0.0,0.0,0.0,0.0,0.0,0.0,0.2222222222222222,0.2222222222222222,0.0,0.0,0.0,0.0,0.0,0.0,5.6579999999999995,4.444444444444445,2.8581560283687937,86.07777777777778,76.07151979283441,,,,,
AlCr0.5NbTiV,10.1016/j.dib.2018.10.071,BCC,5.6,,40,,,,0.0,0.0,0.2222222222222222,0.0,0.0,0.0,0.0,0.0,0.0,0.1111111111111111,0.0,0.0,0.0,0.0,0.0,0.0,0.0,0.0,0.0,0.0,0.0,0.0,0.0,0.0,0.0,0.2222222222222222,0.0,0.0,0.0,0.0,0.0,0.0,0.0,0.0,0.0,0.0,0.0,0.0,0.0,0.0,0.0,0.2222222222222222,0.2222222222222222,0.0,0.0,0.0,0.0,0.0,0.0,5.6579999999999995,4.444444444444445,2.8581560283687937,86.07777777777778,76.07151979283441,,,,,
AlCr0.5NbTIV,10.1016/j.dib.2018.10.071,BCC,5.6,,640,,,,0.0,0.0,0.18181818181818182,0.0,0.0,0.0,0.0,0.0,0.0,0.09090909090909091,0.0,0.0,0.0,0.0,0.0,0.0,0.0,0.18181818181818182,0.0,0.0,0.0,0.0,0.0,0.0,0.0,0.18181818181818182,0.0,0.0,0.0,0.0,0.0,0.0,0.0,0.0,0.0,0.0,0.0,0.0,0.0,0.18181818181818182,0.0,0.0,0.18181818181818182,0.0,0.0,0.0,0.0,0.0,0.0,,,,,,,,,,
AlCr0.5NbTiv,10.1016/j.dib.2018.10.071,BCC,5.6,,1005,,,,0.0,0.0,0.28571428571428575,0.0,0.0,0.0,0.0,0.0,0.0,0.14285714285714288,0.0,0.0,0.0,0.0,0.0,0.0,0.0,0.0,0.0,0.0,0.0,0.0,0.0,0.0,0.0,0.28571428571428575,0.0,0.0,0.0,0.0,0.0,0.0,0.0,0.0,0.0,0.0,0.0,0.0,0.0,0.0,0.0,0.28571428571428575,0.0,0.0,0.0,0.0,0.0,0.0,0.0,5.528857142857143,4.2857142857142865,2.710144927536233,74.32857142857145,33.02068433429218,,,,,
AlCr1.5NbTiV,10.1016/j.dib.2018.10.071,BCC + Laves,5.9,,1700,,,,0.0,0.0,0.18181818181818182,0.0,0.0,0.0,0.0,0.0,0.0,0.2727272727272727,0.0,0.0,0.0,0.0,0.0,0.0,0.0,0.0,0.0,0.0,0.0,0.0,0.0,0.0,0.0,0.18181818181818182,0.0,0.0,0.0,0.0,0.0,0.0,0.0,0.0,0.0,0.0,0.0,0.0,0.0,0.0,0.0,0.18181818181818182,0.18181818181818182,0.0,0.0,0.0,0.0,0.0,0.0,5.9292727272727275,4.7272727272727275,2.4304857621440537,74.9909090909091,209.91349344262989,,,,,
AlCr1.5NbTiV,10.1016/j.dib.2018.10.071,BCC + Laves,5.9,,75,,,,0.0,0.0,0.18181818181818182,0.0,0.0,0.0,0.0,0.0,0.0,0.2727272727272727,0.0,0.0,0.0,0.0,0.0,0.0,0.0,0.0,0.0,0.0,0.0,0.0,0.0,0.0,0.0,0.18181818181818182,0.0,0.0,0.0,0.0,0.0,0.0,0.0,0.0,0.0,0.0,0.0,0.0,0.0,0.0,0.0,0.18181818181818182,0.18181818181818182,0.0,0.0,0.0,0.0,0.0,0.0,5.9292727272727275,4.7272727272727275,2.4304857621440537,74.9909090909091,209.91349344262989,,,,,
AlCr1.5NbTiV,10.1016/j.dib.2018.10.071,BCC + Laves,5.9,,970,,,,0.0,0.0,0.18181818181818182,0.0,0.0,0.0,0.0,0.0,0.0,0.2727272727272727,0.0,0.0,0.0,0.0,0.0,0.0,0.0,0.0,0.0,0.0,0.0,0.0,0.0,0.0,0.0,0.18181818181818182,0.0,0.0,0.0,0.0,0.0,0.0,0.0,0.0,0.0,0.0,0.0,0.0,0.0,0.0,0.0,0.18181818181818182,0.18181818181818182,0.0,0.0,0.0,0.0,0.0,0.0,5.9292727272727275,4.7272727272727275,2.4304857621440537,74.9909090909091,209.91349344262989,,,,,
AlCr1.5NbTiV,10.1016/j.dib.2018.10.071,BCC + Laves,5.9,,1370,,,,0.0,0.0,0.18181818181818182,0.0,0.0,0.0,0.0,0.0,0.0,0.2727272727272727,0.0,0.0,0.0,0.0,0.0,0.0,0.0,0.0,0.0,0.0,0.0,0.0,0.0,0.0,0.0,0.18181818181818182,0.0,0.0,0.0,0.0,0.0,0.0,0.0,0.0,0.0,0.0,0.0,0.0,0.0,0.0,0.0,0.18181818181818182,0.18181818181818182,0.0,0.0,0.0,0.0,0.0,0.0,5.9292727272727275,4.7272727272727275,2.4304857621440537,74.9909090909091,209.91349344262989,,,,,
AlCrMoNbTi,10.1016/j.dib.2018.10.071,BCC + unknown,6.6,,-1010,,,,0.0,0.0,0.2,0.0,0.0,0.0,0.0,0.0,0.0,0.2,0.0,0.0,0.0,0.0,0.0,0.0,0.0,0.0,0.0,0.0,0.0,0.0,0.0,0.2,0.0,0.2,0.0,0.0,0.0,0.0,0.0,0.0,0.0,0.0,0.0,0.0,0.0,0.0,0.0,0.0,0.0,0.2,0.0,0.0,0.0,0.0,0.0,0.0,0.0,6.6412,4.8,2.4139194139194142,67.68,308.0491865854102,,,,,
AlCrMoNbTi,10.1016/j.dib.2018.10.071,BCC + unknown,6.6,,105,,,,0.0,0.0,0.2,0.0,0.0,0.0,0.0,0.0,0.0,0.2,0.0,0.0,0.0,0.0,0.0,0.0,0.0,0.0,0.0,0.0,0.0,0.0,0.0,0.2,0.0,0.2,0.0,0.0,0.0,0.0,0.0,0.0,0.0,0.0,0.0,0.0,0.0,0.0,0.0,0.0,0.0,0.2,0.0,0.0,0.0,0.0,0.0,0.0,0.0,6.6412,4.8,2.4139194139194142,67.68,308.0491865854102,,,,,
AlCrMoNbTi,10.1016/j.dib.2018.10.071,BCC + unknown,6.6,,594,,,,0.0,0.0,0.2,0.0,0.0,0.0,0.0,0.0,0.0,0.2,0.0,0.0,0.0,0.0,0.0,0.0,0.0,0.0,0.0,0.0,0.0,0.0,0.0,0.2,0.0,0.2,0.0,0.0,0.0,0.0,0.0,0.0,0.0,0.0,0.0,0.0,0.0,0.0,0.0,0.0,0.0,0.2,0.0,0.0,0.0,0.0,0.0,0.0,0.0,6.6412,4.8,2.4139194139194142,67.68,308.0491865854102,,,,,
AlCrMoNbTi,10.1016/j.dib.2018.10.071,BCC + unknown,6.6,,860,,,,0.0,0.0,0.2,0.0,0.0,0.0,0.0,0.0,0.0,0.2,0.0,0.0,0.0,0.0,0.0,0.0,0.0,0.0,0.0,0.0,0.0,0.0,0.0,0.2,0.0,0.2,0.0,0.0,0.0,0.0,0.0,0.0,0.0,0.0,0.0,0.0,0.0,0.0,0.0,0.0,0.0,0.2,0.0,0.0,0.0,0.0,0.0,0.0,0.0,6.6412,4.8,2.4139194139194142,67.68,308.0491865854102,,,,,
AlCrMoNbTi,10.1016/j.dib.2018.10.071,BCC + unknown,6.6,,1060,,,,0.0,0.0,0.2,0.0,0.0,0.0,0.0,0.0,0.0,0.2,0.0,0.0,0.0,0.0,0.0,0.0,0.0,0.0,0.0,0.0,0.0,0.0,0.0,0.2,0.0,0.2,0.0,0.0,0.0,0.0,0.0,0.0,0.0,0.0,0.0,0.0,0.0,0.0,0.0,0.0,0.0,0.2,0.0,0.0,0.0,0.0,0.0,0.0,0.0,6.6412,4.8,2.4139194139194142,67.68,308.0491865854102,,,,,
AlCrMoNbTi,10.1016/j.dib.2018.10.071,BCC + unknown,6.6,,1080,,,,0.0,0.0,0.2,0.0,0.0,0.0,0.0,0.0,0.0,0.2,0.0,0.0,0.0,0.0,0.0,0.0,0.0,0.0,0.0,0.0,0.0,0.0,0.0,0.2,0.0,0.2,0.0,0.0,0.0,0.0,0.0,0.0,0.0,0.0,0.0,0.0,0.0,0.0,0.0,0.0,0.0,0.2,0.0,0.0,0.0,0.0,0.0,0.0,0.0,6.6412,4.8,2.4139194139194142,67.68,308.0491865854102,,,,,
AlCrMoNbTi,10.1016/j.dib.2018.10.071,BCC,6.6,,150,,,,0.0,0.0,0.2,0.0,0.0,0.0,0.0,0.0,0.0,0.2,0.0,0.0,0.0,0.0,0.0,0.0,0.0,0.0,0.0,0.0,0.0,0.0,0.0,0.2,0.0,0.2,0.0,0.0,0.0,0.0,0.0,0.0,0.0,0.0,0.0,0.0,0.0,0.0,0.0,0.0,0.0,0.2,0.0,0.0,0.0,0.0,0.0,0.0,0.0,6.6412,4.8,2.4139194139194142,67.68,308.0491865854102,,,,,
AlCrMoNbTi,10.1016/j.dib.2018.10.071,BCC,6.6,,550,,,,0.0,0.0,0.2,0.0,0.0,0.0,0.0,0.0,0.0,0.2,0.0,0.0,0.0,0.0,0.0,0.0,0.0,0.0,0.0,0.0,0.0,0.0,0.0,0.2,0.0,0.2,0.0,0.0,0.0,0.0,0.0,0.0,0.0,0.0,0.0,0.0,0.0,0.0,0.0,0.0,0.0,0.2,0.0,0.0,0.0,0.0,0.0,0.0,0.0,6.6412,4.8,2.4139194139194142,67.68,308.0491865854102,,,,,
AlCrMoNbTi,10.1016/j.dib.2018.10.071,BCC,6.6,,875,,,,0.0,0.0,0.2,0.0,0.0,0.0,0.0,0.0,0.0,0.2,0.0,0.0,0.0,0.0,0.0,0.0,0.0,0.0,0.0,0.0,0.0,0.0,0.0,0.2,0.0,0.2,0.0,0.0,0.0,0.0,0.0,0.0,0.0,0.0,0.0,0.0,0.0,0.0,0.0,0.0,0.0,0.2,0.0,0.0,0.0,0.0,0.0,0.0,0.0,6.6412,4.8,2.4139194139194142,67.68,308.0491865854102,,,,,
AlCrMoNbTi,10.1016/j.dib.2018.10.071,BCC,6.6,,930,,,,0.0,0.0,0.2,0.0,0.0,0.0,0.0,0.0,0.0,0.2,0.0,0.0,0.0,0.0,0.0,0.0,0.0,0.0,0.0,0.0,0.0,0.0,0.0,0.2,0.0,0.2,0.0,0.0,0.0,0.0,0.0,0.0,0.0,0.0,0.0,0.0,0.0,0.0,0.0,0.0,0.0,0.2,0.0,0.0,0.0,0.0,0.0,0.0,0.0,6.6412,4.8,2.4139194139194142,67.68,308.0491865854102,,,,,
AlCrMoTi,10.1016/j.dib.2018.10.071,BCC,6.0,,100,,,,0.0,0.0,0.25,0.0,0.0,0.0,0.0,0.0,0.0,0.25,0.0,0.0,0.0,0.0,0.0,0.0,0.0,0.0,0.0,0.0,0.0,0.0,0.0,0.25,0.0,0.0,0.0,0.0,0.0,0.0,0.0,0.0,0.0,0.0,0.0,0.0,0.0,0.0,0.0,0.0,0.0,0.25,0.0,0.0,0.0,0.0,0.0,0.0,0.0,6.159000000000001,4.75,2.135802469135802,53.150000000000006,329.22291325704197,,,,,
AlCrMoTi,10.1016/j.dib.2018.10.071,BCC,6.0,,375,,,,0.0,0.0,0.25,0.0,0.0,0.0,0.0,0.0,0.0,0.25,0.0,0.0,0.0,0.0,0.0,0.0,0.0,0.0,0.0,0.0,0.0,0.0,0.0,0.25,0.0,0.0,0.0,0.0,0.0,0.0,0.0,0.0,0.0,0.0,0.0,0.0,0.0,0.0,0.0,0.0,0.0,0.25,0.0,0.0,0.0,0.0,0.0,0.0,0.0,6.159000000000001,4.75,2.135802469135802,53.150000000000006,329.22291325704197,,,,,
AlCrMoTi,10.1016/j.dib.2018.10.071,BCC,6.0,,875,,,,0.0,0.0,0.25,0.0,0.0,0.0,0.0,0.0,0.0,0.25,0.0,0.0,0.0,0.0,0.0,0.0,0.0,0.0,0.0,0.0,0.0,0.0,0.0,0.25,0.0,0.0,0.0,0.0,0.0,0.0,0.0,0.0,0.0,0.0,0.0,0.0,0.0,0.0,0.0,0.0,0.0,0.25,0.0,0.0,0.0,0.0,0.0,0.0,0.0,6.159000000000001,4.75,2.135802469135802,53.150000000000006,329.22291325704197,,,,,
AlCrMoTi,10.1016/j.dib.2018.10.071,BCC,6.0,,1020,,,,0.0,0.0,0.25,0.0,0.0,0.0,0.0,0.0,0.0,0.25,0.0,0.0,0.0,0.0,0.0,0.0,0.0,0.0,0.0,0.0,0.0,0.0,0.0,0.25,0.0,0.0,0.0,0.0,0.0,0.0,0.0,0.0,0.0,0.0,0.0,0.0,0.0,0.0,0.0,0.0,0.0,0.25,0.0,0.0,0.0,0.0,0.0,0.0,0.0,6.159000000000001,4.75,2.135802469135802,53.150000000000006,329.22291325704197,,,,,
AlCrMoTi,10.1016/j.dib.2018.10.071,BCC,6.0,,1070,,,,0.0,0.0,0.25,0.0,0.0,0.0,0.0,0.0,0.0,0.25,0.0,0.0,0.0,0.0,0.0,0.0,0.0,0.0,0.0,0.0,0.0,0.0,0.0,0.25,0.0,0.0,0.0,0.0,0.0,0.0,0.0,0.0,0.0,0.0,0.0,0.0,0.0,0.0,0.0,0.0,0.0,0.25,0.0,0.0,0.0,0.0,0.0,0.0,0.0,6.159000000000001,4.75,2.135802469135802,53.150000000000006,329.22291325704197,,,,,
AlCrNbTiV,10.1016/j.dib.2018.10.071,BCC + Laves,5.8,,1550,,,,0.0,0.0,0.2,0.0,0.0,0.0,0.0,0.0,0.0,0.2,0.0,0.0,0.0,0.0,0.0,0.0,0.0,0.0,0.0,0.0,0.0,0.0,0.0,0.0,0.0,0.2,0.0,0.0,0.0,0.0,0.0,0.0,0.0,0.0,0.0,0.0,0.0,0.0,0.0,0.0,0.0,0.2,0.2,0.0,0.0,0.0,0.0,0.0,0.0,5.807200000000001,4.6000000000000005,2.6078431372549025,79.98,145.12410188103786,,,,,
AlCrNbTiV,10.1016/j.dib.2018.10.071,BCC + Laves,5.8,,65,,,,0.0,0.0,0.2,0.0,0.0,0.0,0.0,0.0,0.0,0.2,0.0,0.0,0.0,0.0,0.0,0.0,0.0,0.0,0.0,0.0,0.0,0.0,0.0,0.0,0.0,0.2,0.0,0.0,0.0,0.0,0.0,0.0,0.0,0.0,0.0,0.0,0.0,0.0,0.0,0.0,0.0,0.2,0.2,0.0,0.0,0.0,0.0,0.0,0.0,5.807200000000001,4.6000000000000005,2.6078431372549025,79.98,145.12410188103786,,,,,
AlCrNbTiV,10.1016/j.dib.2018.10.071,BCC + Laves,5.8,,860,,,,0.0,0.0,0.2,0.0,0.0,0.0,0.0,0.0,0.0,0.2,0.0,0.0,0.0,0.0,0.0,0.0,0.0,0.0,0.0,0.0,0.0,0.0,0.0,0.0,0.0,0.2,0.0,0.0,0.0,0.0,0.0,0.0,0.0,0.0,0.0,0.0,0.0,0.0,0.0,0.0,0.0,0.2,0.2,0.0,0.0,0.0,0.0,0.0,0.0,5.807200000000001,4.6000000000000005,2.6078431372549025,79.98,145.12410188103786,,,,,
AlCrNbTiV,10.1016/j.dib.2018.10.071,BCC + Laves,5.8,,1015,,,,0.0,0.0,0.2,0.0,0.0,0.0,0.0,0.0,0.0,0.2,0.0,0.0,0.0,0.0,0.0,0.0,0.0,0.0,0.0,0.0,0.0,0.0,0.0,0.0,0.0,0.2,0.0,0.0,0.0,0.0,0.0,0.0,0.0,0.0,0.0,0.0,0.0,0.0,0.0,0.0,0.0,0.2,0.2,0.0,0.0,0.0,0.0,0.0,0.0,5.807200000000001,4.6000000000000005,2.6078431372549025,79.98,145.12410188103786,,,,,
AlHfNbTaTiZr,10.1016/j.dib.2018.10.071,2 BCC,8.9,,1489,,,,0.0,0.0,0.16666666666666669,0.0,0.0,0.0,0.0,0.0,0.0,0.0,0.0,0.0,0.0,0.0,0.0,0.0,0.16666666666666669,0.0,0.0,0.0,0.0,0.0,0.0,0.0,0.0,0.16666666666666669,0.0,0.0,0.0,0.0,0.0,0.0,0.0,0.0,0.0,0.0,0.0,0.0,0.0,0.0,0.16666666666666669,0.16666666666666669,0.0,0.0,0.0,0.0,0.0,0.0,0.16666666666666669,8.716000000000001,4.166666666666667,3.075757575757577,78.63333333333333,10.748381844989389,,,,,
AIMO0.5NbTa0.5TiZr,10.1016/j.dib.2018.10.071,BCC + B2,7.1,,2197,,,,0.14285714285714288,0.0,0.0,0.0,0.0,0.0,0.0,0.0,0.0,0.0,0.0,0.0,0.0,0.0,0.0,0.0,0.0,0.14285714285714288,0.0,0.0,0.14285714285714288,0.0,0.0,0.0,0.0,0.14285714285714288,0.0,0.07142857142857144,0.0,0.0,0.0,0.0,0.0,0.0,0.0,0.0,0.0,0.0,0.0,0.0,0.07142857142857144,0.14285714285714288,0.0,0.0,0.0,0.0,0.0,0.0,0.14285714285714288,,,,,,,,,,
AIMO0.5NbTa0.5TiZr,10.1016/j.dib.2018.10.071,BCC + B2,7.1,,745,,,,0.14285714285714288,0.0,0.0,0.0,0.0,0.0,0.0,0.0,0.0,0.0,0.0,0.0,0.0,0.0,0.0,0.0,0.0,0.14285714285714288,0.0,0.0,0.14285714285714288,0.0,0.0,0.0,0.0,0.14285714285714288,0.0,0.07142857142857144,0.0,0.0,0.0,0.0,0.0,0.0,0.0,0.0,0.0,0.0,0.0,0.0,0.07142857142857144,0.14285714285714288,0.0,0.0,0.0,0.0,0.0,0.0,0.14285714285714288,,,,,,,,,,
AIMO0.5NbTa0.5TiZr,10.1016/j.dib.2018.10.071,BCC + B2,7.1,,2000,,,,0.14285714285714288,0.0,0.0,0.0,0.0,0.0,0.0,0.0,0.0,0.0,0.0,0.0,0.0,0.0,0.0,0.0,0.0,0.14285714285714288,0.0,0.0,0.14285714285714288,0.0,0.0,0.0,0.0,0.14285714285714288,0.0,0.07142857142857144,0.0,0.0,0.0,0.0,0.0,0.0,0.0,0.0,0.0,0.0,0.0,0.0,0.07142857142857144,0.14285714285714288,0.0,0.0,0.0,0.0,0.0,0.0,0.14285714285714288,,,,,,,,,,
AIMO0.5NbTa0.5TiZr,10.1016/j.dib.2018.10.071,BCC + B2,7.1,,745,,,,0.14285714285714288,0.0,0.0,0.0,0.0,0.0,0.0,0.0,0.0,0.0,0.0,0.0,0.0,0.0,0.0,0.0,0.0,0.14285714285714288,0.0,0.0,0.14285714285714288,0.0,0.0,0.0,0.0,0.14285714285714288,0.0,0.07142857142857144,0.0,0.0,0.0,0.0,0.0,0.0,0.0,0.0,0.0,0.0,0.0,0.0,0.07142857142857144,0.14285714285714288,0.0,0.0,0.0,0.0,0.0,0.0,0.14285714285714288,,,,,,,,,,
AIMO0.5NbTa0.5TiZr,10.1016/j.dib.2018.10.071,BCC + B2,7.1,,1597,,,,0.14285714285714288,0.0,0.0,0.0,0.0,0.0,0.0,0.0,0.0,0.0,0.0,0.0,0.0,0.0,0.0,0.0,0.0,0.14285714285714288,0.0,0.0,0.14285714285714288,0.0,0.0,0.0,0.0,0.14285714285714288,0.0,0.07142857142857144,0.0,0.0,0.0,0.0,0.0,0.0,0.0,0.0,0.0,0.0,0.0,0.0,0.07142857142857144,0.14285714285714288,0.0,0.0,0.0,0.0,0.0,0.0,0.14285714285714288,,,,,,,,,,
AIMO0.5NbTa0.5TiZr,10.1016/j.dib.2018.10.071,BCC + B2,7.1,,2000,,,,0.14285714285714288,0.0,0.0,0.0,0.0,0.0,0.0,0.0,0.0,0.0,0.0,0.0,0.0,0.0,0.0,0.0,0.0,0.14285714285714288,0.0,0.0,0.14285714285714288,0.0,0.0,0.0,0.0,0.14285714285714288,0.0,0.07142857142857144,0.0,0.0,0.0,0.0,0.0,0.0,0.0,0.0,0.0,0.0,0.0,0.0,0.07142857142857144,0.14285714285714288,0.0,0.0,0.0,0.0,0.0,0.0,0.14285714285714288,,,,,,,,,,
AIMO0.5NbTa0.5TiZr,10.1016/j.dib.2018.10.071,BCC + B2,7.1,,250,,,,0.14285714285714288,0.0,0.0,0.0,0.0,0.0,0.0,0.0,0.0,0.0,0.0,0.0,0.0,0.0,0.0,0.0,0.0,0.14285714285714288,0.0,0.0,0.14285714285714288,0.0,0.0,0.0,0.0,0.14285714285714288,0.0,0.07142857142857144,0.0,0.0,0.0,0.0,0.0,0.0,0.0,0.0,0.0,0.0,0.0,0.0,0.07142857142857144,0.14285714285714288,0.0,0.0,0.0,0.0,0.0,0.0,0.14285714285714288,,,,,,,,,,
AIMO0.5NbTa0.5TiZr,10.1016/j.dib.2018.10.071,BCC + B2,7.1,,745,,,,0.14285714285714288,0.0,0.0,0.0,0.0,0.0,0.0,0.0,0.0,0.0,0.0,0.0,0.0,0.0,0.0,0.0,0.0,0.14285714285714288,0.0,0.0,0.14285714285714288,0.0,0.0,0.0,0.0,0.14285714285714288,0.0,0.07142857142857144,0.0,0.0,0.0,0.0,0.0,0.0,0.0,0.0,0.0,0.0,0.0,0.0,0.07142857142857144,0.14285714285714288,0.0,0.0,0.0,0.0,0.0,0.0,0.14285714285714288,,,,,,,,,,
AIMO0.5NbTa0.5TiZr,10.1016/j.dib.2018.10.071,BCC + B2,7.1,,1597,,,,0.14285714285714288,0.0,0.0,0.0,0.0,0.0,0.0,0.0,0.0,0.0,0.0,0.0,0.0,0.0,0.0,0.0,0.0,0.14285714285714288,0.0,0.0,0.14285714285714288,0.0,0.0,0.0,0.0,0.14285714285714288,0.0,0.07142857142857144,0.0,0.0,0.0,0.0,0.0,0.0,0.0,0.0,0.0,0.0,0.0,0.0,0.07142857142857144,0.14285714285714288,0.0,0.0,0.0,0.0,0.0,0.0,0.14285714285714288,,,,,,,,,,
AIMO0.5NbTa0.5TiZr,10.1016/j.dib.2018.10.071,BCC + B2,7.1,,2000,,,,0.14285714285714288,0.0,0.0,0.0,0.0,0.0,0.0,0.0,0.0,0.0,0.0,0.0,0.0,0.0,0.0,0.0,0.0,0.14285714285714288,0.0,0.0,0.14285714285714288,0.0,0.0,0.0,0.0,0.14285714285714288,0.0,0.07142857142857144,0.0,0.0,0.0,0.0,0.0,0.0,0.0,0.0,0.0,0.0,0.0,0.0,0.07142857142857144,0.14285714285714288,0.0,0.0,0.0,0.0,0.0,0.0,0.14285714285714288,,,,,,,,,,
AIMO0.5NbTa0.5TiZr,10.1016/j.dib.2018.10.071,BCC + B2,7.1,,250,,,,0.14285714285714288,0.0,0.0,0.0,0.0,0.0,0.0,0.0,0.0,0.0,0.0,0.0,0.0,0.0,0.0,0.0,0.0,0.14285714285714288,0.0,0.0,0.14285714285714288,0.0,0.0,0.0,0.0,0.14285714285714288,0.0,0.07142857142857144,0.0,0.0,0.0,0.0,0.0,0.0,0.0,0.0,0.0,0.0,0.0,0.0,0.07142857142857144,0.14285714285714288,0.0,0.0,0.0,0.0,0.0,0.0,0.14285714285714288,,,,,,,,,,
AIMO0.5NbTa0.5TiZr,10.1016/j.dib.2018.10.071,BCC + B2,7.1,,745,,,,0.14285714285714288,0.0,0.0,0.0,0.0,0.0,0.0,0.0,0.0,0.0,0.0,0.0,0.0,0.0,0.0,0.0,0.0,0.14285714285714288,0.0,0.0,0.14285714285714288,0.0,0.0,0.0,0.0,0.14285714285714288,0.0,0.07142857142857144,0.0,0.0,0.0,0.0,0.0,0.0,0.0,0.0,0.0,0.0,0.0,0.0,0.07142857142857144,0.14285714285714288,0.0,0.0,0.0,0.0,0.0,0.0,0.14285714285714288,,,,,,,,,,
AIMO0.5NbTa0.5TiZr,10.1016/j.dib.2018.10.071,BCC + B2,7.1,,1597,,,,0.14285714285714288,0.0,0.0,0.0,0.0,0.0,0.0,0.0,0.0,0.0,0.0,0.0,0.0,0.0,0.0,0.0,0.0,0.14285714285714288,0.0,0.0,0.14285714285714288,0.0,0.0,0.0,0.0,0.14285714285714288,0.0,0.07142857142857144,0.0,0.0,0.0,0.0,0.0,0.0,0.0,0.0,0.0,0.0,0.0,0.0,0.07142857142857144,0.14285714285714288,0.0,0.0,0.0,0.0,0.0,0.0,0.14285714285714288,,,,,,,,,,
AIMO0.5NbTa0.5TiZr,10.1016/j.dib.2018.10.071,BCC + B2,7.1,,1870,,,,0.14285714285714288,0.0,0.0,0.0,0.0,0.0,0.0,0.0,0.0,0.0,0.0,0.0,0.0,0.0,0.0,0.0,0.0,0.14285714285714288,0.0,0.0,0.14285714285714288,0.0,0.0,0.0,0.0,0.14285714285714288,0.0,0.07142857142857144,0.0,0.0,0.0,0.0,0.0,0.0,0.0,0.0,0.0,0.0,0.0,0.0,0.07142857142857144,0.14285714285714288,0.0,0.0,0.0,0.0,0.0,0.0,0.14285714285714288,,,,,,,,,,
AIMO0.5NbTa0.5TiZr0.5,10.1016/j.dib.2018.10.071,B2,7.2,,-1320,,,,0.15384615384615385,0.0,0.0,0.0,0.0,0.0,0.0,0.0,0.0,0.0,0.0,0.0,0.0,0.0,0.0,0.0,0.0,0.15384615384615385,0.0,0.0,0.15384615384615385,0.0,0.0,0.0,0.0,0.15384615384615385,0.0,0.07692307692307693,0.0,0.0,0.0,0.0,0.0,0.0,0.0,0.0,0.0,0.0,0.0,0.0,0.07692307692307693,0.15384615384615385,0.0,0.0,0.0,0.0,0.0,0.0,0.07692307692307693,,,,,,,,,,
AIMO0.5NbTa0.5TiZr0.5,10.1016/j.dib.2018.10.071,B2,7.2,,935,,,,0.15384615384615385,0.0,0.0,0.0,0.0,0.0,0.0,0.0,0.0,0.0,0.0,0.0,0.0,0.0,0.0,0.0,0.0,0.15384615384615385,0.0,0.0,0.15384615384615385,0.0,0.0,0.0,0.0,0.15384615384615385,0.0,0.07692307692307693,0.0,0.0,0.0,0.0,0.0,0.0,0.0,0.0,0.0,0.0,0.0,0.0,0.07692307692307693,0.15384615384615385,0.0,0.0,0.0,0.0,0.0,0.0,0.07692307692307693,,,,,,,,,,
AIMONbTi,10.1016/j.dib.2018.10.071,BCC,6.5,,200,,,,0.16666666666666669,0.0,0.0,0.0,0.0,0.0,0.0,0.0,0.0,0.0,0.0,0.0,0.0,0.0,0.0,0.0,0.0,0.16666666666666669,0.0,0.0,0.16666666666666669,0.0,0.0,0.0,0.0,0.16666666666666669,0.0,0.16666666666666669,0.0,0.0,0.0,0.0,0.0,0.0,0.0,0.0,0.0,0.0,0.0,0.0,0.0,0.16666666666666669,0.0,0.0,0.0,0.0,0.0,0.0,0.0,,,,,,,,,,
AlMoNbTi,10.1016/j.dib.2018.10.071,BCC,6.5,,540,,,,0.0,0.0,0.25,0.0,0.0,0.0,0.0,0.0,0.0,0.0,0.0,0.0,0.0,0.0,0.0,0.0,0.0,0.0,0.0,0.0,0.0,0.0,0.0,0.25,0.0,0.25,0.0,0.0,0.0,0.0,0.0,0.0,0.0,0.0,0.0,0.0,0.0,0.0,0.0,0.0,0.0,0.25,0.0,0.0,0.0,0.0,0.0,0.0,0.0,6.514,4.5,2.8924731182795704,78.32499999999999,12.001009453008606,,,,,
AlMoNbTi,10.1016/j.dib.2018.10.071,BCC,6.5,,500,,,,0.0,0.0,0.25,0.0,0.0,0.0,0.0,0.0,0.0,0.0,0.0,0.0,0.0,0.0,0.0,0.0,0.0,0.0,0.0,0.0,0.0,0.0,0.0,0.25,0.0,0.25,0.0,0.0,0.0,0.0,0.0,0.0,0.0,0.0,0.0,0.0,0.0,0.0,0.0,0.0,0.0,0.25,0.0,0.0,0.0,0.0,0.0,0.0,0.0,6.514,4.5,2.8924731182795704,78.32499999999999,12.001009453008606,,,,,
AlMoNbTi,10.1016/j.dib.2018.10.071,BCC,6.5,,520,,,,0.0,0.0,0.25,0.0,0.0,0.0,0.0,0.0,0.0,0.0,0.0,0.0,0.0,0.0,0.0,0.0,0.0,0.0,0.0,0.0,0.0,0.0,0.0,0.25,0.0,0.25,0.0,0.0,0.0,0.0,0.0,0.0,0.0,0.0,0.0,0.0,0.0,0.0,0.0,0.0,0.0,0.25,0.0,0.0,0.0,0.0,0.0,0.0,0.0,6.514,4.5,2.8924731182795704,78.32499999999999,12.001009453008606,,,,,
AlMoNbTiV,10.1016/j.dib.2018.10.071,BCC,6.4,149.6,1375,,,,0.0,0.0,0.2,0.0,0.0,0.0,0.0,0.0,0.0,0.0,0.0,0.0,0.0,0.0,0.0,0.0,0.0,0.0,0.0,0.0,0.0,0.0,0.0,0.2,0.0,0.2,0.0,0.0,0.0,0.0,0.0,0.0,0.0,0.0,0.0,0.0,0.0,0.0,0.0,0.0,0.0,0.2,0.2,0.0,0.0,0.0,0.0,0.0,0.0,6.433200000000001,4.6000000000000005,3.0000000000000013,88.1,98.44133285456756,,,,,
AlMoTaTiV,10.1016/j.dib.2018.10.071,BCC,8.2,165.8,-735,,,,0.0,0.0,0.2,0.0,0.0,0.0,0.0,0.0,0.0,0.0,0.0,0.0,0.0,0.0,0.0,0.0,0.0,0.0,0.0,0.0,0.0,0.0,0.0,0.2,0.0,0.0,0.0,0.0,0.0,0.0,0.0,0.0,0.0,0.0,0.0,0.0,0.0,0.0,0.0,0.0,0.2,0.2,0.2,0.0,0.0,0.0,0.0,0.0,0.0,8.057200000000002,4.6000000000000005,2.753086419753087,81.89999999999999,128.74713085811055,,,,,
AlNb1.5Ta0.5Ti1.5Zr0.5,10.1016/j.dib.2018.10.071,BCC,6.8,105.7,1280,,,,0.0,0.0,0.20000000000000004,0.0,0.0,0.0,0.0,0.0,0.0,0.0,0.0,0.0,0.0,0.0,0.0,0.0,0.0,0.0,0.0,0.0,0.0,0.0,0.0,0.0,0.0,0.30000000000000004,0.0,0.0,0.0,0.0,0.0,0.0,0.0,0.0,0.0,0.0,0.0,0.0,0.0,0.0,0.10000000000000002,0.30000000000000004,0.0,0.0,0.0,0.0,0.0,0.0,0.10000000000000002,6.783800000000002,4.200000000000001,3.0913242009132444,85.55000000000001,7.253216499400306,,,,,
AINb1.5Ta0.5Ti1.5Zr0.5,10.1016/j.dib.2018.10.071,BCC,6.8,,403,,,,0.16666666666666666,0.0,0.0,0.0,0.0,0.0,0.0,0.0,0.0,0.0,0.0,0.0,0.0,0.0,0.0,0.0,0.0,0.16666666666666666,0.0,0.0,0.0,0.0,0.0,0.0,0.0,0.25,0.0,0.0,0.0,0.0,0.0,0.0,0.0,0.0,0.0,0.0,0.0,0.0,0.0,0.0,0.08333333333333333,0.25,0.0,0.0,0.0,0.0,0.0,0.0,0.08333333333333333,,,,,,,,,,
AlNb1.5Ta0.5Til.5Zr0.5,10.1016/j.dib.2018.10.071,BCC,6.8,,728,,,,0.0,0.0,0.2222222222222222,0.0,0.0,0.0,0.0,0.0,0.0,0.0,0.0,0.0,0.0,0.0,0.0,0.0,0.0,0.0,0.0,0.0,0.0,0.0,0.0,0.0,0.0,0.3333333333333333,0.0,0.0,0.0,0.0,0.0,0.0,0.0,0.0,0.0,0.0,0.0,0.0,0.0,0.0,0.1111111111111111,0.2222222222222222,0.0,0.0,0.0,0.0,0.0,0.0,0.1111111111111111,7.036888888888888,4.222222222222221,3.182291666666666,86.65555555555557,11.273341678982701,,,,,
AINbTa0.5TiZr0.5,10.1016/j.dib.2018.10.071,B2,6.9,,1352,,,,0.19999999999999996,0.0,0.0,0.0,0.0,0.0,0.0,0.0,0.0,0.0,0.0,0.0,0.0,0.0,0.0,0.0,0.0,0.19999999999999996,0.0,0.0,0.0,0.0,0.0,0.0,0.0,0.19999999999999996,0.0,0.0,0.0,0.0,0.0,0.0,0.0,0.0,0.0,0.0,0.0,0.0,0.0,0.0,0.09999999999999998,0.19999999999999996,0.0,0.0,0.0,0.0,0.0,0.0,0.09999999999999998,,,,,,,,,,
AINbTa0.5TiZr0.5,10.1016/j.dib.2018.10.071,B2,6.9,,535,,,,0.19999999999999996,0.0,0.0,0.0,0.0,0.0,0.0,0.0,0.0,0.0,0.0,0.0,0.0,0.0,0.0,0.0,0.0,0.19999999999999996,0.0,0.0,0.0,0.0,0.0,0.0,0.0,0.19999999999999996,0.0,0.0,0.0,0.0,0.0,0.0,0.0,0.0,0.0,0.0,0.0,0.0,0.0,0.0,0.09999999999999998,0.19999999999999996,0.0,0.0,0.0,0.0,0.0,0.0,0.09999999999999998,,,,,,,,,,
AINbTaTiV,10.1016/j.dib.2018.10.071,BCC,7.9,121.0,991,,,,0.16666666666666669,0.0,0.0,0.0,0.0,0.0,0.0,0.0,0.0,0.0,0.0,0.0,0.0,0.0,0.0,0.0,0.0,0.16666666666666669,0.0,0.0,0.0,0.0,0.0,0.0,0.0,0.16666666666666669,0.0,0.0,0.0,0.0,0.0,0.0,0.0,0.0,0.0,0.0,0.0,0.0,0.0,0.0,0.16666666666666669,0.16666666666666669,0.16666666666666669,0.0,0.0,0.0,0.0,0.0,0.0,,,,,,,,,,
AINbTIV,10.1016/j.dib.2018.10.071,BCC,5.5,104.8,1000,,,,0.16666666666666669,0.0,0.0,0.0,0.0,0.0,0.0,0.0,0.0,0.0,0.0,0.0,0.0,0.0,0.0,0.0,0.0,0.33333333333333337,0.0,0.0,0.0,0.0,0.0,0.0,0.0,0.16666666666666669,0.0,0.0,0.0,0.0,0.0,0.0,0.0,0.0,0.0,0.0,0.0,0.0,0.0,0.16666666666666669,0.0,0.0,0.16666666666666669,0.0,0.0,0.0,0.0,0.0,0.0,,,,,,,,,,
AINbTIV,10.1016/j.dib.2018.10.071,BCC,5.5,,110,,,,0.16666666666666669,0.0,0.0,0.0,0.0,0.0,0.0,0.0,0.0,0.0,0.0,0.0,0.0,0.0,0.0,0.0,0.0,0.33333333333333337,0.0,0.0,0.0,0.0,0.0,0.0,0.0,0.16666666666666669,0.0,0.0,0.0,0.0,0.0,0.0,0.0,0.0,0.0,0.0,0.0,0.0,0.0,0.16666666666666669,0.0,0.0,0.16666666666666669,0.0,0.0,0.0,0.0,0.0,0.0,,,,,,,,,,
AINbTiV,10.1016/j.dib.2018.10.071,BCC,5.5,,560,,,,0.2,0.0,0.0,0.0,0.0,0.0,0.0,0.0,0.0,0.0,0.0,0.0,0.0,0.0,0.0,0.0,0.0,0.2,0.0,0.0,0.0,0.0,0.0,0.0,0.0,0.2,0.0,0.0,0.0,0.0,0.0,0.0,0.0,0.0,0.0,0.0,0.0,0.0,0.0,0.0,0.0,0.2,0.2,0.0,0.0,0.0,0.0,0.0,0.0,,,,,,,,,,
AINbTIV,10.1016/j.dib.2018.10.071,BCC,5.5,,780,,,,0.16666666666666669,0.0,0.0,0.0,0.0,0.0,0.0,0.0,0.0,0.0,0.0,0.0,0.0,0.0,0.0,0.0,0.0,0.33333333333333337,0.0,0.0,0.0,0.0,0.0,0.0,0.0,0.16666666666666669,0.0,0.0,0.0,0.0,0.0,0.0,0.0,0.0,0.0,0.0,0.0,0.0,0.0,0.16666666666666669,0.0,0.0,0.16666666666666669,0.0,0.0,0.0,0.0,0.0,0.0,,,,,,,,,,
AINbTiV,10.1016/j.dib.2018.10.071,BCC,5.5,104.8,1020,,,,0.2,0.0,0.0,0.0,0.0,0.0,0.0,0.0,0.0,0.0,0.0,0.0,0.0,0.0,0.0,0.0,0.0,0.2,0.0,0.0,0.0,0.0,0.0,0.0,0.0,0.2,0.0,0.0,0.0,0.0,0.0,0.0,0.0,0.0,0.0,0.0,0.0,0.0,0.0,0.0,0.0,0.2,0.2,0.0,0.0,0.0,0.0,0.0,0.0,,,,,,,,,,
AINbTIV,10.1016/j.dib.2018.10.071,BCC,5.5,,158,,,,0.16666666666666669,0.0,0.0,0.0,0.0,0.0,0.0,0.0,0.0,0.0,0.0,0.0,0.0,0.0,0.0,0.0,0.0,0.33333333333333337,0.0,0.0,0.0,0.0,0.0,0.0,0.0,0.16666666666666669,0.0,0.0,0.0,0.0,0.0,0.0,0.0,0.0,0.0,0.0,0.0,0.0,0.0,0.16666666666666669,0.0,0.0,0.16666666666666669,0.0,0.0,0.0,0.0,0.0,0.0,,,,,,,,,,
AINbTIV,10.1016/j.dib.2018.10.071,BCC,5.5,,685,,,,0.16666666666666669,0.0,0.0,0.0,0.0,0.0,0.0,0.0,0.0,0.0,0.0,0.0,0.0,0.0,0.0,0.0,0.0,0.33333333333333337,0.0,0.0,0.0,0.0,0.0,0.0,0.0,0.16666666666666669,0.0,0.0,0.0,0.0,0.0,0.0,0.0,0.0,0.0,0.0,0.0,0.0,0.0,0.16666666666666669,0.0,0.0,0.16666666666666669,0.0,0.0,0.0,0.0,0.0,0.0,,,,,,,,,,
AINbTiV,10.1016/j.dib.2018.10.071,BCC,5.5,,810,,,,0.2,0.0,0.0,0.0,0.0,0.0,0.0,0.0,0.0,0.0,0.0,0.0,0.0,0.0,0.0,0.0,0.0,0.2,0.0,0.0,0.0,0.0,0.0,0.0,0.0,0.2,0.0,0.0,0.0,0.0,0.0,0.0,0.0,0.0,0.0,0.0,0.0,0.0,0.0,0.0,0.0,0.2,0.2,0.0,0.0,0.0,0.0,0.0,0.0,,,,,,,,,,
AINbTIV,10.1016/j.dib.2018.10.071,B2,5.5,,1000,,,,0.16666666666666669,0.0,0.0,0.0,0.0,0.0,0.0,0.0,0.0,0.0,0.0,0.0,0.0,0.0,0.0,0.0,0.0,0.33333333333333337,0.0,0.0,0.0,0.0,0.0,0.0,0.0,0.16666666666666669,0.0,0.0,0.0,0.0,0.0,0.0,0.0,0.0,0.0,0.0,0.0,0.0,0.0,0.16666666666666669,0.0,0.0,0.16666666666666669,0.0,0.0,0.0,0.0,0.0,0.0,,,,,,,,,,
AINbTiV,10.1016/j.dib.2018.10.071,B2,5.5,,560,,,,0.2,0.0,0.0,0.0,0.0,0.0,0.0,0.0,0.0,0.0,0.0,0.0,0.0,0.0,0.0,0.0,0.0,0.2,0.0,0.0,0.0,0.0,0.0,0.0,0.0,0.2,0.0,0.0,0.0,0.0,0.0,0.0,0.0,0.0,0.0,0.0,0.0,0.0,0.0,0.0,0.0,0.2,0.2,0.0,0.0,0.0,0.0,0.0,0.0,,,,,,,,,,
AINbTiV,10.1016/j.dib.2018.10.071,B2,5.5,,780,,,,0.2,0.0,0.0,0.0,0.0,0.0,0.0,0.0,0.0,0.0,0.0,0.0,0.0,0.0,0.0,0.0,0.0,0.2,0.0,0.0,0.0,0.0,0.0,0.0,0.0,0.2,0.0,0.0,0.0,0.0,0.0,0.0,0.0,0.0,0.0,0.0,0.0,0.0,0.0,0.0,0.0,0.2,0.2,0.0,0.0,0.0,0.0,0.0,0.0,,,,,,,,,,
AINbTIVZr,10.1016/j.dib.2018.10.071,B2 + A13Zr5 + Laves,5.8,,1500,,,,0.14285714285714288,0.0,0.0,0.0,0.0,0.0,0.0,0.0,0.0,0.0,0.0,0.0,0.0,0.0,0.0,0.0,0.0,0.28571428571428575,0.0,0.0,0.0,0.0,0.0,0.0,0.0,0.14285714285714288,0.0,0.0,0.0,0.0,0.0,0.0,0.0,0.0,0.0,0.0,0.0,0.0,0.0,0.14285714285714288,0.0,0.0,0.14285714285714288,0.0,0.0,0.0,0.0,0.0,0.14285714285714288,,,,,,,,,,
AINbTiVZr,10.1016/j.dib.2018.10.071,B2 + A13Zr5 + Laves,5.8,,550,,,,0.16666666666666669,0.0,0.0,0.0,0.0,0.0,0.0,0.0,0.0,0.0,0.0,0.0,0.0,0.0,0.0,0.0,0.0,0.16666666666666669,0.0,0.0,0.0,0.0,0.0,0.0,0.0,0.16666666666666669,0.0,0.0,0.0,0.0,0.0,0.0,0.0,0.0,0.0,0.0,0.0,0.0,0.0,0.0,0.0,0.16666666666666669,0.16666666666666669,0.0,0.0,0.0,0.0,0.0,0.16666666666666669,,,,,,,,,,
AINbTiVZr,10.1016/j.dib.2018.10.071,B2 + Al3Zr5 + Laves,5.8,,1155,,,,0.16666666666666669,0.0,0.0,0.0,0.0,0.0,0.0,0.0,0.0,0.0,0.0,0.0,0.0,0.0,0.0,0.0,0.0,0.16666666666666669,0.0,0.0,0.0,0.0,0.0,0.0,0.0,0.16666666666666669,0.0,0.0,0.0,0.0,0.0,0.0,0.0,0.0,0.0,0.0,0.0,0.0,0.0,0.0,0.0,0.16666666666666669,0.16666666666666669,0.0,0.0,0.0,0.0,0.0,0.16666666666666669,,,,,,,,,,
AINbTIVZr0.1,10.1016/j.dib.2018.10.071,B2 + Al3Zr5,5.5,,1290,,,,0.1639344262295082,0.0,0.0,0.0,0.0,0.0,0.0,0.0,0.0,0.0,0.0,0.0,0.0,0.0,0.0,0.0,0.0,0.3278688524590164,0.0,0.0,0.0,0.0,0.0,0.0,0.0,0.1639344262295082,0.0,0.0,0.0,0.0,0.0,0.0,0.0,0.0,0.0,0.0,0.0,0.0,0.0,0.1639344262295082,0.0,0.0,0.1639344262295082,0.0,0.0,0.0,0.0,0.0,0.01639344262295082,,,,,,,,,,
AINbTIVZr0.1,10.1016/j.dib.2018.10.071,B2 + Al3Zr5,5.5,,865,,,,0.1639344262295082,0.0,0.0,0.0,0.0,0.0,0.0,0.0,0.0,0.0,0.0,0.0,0.0,0.0,0.0,0.0,0.0,0.3278688524590164,0.0,0.0,0.0,0.0,0.0,0.0,0.0,0.1639344262295082,0.0,0.0,0.0,0.0,0.0,0.0,0.0,0.0,0.0,0.0,0.0,0.0,0.0,0.1639344262295082,0.0,0.0,0.1639344262295082,0.0,0.0,0.0,0.0,0.0,0.01639344262295082,,,,,,,,,,
AINbTIVZr0.1,10.1016/j.dib.2018.10.071,B2 + Al3Zr5,5.5,,975,,,,0.1639344262295082,0.0,0.0,0.0,0.0,0.0,0.0,0.0,0.0,0.0,0.0,0.0,0.0,0.0,0.0,0.0,0.0,0.3278688524590164,0.0,0.0,0.0,0.0,0.0,0.0,0.0,0.1639344262295082,0.0,0.0,0.0,0.0,0.0,0.0,0.0,0.0,0.0,0.0,0.0,0.0,0.0,0.1639344262295082,0.0,0.0,0.1639344262295082,0.0,0.0,0.0,0.0,0.0,0.01639344262295082,,,,,,,,,,
AINbTIVZr0.25,10.1016/j.dib.2018.10.071,B2 + Al3Zr5,5.6,,1360,,,,0.16,0.0,0.0,0.0,0.0,0.0,0.0,0.0,0.0,0.0,0.0,0.0,0.0,0.0,0.0,0.0,0.0,0.32,0.0,0.0,0.0,0.0,0.0,0.0,0.0,0.16,0.0,0.0,0.0,0.0,0.0,0.0,0.0,0.0,0.0,0.0,0.0,0.0,0.0,0.16,0.0,0.0,0.16,0.0,0.0,0.0,0.0,0.0,0.04,,,,,,,,,,
AINbTIVZr0.25,10.1016/j.dib.2018.10.071,B2 + Al3Zr5,5.6,,855,,,,0.16,0.0,0.0,0.0,0.0,0.0,0.0,0.0,0.0,0.0,0.0,0.0,0.0,0.0,0.0,0.0,0.0,0.32,0.0,0.0,0.0,0.0,0.0,0.0,0.0,0.16,0.0,0.0,0.0,0.0,0.0,0.0,0.0,0.0,0.0,0.0,0.0,0.0,0.0,0.16,0.0,0.0,0.16,0.0,0.0,0.0,0.0,0.0,0.04,,,,,,,,,,
AINbTIVZr0.25,10.1016/j.dib.2018.10.071,B2 + Al3Zr5,5.6,,1065,,,,0.16,0.0,0.0,0.0,0.0,0.0,0.0,0.0,0.0,0.0,0.0,0.0,0.0,0.0,0.0,0.0,0.0,0.32,0.0,0.0,0.0,0.0,0.0,0.0,0.0,0.16,0.0,0.0,0.0,0.0,0.0,0.0,0.0,0.0,0.0,0.0,0.0,0.0,0.0,0.16,0.0,0.0,0.16,0.0,0.0,0.0,0.0,0.0,0.04,,,,,,,,,,
AINbTiVZr0.5,10.1016/j.dib.2018.10.071,B2 + A13Zr5 + Laves,5.6,,1485,,,,0.18181818181818182,0.0,0.0,0.0,0.0,0.0,0.0,0.0,0.0,0.0,0.0,0.0,0.0,0.0,0.0,0.0,0.0,0.18181818181818182,0.0,0.0,0.0,0.0,0.0,0.0,0.0,0.18181818181818182,0.0,0.0,0.0,0.0,0.0,0.0,0.0,0.0,0.0,0.0,0.0,0.0,0.0,0.0,0.0,0.18181818181818182,0.18181818181818182,0.0,0.0,0.0,0.0,0.0,0.09090909090909091,,,,,,,,,,
AINbTiVZr0.5,10.1016/j.dib.2018.10.071,B2 + A13Zr5 + Laves,5.6,,675,,,,0.18181818181818182,0.0,0.0,0.0,0.0,0.0,0.0,0.0,0.0,0.0,0.0,0.0,0.0,0.0,0.0,0.0,0.0,0.18181818181818182,0.0,0.0,0.0,0.0,0.0,0.0,0.0,0.18181818181818182,0.0,0.0,0.0,0.0,0.0,0.0,0.0,0.0,0.0,0.0,0.0,0.0,0.0,0.0,0.0,0.18181818181818182,0.18181818181818182,0.0,0.0,0.0,0.0,0.0,0.09090909090909091,,,,,,,,,,
AINbTiVZr0.5,10.1016/j.dib.2018.10.071,B2 + Al3Zr5 + Laves,5.6,,1135,,,,0.18181818181818182,0.0,0.0,0.0,0.0,0.0,0.0,0.0,0.0,0.0,0.0,0.0,0.0,0.0,0.0,0.0,0.0,0.18181818181818182,0.0,0.0,0.0,0.0,0.0,0.0,0.0,0.18181818181818182,0.0,0.0,0.0,0.0,0.0,0.0,0.0,0.0,0.0,0.0,0.0,0.0,0.0,0.0,0.0,0.18181818181818182,0.18181818181818182,0.0,0.0,0.0,0.0,0.0,0.09090909090909091,,,,,,,,,,
AINbTiVZr1.5,10.1016/j.dib.2018.10.071,B2 + Al3Zr5 + Laves,5.8,,1535,,,,0.15384615384615385,0.0,0.0,0.0,0.0,0.0,0.0,0.0,0.0,0.0,0.0,0.0,0.0,0.0,0.0,0.0,0.0,0.15384615384615385,0.0,0.0,0.0,0.0,0.0,0.0,0.0,0.15384615384615385,0.0,0.0,0.0,0.0,0.0,0.0,0.0,0.0,0.0,0.0,0.0,0.0,0.0,0.0,0.0,0.15384615384615385,0.15384615384615385,0.0,0.0,0.0,0.0,0.0,0.23076923076923078,,,,,,,,,,
