Repository: BrentVela/redesign_2_2_26

# ULTIMATE Alloy Redesign

This repo captures reproducible analysis artifacts for Dr. Karaman's ULTIMATE alloy redesign work.

## Status
- Inputs currently present: `1_find_stoich_props_parallel_for_Class.py`, `TC_Equilibrium_Module.py`, `make_trajectory.py`.
- Missing runtime dependencies: `strength_model` module and `SPACE_v0.par` data file.

## Quick Start
1. Add required inputs:
   - `SPACE_v0.par` (composition space dataset)
   - `strength_model.py` (Curtin model implementation)
2. Run properties extraction:
   - `python 1_find_stoich_props_parallel_for_Class.py`
3. Outputs are written to `CalcFiles/` and CSV files are produced.

File: featurize_database_for_cafer/codhem_featurized.csv (part 5 of 26)
Composition,doi,Phase,Density (g/cm3),Hardness (GPa),YS (MPa) at 23 C,YS (MPa) at 1000 C,YS (MPa) at 1200 C,Test Type,A,Ag,Al,Au,B,Be,C,Ca,Co,Cr,Cu,D,E,Fe,Ga,Gd,Hf,I,Ir,Li,M,Mg,Mn,Mo,N,Nb,Ni,O,P,Pb,Pd,Pt,Q,Re,Rh,S,Si,Sn,Sr,T,Ta,Ti,V,Vi,W,Y,Yb,Zn,Zr,Density_g_cc_ROM,VEC,Pugh_Ratio,Cauchy_Pressure,YS_1300C_MPa,Solidus_K_TC,Liquidus_K_TC,Solidus_C_TC,Liquidus_C_TC,THCD_25C_W_mK
AINbTiVZr1.5,10.1016/j.dib.2018.10.071,B2 + A13Zr5 + Laves,5.8,,180,,,,0.15384615384615385,0.0,0.0,0.0,0.0,0.0,0.0,0.0,0.0,0.0,0.0,0.0,0.0,0.0,0.0,0.0,0.0,0.15384615384615385,0.0,0.0,0.0,0.0,0.0,0.0,0.0,0.15384615384615385,0.0,0.0,0.0,0.0,0.0,0.0,0.0,0.0,0.0,0.0,0.0,0.0,0.0,0.0,0.0,0.15384615384615385,0.15384615384615385,0.0,0.0,0.0,0.0,0.0,0.23076923076923078,,,,,,,,,,
AINbTiVZr1.5,10.1016/j.dib.2018.10.071,B2 + A13Zr5 + Laves,5.8,,-1195,,,,0.15384615384615385,0.0,0.0,0.0,0.0,0.0,0.0,0.0,0.0,0.0,0.0,0.0,0.0,0.0,0.0,0.0,0.0,0.15384615384615385,0.0,0.0,0.0,0.0,0.0,0.0,0.0,0.15384615384615385,0.0,0.0,0.0,0.0,0.0,0.0,0.0,0.0,0.0,0.0,0.0,0.0,0.0,0.0,0.0,0.15384615384615385,0.15384615384615385,0.0,0.0,0.0,0.0,0.0,0.23076923076923078,,,,,,,,,,
C0.1Hf0.5Mo0.5NbTiZr,10.1016/j.dib.2018.10.071,BCC + MC,7.8,,1183,,,,0.0,0.0,0.0,0.0,0.0,0.0,0.024390243902439022,0.0,0.0,0.0,0.0,0.0,0.0,0.0,0.0,0.0,0.1219512195121951,0.0,0.0,0.0,0.0,0.0,0.0,0.1219512195121951,0.0,0.2439024390243902,0.0,0.0,0.0,0.0,0.0,0.0,0.0,0.0,0.0,0.0,0.0,0.0,0.0,0.0,0.0,0.2439024390243902,0.0,0.0,0.0,0.0,0.0,0.0,0.2439024390243902,,,,,,,,,,
C0.3Hf0.5Mo0.5NbTiZr,10.1016/j.dib.2018.10.071,BCC + MC,7.7,,1201,,,,0.0,0.0,0.0,0.0,0.0,0.0,0.06976744186046512,0.0,0.0,0.0,0.0,0.0,0.0,0.0,0.0,0.0,0.11627906976744186,0.0,0.0,0.0,0.0,0.0,0.0,0.11627906976744186,0.0,0.23255813953488372,0.0,0.0,0.0,0.0,0.0,0.0,0.0,0.0,0.0,0.0,0.0,0.0,0.0,0.0,0.0,0.23255813953488372,0.0,0.0,0.0,0.0,0.0,0.0,0.23255813953488372,,,,,,,,,,
CoCrMoNb,10.1016/j.dib.2018.10.071,BCC + Laves,8.8,,-1419.6,,,,0.0,0.0,0.0,0.0,0.0,0.0,0.0,0.0,0.25,0.25,0.0,0.0,0.0,0.0,0.0,0.0,0.0,0.0,0.0,0.0,0.0,0.0,0.0,0.25,0.0,0.25,0.0,0.0,0.0,0.0,0.0,0.0,0.0,0.0,0.0,0.0,0.0,0.0,0.0,0.0,0.0,0.0,0.0,0.0,0.0,0.0,0.0,0.0,0.0,8.725,6.5,2.2982456140350886,66.0,1168.7235070467073,,,,,
CoCrMoNbTi,10.1016/j.dib.2018.10.071,BCC + Laves,7.8,,-1096.8,,,,0.0,0.0,0.0,0.0,0.0,0.0,0.0,0.0,0.2,0.2,0.0,0.0,0.0,0.0,0.0,0.0,0.0,0.0,0.0,0.0,0.0,0.0,0.0,0.2,0.0,0.2,0.0,0.0,0.0,0.0,0.0,0.0,0.0,0.0,0.0,0.0,0.0,0.0,0.0,0.0,0.0,0.2,0.0,0.0,0.0,0.0,0.0,0.0,0.0,7.881200000000001,6.0,2.326241134751774,67.92,773.4836848639527,,,,,
CoCrMoNbTi0.2,10.1016/j.dib.2018.10.071,BCC + Laves,8.5,,-1905.6,,,,0.0,0.0,0.0,0.0,0.0,0.0,0.0,0.0,0.23809523809523808,0.23809523809523808,0.0,0.0,0.0,0.0,0.0,0.0,0.0,0.0,0.0,0.0,0.0,0.0,0.0,0.23809523809523808,0.0,0.23809523809523808,0.0,0.0,0.0,0.0,0.0,0.0,0.0,0.0,0.0,0.0,0.0,0.0,0.0,0.0,0.0,0.047619047619047616,0.0,0.0,0.0,0.0,0.0,0.0,0.0,8.524095238095239,6.380952380952381,2.3048576214405356,66.45714285714286,1075.4315302083296,,,,,
CoCrMoNbTi0.4,10.1016/j.dib.2018.10.071,BCC,8.3,220.1,-1771.3,,,,0.0,0.0,0.0,0.0,0.0,0.0,0.0,0.0,0.22727272727272727,0.22727272727272727,0.0,0.0,0.0,0.0,0.0,0.0,0.0,0.0,0.0,0.0,0.0,0.0,0.0,0.22727272727272727,0.0,0.22727272727272727,0.0,0.0,0.0,0.0,0.0,0.0,0.0,0.0,0.0,0.0,0.0,0.0,0.0,0.0,0.0,0.09090909090909091,0.0,0.0,0.0,0.0,0.0,0.0,0.0,8.341454545454546,6.272727272727272,2.310897435897437,66.87272727272726,989.6232456137293,,,,,
CoCrMoNbTi0.5,10.1016/j.dib.2018.10.071,BCC + Laves,8.2,,-1609.2,,,,0.0,0.0,0.0,0.0,0.0,0.0,0.0,0.0,0.2222222222222222,0.2222222222222222,0.0,0.0,0.0,0.0,0.0,0.0,0.0,0.0,0.0,0.0,0.0,0.0,0.0,0.2222222222222222,0.0,0.2222222222222222,0.0,0.0,0.0,0.0,0.0,0.0,0.0,0.0,0.0,0.0,0.0,0.0,0.0,0.0,0.0,0.1111111111111111,0.0,0.0,0.0,0.0,0.0,0.0,0.0,8.256222222222222,6.222222222222221,2.3137254901960786,67.06666666666668,949.4411252459261,,,,,
CrHfNbTiZr,10.1016/j.dib.2018.10.071,BCC + Laves,8.2,,1457,,,,0.0,0.0,0.0,0.0,0.0,0.0,0.0,0.0,0.0,0.2,0.0,0.0,0.0,0.0,0.0,0.0,0.2,0.0,0.0,0.0,0.0,0.0,0.0,0.0,0.0,0.2,0.0,0.0,0.0,0.0,0.0,0.0,0.0,0.0,0.0,0.0,0.0,0.0,0.0,0.0,0.0,0.2,0.0,0.0,0.0,0.0,0.0,0.0,0.2,8.0112,4.6,2.5736434108527133,71.18000000000002,280.1231279877946,,,,,
CrHfNbTiZr,10.1016/j.dib.2018.10.071,BCC + Laves,8.2,,1420,,,,0.0,0.0,0.0,0.0,0.0,0.0,0.0,0.0,0.0,0.2,0.0,0.0,0.0,0.0,0.0,0.0,0.2,0.0,0.0,0.0,0.0,0.0,0.0,0.0,0.0,0.2,0.0,0.0,0.0,0.0,0.0,0.0,0.0,0.0,0.0,0.0,0.0,0.0,0.0,0.0,0.0,0.2,0.0,0.0,0.0,0.0,0.0,0.0,0.2,8.0112,4.6,2.5736434108527133,71.18000000000002,280.1231279877946,,,,,
CrHfNbTiZr,10.1016/j.dib.2018.10.071,BCC + Laves,8.2,,1375,,,,0.0,0.0,0.0,0.0,0.0,0.0,0.0,0.0,0.0,0.2,0.0,0.0,0.0,0.0,0.0,0.0,0.2,0.0,0.0,0.0,0.0,0.0,0.0,0.0,0.0,0.2,0.0,0.0,0.0,0.0,0.0,0.0,0.0,0.0,0.0,0.0,0.0,0.0,0.0,0.0,0.0,0.2,0.0,0.0,0.0,0.0,0.0,0.0,0.2,8.0112,4.6,2.5736434108527133,71.18000000000002,280.1231279877946,,,,,
CrHfNbTiZr,10.1016/j.dib.2018.10.071,BCC + Laves,8.2,,1328,,,,0.0,0.0,0.0,0.0,0.0,0.0,0.0,0.0,0.0,0.2,0.0,0.0,0.0,0.0,0.0,0.0,0.2,0.0,0.0,0.0,0.0,0.0,0.0,0.0,0.0,0.2,0.0,0.0,0.0,0.0,0.0,0.0,0.0,0.0,0.0,0.0,0.0,0.0,0.0,0.0,0.0,0.2,0.0,0.0,0.0,0.0,0.0,0.0,0.2,8.0112,4.6,2.5736434108527133,71.18000000000002,280.1231279877946,,,,,
CrHfNbTiZr,10.1016/j.dib.2018.10.071,BCC + Laves,8.2,,1322,,,,0.0,0.0,0.0,0.0,0.0,0.0,0.0,0.0,0.0,0.2,0.0,0.0,0.0,0.0,0.0,0.0,0.2,0.0,0.0,0.0,0.0,0.0,0.0,0.0,0.0,0.2,0.0,0.0,0.0,0.0,0.0,0.0,0.0,0.0,0.0,0.0,0.0,0.0,0.0,0.0,0.0,0.2,0.0,0.0,0.0,0.0,0.0,0.0,0.2,8.0112,4.6,2.5736434108527133,71.18000000000002,280.1231279877946,,,,,
CrMo0.5NbTa0.5TiZr,10.1016/j.dib.2018.10.071,2 BCC + Laves,8.0,,1595,,,,0.0,0.0,0.0,0.0,0.0,0.0,0.0,0.0,0.0,0.2,0.0,0.0,0.0,0.0,0.0,0.0,0.0,0.0,0.0,0.0,0.0,0.0,0.0,0.1,0.0,0.2,0.0,0.0,0.0,0.0,0.0,0.0,0.0,0.0,0.0,0.0,0.0,0.0,0.0,0.0,0.1,0.2,0.0,0.0,0.0,0.0,0.0,0.0,0.2,8.0462,4.9,2.429097605893187,74.17,650.4940522449657,,,,,
CrMo0.5NbTa0.5TiZr,10.1016/j.dib.2018.10.071,2 BCC + Laves,8.0,,170,,,,0.0,0.0,0.0,0.0,0.0,0.0,0.0,0.0,0.0,0.2,0.0,0.0,0.0,0.0,0.0,0.0,0.0,0.0,0.0,0.0,0.0,0.0,0.0,0.1,0.0,0.2,0.0,0.0,0.0,0.0,0.0,0.0,0.0,0.0,0.0,0.0,0.0,0.0,0.0,0.0,0.1,0.2,0.0,0.0,0.0,0.0,0.0,0.0,0.2,8.0462,4.9,2.429097605893187,74.17,650.4940522449657,,,,,
CrMo0.5NbTa0.5TiZr,10.1016/j.dib.2018.10.071,2 BCC + Laves,8.0,,546,,,,0.0,0.0,0.0,0.0,0.0,0.0,0.0,0.0,0.0,0.2,0.0,0.0,0.0,0.0,0.0,0.0,0.0,0.0,0.0,0.0,0.0,0.0,0.0,0.1,0.0,0.2,0.0,0.0,0.0,0.0,0.0,0.0,0.0,0.0,0.0,0.0,0.0,0.0,0.0,0.0,0.1,0.2,0.0,0.0,0.0,0.0,0.0,0.0,0.2,8.0462,4.9,2.429097605893187,74.17,650.4940522449657,,,,,
CrMo0.5NbTa0.5TiZr,10.1016/j.dib.2018.10.071,2 BCC + Laves,8.0,,983,,,,0.0,0.0,0.0,0.0,0.0,0.0,0.0,0.0,0.0,0.2,0.0,0.0,0.0,0.0,0.0,0.0,0.0,0.0,0.0,0.0,0.0,0.0,0.0,0.1,0.0,0.2,0.0,0.0,0.0,0.0,0.0,0.0,0.0,0.0,0.0,0.0,0.0,0.0,0.0,0.0,0.1,0.2,0.0,0.0,0.0,0.0,0.0,0.0,0.2,8.0462,4.9,2.429097605893187,74.17,650.4940522449657,,,,,
CrNbTiVZr,10.1016/j.dib.2018.10.071,BCC + Laves,6.6,,1298,,,,0.0,0.0,0.0,0.0,0.0,0.0,0.0,0.0,0.0,0.2,0.0,0.0,0.0,0.0,0.0,0.0,0.0,0.0,0.0,0.0,0.0,0.0,0.0,0.0,0.0,0.2,0.0,0.0,0.0,0.0,0.0,0.0,0.0,0.0,0.0,0.0,0.0,0.0,0.0,0.0,0.0,0.2,0.2,0.0,0.0,0.0,0.0,0.0,0.2,6.571200000000001,4.8,2.5736434108527133,83.56,468.9070510438303,,,,,
CrNbTiVZr,10.1016/j.dib.2018.10.071,BCC + Laves,6.6,,259,,,,0.0,0.0,0.0,0.0,0.0,0.0,0.0,0.0,0.0,0.2,0.0,0.0,0.0,0.0,0.0,0.0,0.0,0.0,0.0,0.0,0.0,0.0,0.0,0.0,0.0,0.2,0.0,0.0,0.0,0.0,0.0,0.0,0.0,0.0,0.0,0.0,0.0,0.0,0.0,0.0,0.0,0.2,0.2,0.0,0.0,0.0,0.0,0.0,0.2,6.571200000000001,4.8,2.5736434108527133,83.56,468.9070510438303,,,,,
CrNbTiVZr,10.1016/j.dib.2018.10.071,BCC + Laves,6.6,,615,,,,0.0,0.0,0.0,0.0,0.0,0.0,0.0,0.0,0.0,0.2,0.0,0.0,0.0,0.0,0.0,0.0,0.0,0.0,0.0,0.0,0.0,0.0,0.0,0.0,0.0,0.2,0.0,0.0,0.0,0.0,0.0,0.0,0.0,0.0,0.0,0.0,0.0,0.0,0.0,0.0,0.0,0.2,0.2,0.0,0.0,0.0,0.0,0.0,0.2,6.571200000000001,4.8,2.5736434108527133,83.56,468.9070510438303,,,,,
CrNbTiVZr,10.1016/j.dib.2018.10.071,BCC + Laves,6.6,,1230,,,,0.0,0.0,0.0,0.0,0.0,0.0,0.0,0.0,0.0,0.2,0.0,0.0,0.0,0.0,0.0,0.0,0.0,0.0,0.0,0.0,0.0,0.0,0.0,0.0,0.0,0.2,0.0,0.0,0.0,0.0,0.0,0.0,0.0,0.0,0.0,0.0,0.0,0.0,0.0,0.0,0.0,0.2,0.2,0.0,0.0,0.0,0.0,0.0,0.2,6.571200000000001,4.8,2.5736434108527133,83.56,468.9070510438303,,,,,
CrNbTiZr,10.1016/j.dib.2018.10.071,BCC + Laves,6.6,,1260,,,,0.0,0.0,0.0,0.0,0.0,0.0,0.0,0.0,0.0,0.25,0.0,0.0,0.0,0.0,0.0,0.0,0.0,0.0,0.0,0.0,0.0,0.0,0.0,0.0,0.0,0.25,0.0,0.0,0.0,0.0,0.0,0.0,0.0,0.0,0.0,0.0,0.0,0.0,0.0,0.0,0.0,0.25,0.0,0.0,0.0,0.0,0.0,0.0,0.25,6.6865,4.75,2.4063926940639266,72.65,409.5077963064679,,,,,
CrNbTiZr,10.1016/j.dib.2018.10.071,BCC + Laves,6.6,,115,,,,0.0,0.0,0.0,0.0,0.0,0.0,0.0,0.0,0.0,0.25,0.0,0.0,0.0,0.0,0.0,0.0,0.0,0.0,0.0,0.0,0.0,0.0,0.0,0.0,0.0,0.25,0.0,0.0,0.0,0.0,0.0,0.0,0.0,0.0,0.0,0.0,0.0,0.0,0.0,0.0,0.0,0.25,0.0,0.0,0.0,0.0,0.0,0.0,0.25,6.6865,4.75,2.4063926940639266,72.65,409.5077963064679,,,,,
CrNbTiZr,10.1016/j.dib.2018.10.071,BCC + Laves,6.6,,300,,,,0.0,0.0,0.0,0.0,0.0,0.0,0.0,0.0,0.0,0.25,0.0,0.0,0.0,0.0,0.0,0.0,0.0,0.0,0.0,0.0,0.0,0.0,0.0,0.0,0.0,0.25,0.0,0.0,0.0,0.0,0.0,0.0,0.0,0.0,0.0,0.0,0.0,0.0,0.0,0.0,0.0,0.25,0.0,0.0,0.0,0.0,0.0,0.0,0.25,6.6865,4.75,2.4063926940639266,72.65,409.5077963064679,,,,,
CrNbTiZr,10.1016/j.dib.2018.10.071,BCC + Laves,6.6,,1035,,,,0.0,0.0,0.0,0.0,0.0,0.0,0.0,0.0,0.0,0.25,0.0,0.0,0.0,0.0,0.0,0.0,0.0,0.0,0.0,0.0,0.0,0.0,0.0,0.0,0.0,0.25,0.0,0.0,0.0,0.0,0.0,0.0,0.0,0.0,0.0,0.0,0.0,0.0,0.0,0.0,0.0,0.25,0.0,0.0,0.0,0.0,0.0,0.0,0.25,6.6865,4.75,2.4063926940639266,72.65,409.5077963064679,,,,,
CrTaTi0.17VW,10.1016/j.dib.2018.10.071,BCC + Laves,12.6,,2034,,,,0.0,0.0,0.0,0.0,0.0,0.0,0.0,0.0,0.0,0.23980815347721818,0.0,0.0,0.0,0.0,0.0,0.0,0.0,0.0,0.0,0.0,0.0,0.0,0.0,0.0,0.0,0.0,0.0,0.0,0.0,0.0,0.0,0.0,0.0,0.0,0.0,0.0,0.0,0.0,0.0,0.0,0.23980815347721818,0.040767386091127095,0.23980815347721818,0.0,0.23980815347721818,0.0,0.0,0.0,0.0,11.982258992805754,5.438848920863308,2.176900232763464,77.2786570743405,1010.3731926409582,,,,,
CrTaTi0.17VW,10.1016/j.dib.2018.10.071,BCC + Laves,12.6,,750,,,,0.0,0.0,0.0,0.0,0.0,0.0,0.0,0.0,0.0,0.23980815347721818,0.0,0.0,0.0,0.0,0.0,0.0,0.0,0.0,0.0,0.0,0.0,0.0,0.0,0.0,0.0,0.0,0.0,0.0,0.0,0.0,0.0,0.0,0.0,0.0,0.0,0.0,0.0,0.0,0.0,0.0,0.23980815347721818,0.040767386091127095,0.23980815347721818,0.0,0.23980815347721818,0.0,0.0,0.0,0.0,11.982258992805754,5.438848920863308,2.176900232763464,77.2786570743405,1010.3731926409582,,,,,
CrTaTi0.3VW,10.1016/j.dib.2018.10.071,BCC + Laves,12.3,,2050,,,,0.0,0.0,0.0,0.0,0.0,0.0,0.0,0.0,0.0,0.23255813953488375,0.0,0.0,0.0,0.0,0.0,0.0,0.0,0.0,0.0,0.0,0.0,0.0,0.0,0.0,0.0,0.0,0.0,0.0,0.0,0.0,0.0,0.0,0.0,0.0,0.0,0.0,0.0,0.0,0.0,0.0,0.23255813953488375,0.06976744186046513,0.23255813953488375,0.0,0.23255813953488375,0.0,0.0,0.0,0.0,11.756232558139537,5.395348837209302,2.184231069476972,77.22790697674418,953.4655176617165,,,,,
CrTaTi0.3VW,10.1016/j.dib.2018.10.071,BCC + Laves,12.3,,586,,,,0.0,0.0,0.0,0.0,0.0,0.0,0.0,0.0,0.0,0.23255813953488375,0.0,0.0,0.0,0.0,0.0,0.0,0.0,0.0,0.0,0.0,0.0,0.0,0.0,0.0,0.0,0.0,0.0,0.0,0.0,0.0,0.0,0.0,0.0,0.0,0.0,0.0,0.0,0.0,0.0,0.0,0.23255813953488375,0.06976744186046513,0.23255813953488375,0.0,0.23255813953488375,0.0,0.0,0.0,0.0,11.756232558139537,5.395348837209302,2.184231069476972,77.22790697674418,953.4655176617165,,,,,
CrTaVW,10.1016/j.dib.2018.10.071,BCC + Laves,13.0,,2327,,,,0.0,0.0,0.0,0.0,0.0,0.0,0.0,0.0,0.0,0.25,0.0,0.0,0.0,0.0,0.0,0.0,0.0,0.0,0.0,0.0,0.0,0.0,0.0,0.0,0.0,0.0,0.0,0.0,0.0,0.0,0.0,0.0,0.0,0.0,0.0,0.0,0.0,0.0,0.0,0.0,0.25,0.0,0.25,0.0,0.25,0.0,0.0,0.0,0.0,12.3,5.5,2.1666666666666674,77.34999999999997,1090.6027213758377,,,,,
CrTaVW,10.1016/j.dib.2018.10.071,BCC + Laves,13.0,,979,,,,0.0,0.0,0.0,0.0,0.0,0.0,0.0,0.0,0.0,0.25,0.0,0.0,0.0,0.0,0.0,0.0,0.0,0.0,0.0,0.0,0.0,0.0,0.0,0.0,0.0,0.0,0.0,0.0,0.0,0.0,0.0,0.0,0.0,0.0,0.0,0.0,0.0,0.0,0.0,0.0,0.25,0.0,0.25,0.0,0.25,0.0,0.0,0.0,0.0,12.3,5.5,2.1666666666666674,77.34999999999997,1090.6027213758377,,,,,
Hf0.4Nb1.54Ta1.54Ti0.89Zr0.64,10.1016/j.dib.2018.10.071,BCC,10.4,125.0,822,,,,0.0,0.0,0.0,0.0,0.0,0.0,0.0,0.0,0.0,0.0,0.0,0.0,0.0,0.0,0.0,0.0,0.07984031936127746,0.0,0.0,0.0,0.0,0.0,0.0,0.0,0.0,0.3073852295409182,0.0,0.0,0.0,0.0,0.0,0.0,0.0,0.0,0.0,0.0,0.0,0.0,0.0,0.0,0.3073852295409182,0.17764471057884232,0.0,0.0,0.0,0.0,0.0,0.0,0.12774451097804393,10.460586826347306,4.614770459081837,3.1701631701631716,94.64111776447105,62.99418278608053,,,,,
Hf0.4Nb1.54Ta1.54Ti0.89Zr0.64,10.1016/j.dib.2018.10.071,BCC,10.4,,590,,,,0.0,0.0,0.0,0.0,0.0,0.0,0.0,0.0,0.0,0.0,0.0,0.0,0.0,0.0,0.0,0.0,0.07984031936127746,0.0,0.0,0.0,0.0,0.0,0.0,0.0,0.0,0.3073852295409182,0.0,0.0,0.0,0.0,0.0,0.0,0.0,0.0,0.0,0.0,0.0,0.0,0.0,0.0,0.3073852295409182,0.17764471057884232,0.0,0.0,0.0,0.0,0.0,0.0,0.12774451097804393,10.460586826347306,4.614770459081837,3.1701631701631716,94.64111776447105,62.99418278608053,,,,,
Hf0.4Nb1.54Ta1.54Ti0.89Zr0.64,10.1016/j.dib.2018.10.071,BCC,10.4,,650,,,,0.0,0.0,0.0,0.0,0.0,0.0,0.0,0.0,0.0,0.0,0.0,0.0,0.0,0.0,0.0,0.0,0.07984031936127746,0.0,0.0,0.0,0.0,0.0,0.0,0.0,0.0,0.3073852295409182,0.0,0.0,0.0,0.0,0.0,0.0,0.0,0.0,0.0,0.0,0.0,0.0,0.0,0.0,0.3073852295409182,0.17764471057884232,0.0,0.0,0.0,0.0,0.0,0.0,0.12774451097804393,10.460586826347306,4.614770459081837,3.1701631701631716,94.64111776447105,62.99418278608053,,,,,
Hf0.4Nb1.54Ta1.54Ti0.89Zr0.64,10.1016/j.dib.2018.10.071,BCC,10.4,,765,,,,0.0,0.0,0.0,0.0,0.0,0.0,0.0,0.0,0.0,0.0,0.0,0.0,0.0,0.0,0.0,0.0,0.07984031936127746,0.0,0.0,0.0,0.0,0.0,0.0,0.0,0.0,0.3073852295409182,0.0,0.0,0.0,0.0,0.0,0.0,0.0,0.0,0.0,0.0,0.0,0.0,0.0,0.0,0.3073852295409182,0.17764471057884232,0.0,0.0,0.0,0.0,0.0,0.0,0.12774451097804393,10.460586826347306,4.614770459081837,3.1701631701631716,94.64111776447105,62.99418278608053,,,,,
Hf0.4Nb1.54Ta1.54Ti0.89Zr0.64,10.1016/j.dib.2018.10.071,BCC,10.4,,795,,,,0.0,0.0,0.0,0.0,0.0,0.0,0.0,0.0,0.0,0.0,0.0,0.0,0.0,0.0,0.0,0.0,0.07984031936127746,0.0,0.0,0.0,0.0,0.0,0.0,0.0,0.0,0.3073852295409182,0.0,0.0,0.0,0.0,0.0,0.0,0.0,0.0,0.0,0.0,0.0,0.0,0.0,0.0,0.3073852295409182,0.17764471057884232,0.0,0.0,0.0,0.0,0.0,0.0,0.12774451097804393,10.460586826347306,4.614770459081837,3.1701631701631716,94.64111776447105,62.99418278608053,,,,,
Hf0.5Mo0.5NbSi0.1TiZr,10.1016/j.dib.2018.10.071,BCC + M5SI3,7.7,,1350,,,,0.0,0.0,0.0,0.0,0.0,0.0,0.0,0.0,0.0,0.0,0.0,0.0,0.0,0.0,0.0,0.0,0.1219512195121951,0.0,0.0,0.0,0.0,0.0,0.0,0.1219512195121951,0.0,0.2439024390243902,0.0,0.0,0.0,0.0,0.0,0.0,0.0,0.0,0.0,0.0,0.024390243902439022,0.0,0.0,0.0,0.0,0.2439024390243902,0.0,0.0,0.0,0.0,0.0,0.0,0.2439024390243902,,,,,,,,,,
Hf0.5Mo0.5NbSi0.3TiZr,10.1016/j.dib.2018.10.071,BCC + M5SI3,7.5,,1370,,,,0.0,0.0,0.0,0.0,0.0,0.0,0.0,0.0,0.0,0.0,0.0,0.0,0.0,0.0,0.0,0.0,0.11627906976744186,0.0,0.0,0.0,0.0,0.0,0.0,0.11627906976744186,0.0,0.23255813953488372,0.0,0.0,0.0,0.0,0.0,0.0,0.0,0.0,0.0,0.0,0.06976744186046512,0.0,0.0,0.0,0.0,0.23255813953488372,0.0,0.0,0.0,0.0,0.0,0.0,0.23255813953488372,,,,,,,,,,
Hf0.5Mo0.5NbSi0.5TiZr,10.1016/j.dib.2018.10.071,BCC + M5SI3,7.2,,1600,,,,0.0,0.0,0.0,0.0,0.0,0.0,0.0,0.0,0.0,0.0,0.0,0.0,0.0,0.0,0.0,0.0,0.1111111111111111,0.0,0.0,0.0,0.0,0.0,0.0,0.1111111111111111,0.0,0.2222222222222222,0.0,0.0,0.0,0.0,0.0,0.0,0.0,0.0,0.0,0.0,0.1111111111111111,0.0,0.0,0.0,0.0,0.2222222222222222,0.0,0.0,0.0,0.0,0.0,0.0,0.2222222222222222,,,,,,,,,,
Hf0.5Mo0.5NbSi0.7TiZr,10.1016/j.dib.2018.10.071,BCC + M5SI3,7.0,,1550,,,,0.0,0.0,0.0,0.0,0.0,0.0,0.0,0.0,0.0,0.0,0.0,0.0,0.0,0.0,0.0,0.0,0.10638297872340427,0.0,0.0,0.0,0.0,0.0,0.0,0.10638297872340427,0.0,0.21276595744680854,0.0,0.0,0.0,0.0,0.0,0.0,0.0,0.0,0.0,0.0,0.14893617021276598,0.0,0.0,0.0,0.0,0.21276595744680854,0.0,0.0,0.0,0.0,0.0,0.0,0.21276595744680854,,,,,,,,,,
Hf0.5Mo0.5NbSi0.9TiZr,10.1016/j.dib.2018.10.071,BCC + M5SI3,6.8,,1650,,,,0.0,0.0,0.0,0.0,0.0,0.0,0.0,0.0,0.0,0.0,0.0,0.0,0.0,0.0,0.0,0.0,0.10204081632653061,0.0,0.0,0.0,0.0,0.0,0.0,0.10204081632653061,0.0,0.20408163265306123,0.0,0.0,0.0,0.0,0.0,0.0,0.0,0.0,0.0,0.0,0.1836734693877551,0.0,0.0,0.0,0.0,0.20408163265306123,0.0,0.0,0.0,0.0,0.0,0.0,0.20408163265306123,,,,,,,,,,
Hf0.5Mo0.5NbTiZr,10.1016/j.dib.2018.10.071,BCC,7.9,123.1,1176,,,,0.0,0.0,0.0,0.0,0.0,0.0,0.0,0.0,0.0,0.0,0.0,0.0,0.0,0.0,0.0,0.0,0.125,0.0,0.0,0.0,0.0,0.0,0.0,0.125,0.0,0.25,0.0,0.0,0.0,0.0,0.0,0.0,0.0,0.0,0.0,0.0,0.0,0.0,0.0,0.0,0.0,0.25,0.0,0.0,0.0,0.0,0.0,0.0,0.25,7.8477500000000004,4.5,3.0000000000000004,82.75,135.19992421567608,,,,,
Hf0.5Mo0.5NbTiZr,10.1016/j.dib.2018.10.071,BCC,7.9,123.1,1150,,,,0.0,0.0,0.0,0.0,0.0,0.0,0.0,0.0,0.0,0.0,0.0,0.0,0.0,0.0,0.0,0.0,0.125,0.0,0.0,0.0,0.0,0.0,0.0,0.125,0.0,0.25,0.0,0.0,0.0,0.0,0.0,0.0,0.0,0.0,0.0,0.0,0.0,0.0,0.0,0.0,0.0,0.25,0.0,0.0,0.0,0.0,0.0,0.0,0.25,7.8477500000000004,4.5,3.0000000000000004,82.75,135.19992421567608,,,,,
Hf0.5Nb0.5Ta0.5Ti1.5Zr,10.1016/j.dib.2018.10.071,BCC,8.2,106.6,903,,,,0.0,0.0,0.0,0.0,0.0,0.0,0.0,0.0,0.0,0.0,0.0,0.0,0.0,0.0,0.0,0.0,0.125,0.0,0.0,0.0,0.0,0.0,0.0,0.0,0.0,0.125,0.0,0.0,0.0,0.0,0.0,0.0,0.0,0.0,0.0,0.0,0.0,0.0,0.0,0.0,0.125,0.375,0.0,0.0,0.0,0.0,0.0,0.0,0.25,8.141000000000002,4.25,2.8666666666666676,80.11250000000001,5.2341540712409635,,,,,
Hf0.75NbTa0.5Ti1.5Zr1.25,10.1016/j.dib.2018.10.071,BCC,8.4,103.1,1150,,,,0.0,0.0,0.0,0.0,0.0,0.0,0.0,0.0,0.0,0.0,0.0,0.0,0.0,0.0,0.0,0.0,0.15,0.0,0.0,0.0,0.0,0.0,0.0,0.0,0.0,0.2,0.0,0.0,0.0,0.0,0.0,0.0,0.0,0.0,0.0,0.0,0.0,0.0,0.0,0.0,0.1,0.3,0.0,0.0,0.0,0.0,0.0,0.0,0.25,8.3613,4.3,3.0111482720178375,83.14000000000001,12.971926090228475,,,,,
Hf0.75NbTa0.5Ti1.5Zr1.25,10.1016/j.dib.2018.10.071,BCC,8.4,103.1,1100,,,,0.0,0.0,0.0,0.0,0.0,0.0,0.0,0.0,0.0,0.0,0.0,0.0,0.0,0.0,0.0,0.0,0.15,0.0,0.0,0.0,0.0,0.0,0.0,0.0,0.0,0.2,0.0,0.0,0.0,0.0,0.0,0.0,0.0,0.0,0.0,0.0,0.0,0.0,0.0,0.0,0.1,0.3,0.0,0.0,0.0,0.0,0.0,0.0,0.25,8.3613,4.3,3.0111482720178375,83.14000000000001,12.971926090228475,,,,,
Hf0.75NbTa0.5Ti1.5Zr1.25,10.1016/j.dib.2018.10.071,BCC,8.4,103.1,890,,,,0.0,0.0,0.0,0.0,0.0,0.0,0.0,0.0,0.0,0.0,0.0,0.0,0.0,0.0,0.0,0.0,0.15,0.0,0.0,0.0,0.0,0.0,0.0,0.0,0.0,0.2,0.0,0.0,0.0,0.0,0.0,0.0,0.0,0.0,0.0,0.0,0.0,0.0,0.0,0.0,0.1,0.3,0.0,0.0,0.0,0.0,0.0,0.0,0.25,8.3613,4.3,3.0111482720178375,83.14000000000001,12.971926090228475,,,,,
Hf0.75NbTa0.5Ti1.5Zr1.25,10.1016/j.dib.2018.10.071,BCC,8.4,,1040,,,,0.0,0.0,0.0,0.0,0.0,0.0,0.0,0.0,0.0,0.0,0.0,0.0,0.0,0.0,0.0,0.0,0.15,0.0,0.0,0.0,0.0,0.0,0.0,0.0,0.0,0.2,0.0,0.0,0.0,0.0,0.0,0.0,0.0,0.0,0.0,0.0,0.0,0.0,0.0,0.0,0.1,0.3,0.0,0.0,0.0,0.0,0.0,0.0,0.25,8.3613,4.3,3.0111482720178375,83.14000000000001,12.971926090228475,,,,,
Hf0.75NbTa0.5Ti1.5Zr1.25,10.1016/j.dib.2018.10.071,BCC,8.4,,1020,,,,0.0,0.0,0.0,0.0,0.0,0.0,0.0,0.0,0.0,0.0,0.0,0.0,0.0,0.0,0.0,0.0,0.15,0.0,0.0,0.0,0.0,0.0,0.0,0.0,0.0,0.2,0.0,0.0,0.0,0.0,0.0,0.0,0.0,0.0,0.0,0.0,0.0,0.0,0.0,0.0,0.1,0.3,0.0,0.0,0.0,0.0,0.0,0.0,0.25,8.3613,4.3,3.0111482720178375,83.14000000000001,12.971926090228475,,,,,
Hf0.75NbTa0.5Ti1.5Zr1.25,10.1016/j.dib.2018.10.071,BCC,8.4,,640,,,,0.0,0.0,0.0,0.0,0.0,0.0,0.0,0.0,0.0,0.0,0.0,0.0,0.0,0.0,0.0,0.0,0.15,0.0,0.0,0.0,0.0,0.0,0.0,0.0,0.0,0.2,0.0,0.0,0.0,0.0,0.0,0.0,0.0,0.0,0.0,0.0,0.0,0.0,0.0,0.0,0.1,0.3,0.0,0.0,0.0,0.0,0.0,0.0,0.25,8.3613,4.3,3.0111482720178375,83.14000000000001,12.971926090228475,,,,,
Hf0.75NbTa0.5Ti1.5Zr1.25,10.1016/j.dib.2018.10.071,BCC,8.4,,1200,,,,0.0,0.0,0.0,0.0,0.0,0.0,0.0,0.0,0.0,0.0,0.0,0.0,0.0,0.0,0.0,0.0,0.15,0.0,0.0,0.0,0.0,0.0,0.0,0.0,0.0,0.2,0.0,0.0,0.0,0.0,0.0,0.0,0.0,0.0,0.0,0.0,0.0,0.0,0.0,0.0,0.1,0.3,0.0,0.0,0.0,0.0,0.0,0.0,0.25,8.3613,4.3,3.0111482720178375,83.14000000000001,12.971926090228475,,,,,
Hf0.75NbTa0.5Ti1.5Zr1.25,10.1016/j.dib.2018.10.071,BCC,8.4,,1180,,,,0.0,0.0,0.0,0.0,0.0,0.0,0.0,0.0,0.0,0.0,0.0,0.0,0.0,0.0,0.0,0.0,0.15,0.0,0.0,0.0,0.0,0.0,0.0,0.0,0.0,0.2,0.0,0.0,0.0,0.0,0.0,0.0,0.0,0.0,0.0,0.0,0.0,0.0,0.0,0.0,0.1,0.3,0.0,0.0,0.0,0.0,0.0,0.0,0.25,8.3613,4.3,3.0111482720178375,83.14000000000001,12.971926090228475,,,,,
Hf0.75NbTa0.5Ti1.5Zr1.25,10.1016/j.dib.2018.10.071,BCC,8.4,,1020,,,,0.0,0.0,0.0,0.0,0.0,0.0,0.0,0.0,0.0,0.0,0.0,0.0,0.0,0.0,0.0,0.0,0.15,0.0,0.0,0.0,0.0,0.0,0.0,0.0,0.0,0.2,0.0,0.0,0.0,0.0,0.0,0.0,0.0,0.0,0.0,0.0,0.0,0.0,0.0,0.0,0.1,0.3,0.0,0.0,0.0,0.0,0.0,0.0,0.25,8.3613,4.3,3.0111482720178375,83.14000000000001,12.971926090228475,,,,,
Hf0.75NbTa0.5Ti1.5Zr1.25,10.1016/j.dib.2018.10.071,BCC,8.4,,1380,,,,0.0,0.0,0.0,0.0,0.0,0.0,0.0,0.0,0.0,0.0,0.0,0.0,0.0,0.0,0.0,0.0,0.15,0.0,0.0,0.0,0.0,0.0,0.0,0.0,0.0,0.2,0.0,0.0,0.0,0.0,0.0,0.0,0.0,0.0,0.0,0.0,0.0,0.0,0.0,0.0,0.1,0.3,0.0,0.0,0.0,0.0,0.0,0.0,0.25,8.3613,4.3,3.0111482720178375,83.14000000000001,12.971926090228475,,,,,
Hf0.75NbTa0.5Ti1.5Zr1.25,10.1016/j.dib.2018.10.071,BCC,8.4,,1370,,,,0.0,0.0,0.0,0.0,0.0,0.0,0.0,0.0,0.0,0.0,0.0,0.0,0.0,0.0,0.0,0.0,0.15,0.0,0.0,0.0,0.0,0.0,0.0,0.0,0.0,0.2,0.0,0.0,0.0,0.0,0.0,0.0,0.0,0.0,0.0,0.0,0.0,0.0,0.0,0.0,0.1,0.3,0.0,0.0,0.0,0.0,0.0,0.0,0.25,8.3613,4.3,3.0111482720178375,83.14000000000001,12.971926090228475,,,,,
Hf0.75NbTa0.5Ti1.5Zr1.25,10.1016/j.dib.2018.10.071,BCC,8.4,,1250,,,,0.0,0.0,0.0,0.0,0.0,0.0,0.0,0.0,0.0,0.0,0.0,0.0,0.0,0.0,0.0,0.0,0.15,0.0,0.0,0.0,0.0,0.0,0.0,0.0,0.0,0.2,0.0,0.0,0.0,0.0,0.0,0.0,0.0,0.0,0.0,0.0,0.0,0.0,0.0,0.0,0.1,0.3,0.0,0.0,0.0,0.0,0.0,0.0,0.25,8.3613,4.3,3.0111482720178375,83.14000000000001,12.971926090228475,,,,,
Hf0.75NbTa0.5Ti1.5Zr1.25,10.1016/j.dib.2018.10.071,BCC,8.4,,1640,,,,0.0,0.0,0.0,0.0,0.0,0.0,0.0,0.0,0.0,0.0,0.0,0.0,0.0,0.0,0.0,0.0,0.15,0.0,0.0,0.0,0.0,0.0,0.0,0.0,0.0,0.2,0.0,0.0,0.0,0.0,0.0,0.0,0.0,0.0,0.0,0.0,0.0,0.0,0.0,0.0,0.1,0.3,0.0,0.0,0.0,0.0,0.0,0.0,0.25,8.3613,4.3,3.0111482720178375,83.14000000000001,12.971926090228475,,,,,
Hf0.75NbTa0.5Ti1.5Zr1.25,10.1016/j.dib.2018.10.071,BCC,8.4,,1550,,,,0.0,0.0,0.0,0.0,0.0,0.0,0.0,0.0,0.0,0.0,0.0,0.0,0.0,0.0,0.0,0.0,0.15,0.0,0.0,0.0,0.0,0.0,0.0,0.0,0.0,0.2,0.0,0.0,0.0,0.0,0.0,0.0,0.0,0.0,0.0,0.0,0.0,0.0,0.0,0.0,0.1,0.3,0.0,0.0,0.0,0.0,0.0,0.0,0.25,8.3613,4.3,3.0111482720178375,83.14000000000001,12.971926090228475,,,,,
Hf0.75NbTa0.5Ti1.5Zr1.25,10.1016/j.dib.2018.10.071,BCC,8.4,,1370,,,,0.0,0.0,0.0,0.0,0.0,0.0,0.0,0.0,0.0,0.0,0.0,0.0,0.0,0.0,0.0,0.0,0.15,0.0,0.0,0.0,0.0,0.0,0.0,0.0,0.0,0.2,0.0,0.0,0.0,0.0,0.0,0.0,0.0,0.0,0.0,0.0,0.0,0.0,0.0,0.0,0.1,0.3,0.0,0.0,0.0,0.0,0.0,0.0,0.25,8.3613,4.3,3.0111482720178375,83.14000000000001,12.971926090228475,,,,,
Hf0.75NbTa0.5Ti1.5Zr1.25,10.1016/j.dib.2018.10.071,BCC,8.4,,1920,,,,0.0,0.0,0.0,0.0,0.0,0.0,0.0,0.0,0.0,0.0,0.0,0.0,0.0,0.0,0.0,0.0,0.15,0.0,0.0,0.0,0.0,0.0,0.0,0.0,0.0,0.2,0.0,0.0,0.0,0.0,0.0,0.0,0.0,0.0,0.0,0.0,0.0,0.0,0.0,0.0,0.1,0.3,0.0,0.0,0.0,0.0,0.0,0.0,0.25,8.3613,4.3,3.0111482720178375,83.14000000000001,12.971926090228475,,,,,
Hf0.75NbTa0.5Ti1.5Zr1.25,10.1016/j.dib.2018.10.071,BCC,8.4,,1880,,,,0.0,0.0,0.0,0.0,0.0,0.0,0.0,0.0,0.0,0.0,0.0,0.0,0.0,0.0,0.0,0.0,0.15,0.0,0.0,0.0,0.0,0.0,0.0,0.0,0.0,0.2,0.0,0.0,0.0,0.0,0.0,0.0,0.0,0.0,0.0,0.0,0.0,0.0,0.0,0.0,0.1,0.3,0.0,0.0,0.0,0.0,0.0,0.0,0.25,8.3613,4.3,3.0111482720178375,83.14000000000001,12.971926090228475,,,,,
Hf0.75NbTa0.5Ti1.5Zr1.25,10.1016/j.dib.2018.10.071,BCC,8.4,,1750,,,,0.0,0.0,0.0,0.0,0.0,0.0,0.0,0.0,0.0,0.0,0.0,0.0,0.0,0.0,0.0,0.0,0.15,0.0,0.0,0.0,0.0,0.0,0.0,0.0,0.0,0.2,0.0,0.0,0.0,0.0,0.0,0.0,0.0,0.0,0.0,0.0,0.0,0.0,0.0,0.0,0.1,0.3,0.0,0.0,0.0,0.0,0.0,0.0,0.25,8.3613,4.3,3.0111482720178375,83.14000000000001,12.971926090228475,,,,,
Hf0.75NbTa0.5Ti1.5Zr1.25,10.1016/j.dib.2018.10.071,BCC,8.4,,2390,,,,0.0,0.0,0.0,0.0,0.0,0.0,0.0,0.0,0.0,0.0,0.0,0.0,0.0,0.0,0.0,0.0,0.15,0.0,0.0,0.0,0.0,0.0,0.0,0.0,0.0,0.2,0.0,0.0,0.0,0.0,0.0,0.0,0.0,0.0,0.0,0.0,0.0,0.0,0.0,0.0,0.1,0.3,0.0,0.0,0.0,0.0,0.0,0.0,0.25,8.3613,4.3,3.0111482720178375,83.14000000000001,12.971926090228475,,,,,
Hf0.75NbTa0.5Ti1.5Zr1.25,10.1016/j.dib.2018.10.071,BCC,8.4,,2250,,,,0.0,0.0,0.0,0.0,0.0,0.0,0.0,0.0,0.0,0.0,0.0,0.0,0.0,0.0,0.0,0.0,0.15,0.0,0.0,0.0,0.0,0.0,0.0,0.0,0.0,0.2,0.0,0.0,0.0,0.0,0.0,0.0,0.0,0.0,0.0,0.0,0.0,0.0,0.0,0.0,0.1,0.3,0.0,0.0,0.0,0.0,0.0,0.0,0.25,8.3613,4.3,3.0111482720178375,83.14000000000001,12.971926090228475,,,,,
Hf0.75NbTa0.5Ti1.5Zr1.25,10.1016/j.dib.2018.10.071,BCC,8.4,,2210,,,,0.0,0.0,0.0,0.0,0.0,0.0,0.0,0.0,0.0,0.0,0.0,0.0,0.0,0.0,0.0,0.0,0.15,0.0,0.0,0.0,0.0,0.0,0.0,0.0,0.0,0.2,0.0,0.0,0.0,0.0,0.0,0.0,0.0,0.0,0.0,0.0,0.0,0.0,0.0,0.0,0.1,0.3,0.0,0.0,0.0,0.0,0.0,0.0,0.25,8.3613,4.3,3.0111482720178375,83.14000000000001,12.971926090228475,,,,,
HfMo0.25NbTaTiZr,10.1016/j.dib.2018.10.071,BCC,9.9,121.0,1112,,,,0.0,0.0,0.0,0.0,0.0,0.0,0.0,0.0,0.0,0.0,0.0,0.0,0.0,0.0,0.0,0.0,0.19047619047619047,0.0,0.0,0.0,0.0,0.0,0.0,0.047619047619047616,0.0,0.19047619047619047,0.0,0.0,0.0,0.0,0.0,0.0,0.0,0.0,0.0,0.0,0.0,0.0,0.0,0.0,0.19047619047619047,0.19047619047619047,0.0,0.0,0.0,0.0,0.0,0.0,0.19047619047619047,9.93638095238095,4.476190476190476,3.0428724544480157,84.19523809523807,79.5080738090628,,,,,
HfMo0.5NbSi0.3TiV0.5,10.1016/j.dib.2018.10.071,BCC + M5SI3,8.5,,1617,,,,0.0,0.0,0.0,0.0,0.0,0.0,0.0,0.0,0.0,0.0,0.0,0.0,0.0,0.0,0.0,0.0,0.23255813953488372,0.0,0.0,0.0,0.0,0.0,0.0,0.11627906976744186,0.0,0.23255813953488372,0.0,0.0,0.0,0.0,0.0,0.0,0.0,0.0,0.0,0.0,0.06976744186046512,0.0,0.0,0.0,0.0,0.23255813953488372,0.11627906976744186,0.0,0.0,0.0,0.0,0.0,0.0,,,,,,,,,,
HfMo0.5NbSi0.3TiV0.5,10.1016/j.dib.2018.10.071,BCC + M5SI3,8.5,,166,,,,0.0,0.0,0.0,0.0,0.0,0.0,0.0,0.0,0.0,0.0,0.0,0.0,0.0,0.0,0.0,0.0,0.23255813953488372,0.0,0.0,0.0,0.0,0.0,0.0,0.11627906976744186,0.0,0.23255813953488372,0.0,0.0,0.0,0.0,0.0,0.0,0.0,0.0,0.0,0.0,0.06976744186046512,0.0,0.0,0.0,0.0,0.23255813953488372,0.11627906976744186,0.0,0.0,0.0,0.0,0.0,0.0,,,,,,,,,,
HfMo0.5NbSi0.3TiV0.5,10.1016/j.dib.2018.10.071,BCC + M5SI3,8.5,,398,,,,0.0,0.0,0.0,0.0,0.0,0.0,0.0,0.0,0.0,0.0,0.0,0.0,0.0,0.0,0.0,0.0,0.23255813953488372,0.0,0.0,0.0,0.0,0.0,0.0,0.11627906976744186,0.0,0.23255813953488372,0.0,0.0,0.0,0.0,0.0,0.0,0.0,0.0,0.0,0.0,0.06976744186046512,0.0,0.0,0.0,0.0,0.23255813953488372,0.11627906976744186,0.0,0.0,0.0,0.0,0.0,0.0,,,,,,,,,,
HfMo0.5Nbsi0.5TiV0.5,10.1016/j.dib.2018.10.071,BCC + M5SI3,8.2,,1787,,,,0.0,0.0,0.0,0.0,0.0,0.0,0.0,0.0,0.0,0.0,0.0,0.0,0.0,0.0,0.0,0.0,0.25,0.0,0.0,0.0,0.0,0.0,0.0,0.125,0.0,0.25,0.0,0.0,0.0,0.0,0.0,0.0,0.0,0.0,0.0,0.0,0.0,0.0,0.0,0.0,0.0,0.25,0.125,0.0,0.0,0.0,0.0,0.0,0.0,8.64525,4.625,3.175438596491229,90.7875,226.2487241469754,,,,,
HfMo0.5NbSi0.5TiV0.5,10.1016/j.dib.2018.10.071,BCC + M5SI3,8.2,,188,,,,0.0,0.0,0.0,0.0,0.0,0.0,0.0,0.0,0.0,0.0,0.0,0.0,0.0,0.0,0.0,0.0,0.22222222222222224,0.0,0.0,0.0,0.0,0.0,0.0,0.11111111111111112,0.0,0.22222222222222224,0.0,0.0,0.0,0.0,0.0,0.0,0.0,0.0,0.0,0.0,0.11111111111111112,0.0,0.0,0.0,0.0,0.22222222222222224,0.11111111111111112,0.0,0.0,0.0,0.0,0.0,0.0,,,,,,,,,,
HfMo0.5NbSi0.5TIV0.5,10.1016/j.dib.2018.10.071,BCC + M5SI3,8.2,,614,,,,0.0,0.0,0.0,0.0,0.0,0.0,0.0,0.0,0.0,0.0,0.0,0.0,0.0,0.0,0.0,0.0,0.18181818181818182,0.18181818181818182,0.0,0.0,0.0,0.0,0.0,0.09090909090909091,0.0,0.18181818181818182,0.0,0.0,0.0,0.0,0.0,0.0,0.0,0.0,0.0,0.0,0.09090909090909091,0.0,0.0,0.18181818181818182,0.0,0.0,0.09090909090909091,0.0,0.0,0.0,0.0,0.0,0.0,,,,,,,,,,
HfMo0.5Nbsi0.7TiV0.5,10.1016/j.dib.2018.10.071,BCC + M5SI3,7.9,,2134,,,,0.0,0.0,0.0,0.0,0.0,0.0,0.0,0.0,0.0,0.0,0.0,0.0,0.0,0.0,0.0,0.0,0.25,0.0,0.0,0.0,0.0,0.0,0.0,0.125,0.0,0.25,0.0,0.0,0.0,0.0,0.0,0.0,0.0,0.0,0.0,0.0,0.0,0.0,0.0,0.0,0.0,0.25,0.125,0.0,0.0,0.0,0.0,0.0,0.0,8.64525,4.625,3.175438596491229,90.7875,226.2487241469754,,,,,
HfMo0.5NbSi0.7TiV0.5,10.1016/j.dib.2018.10.071,BCC + M5SI3,7.9,,235,,,,0.0,0.0,0.0,0.0,0.0,0.0,0.0,0.0,0.0,0.0,0.0,0.0,0.0,0.0,0.0,0.0,0.2127659574468085,0.0,0.0,0.0,0.0,0.0,0.0,0.10638297872340426,0.0,0.2127659574468085,0.0,0.0,0.0,0.0,0.0,0.0,0.0,0.0,0.0,0.0,0.14893617021276595,0.0,0.0,0.0,0.0,0.2127659574468085,0.10638297872340426,0.0,0.0,0.0,0.0,0.0,0.0,,,,,,,,,,
HfMo0.5NbSi0.7TiV0.5,10.1016/j.dib.2018.10.071,BCC + M5SI3,7.9,,673,,,,0.0,0.0,0.0,0.0,0.0,0.0,0.0,0.0,0.0,0.0,0.0,0.0,0.0,0.0,0.0,0.0,0.2127659574468085,0.0,0.0,0.0,0.0,0.0,0.0,0.10638297872340426,0.0,0.2127659574468085,0.0,0.0,0.0,0.0,0.0,0.0,0.0,0.0,0.0,0.0,0.14893617021276595,0.0,0.0,0.0,0.0,0.2127659574468085,0.10638297872340426,0.0,0.0,0.0,0.0,0.0,0.0,,,,,,,,,,
HfMo0.5NbTaTiZr,10.1016/j.dib.2018.10.071,BCC,9.9,130.5,1317,,,,0.0,0.0,0.0,0.0,0.0,0.0,0.0,0.0,0.0,0.0,0.0,0.0,0.0,0.0,0.0,0.0,0.18181818181818182,0.0,0.0,0.0,0.0,0.0,0.0,0.09090909090909091,0.0,0.18181818181818182,0.0,0.0,0.0,0.0,0.0,0.0,0.0,0.0,0.0,0.0,0.0,0.0,0.0,0.0,0.18181818181818182,0.18181818181818182,0.0,0.0,0.0,0.0,0.0,0.0,0.18181818181818182,9.952,4.545454545454546,3.000000000000001,83.35454545454544,133.91943690248365,,,,,
HfMo0.5NbTiV0.5,10.1016/j.dib.2018.10.071,BCC,9.0,131.9,1260,,,,0.0,0.0,0.0,0.0,0.0,0.0,0.0,0.0,0.0,0.0,0.0,0.0,0.0,0.0,0.0,0.0,0.25,0.0,0.0,0.0,0.0,0.0,0.0,0.125,0.0,0.25,0.0,0.0,0.0,0.0,0.0,0.0,0.0,0.0,0.0,0.0,0.0,0.0,0.0,0.0,0.0,0.25,0.125,0.0,0.0,0.0,0.0,0.0,0.0,8.64525,4.625,3.175438596491229,90.7875,226.2487241469754,,,,,
HfMo0.5NbTiV0.5,10.1016/j.dib.2018.10.071,BCC,9.0,,60,,,,0.0,0.0,0.0,0.0,0.0,0.0,0.0,0.0,0.0,0.0,0.0,0.0,0.0,0.0,0.0,0.0,0.25,0.0,0.0,0.0,0.0,0.0,0.0,0.125,0.0,0.25,0.0,0.0,0.0,0.0,0.0,0.0,0.0,0.0,0.0,0.0,0.0,0.0,0.0,0.0,0.0,0.25,0.125,0.0,0.0,0.0,0.0,0.0,0.0,8.64525,4.625,3.175438596491229,90.7875,226.2487241469754,,,,,
HfMo0.5NbTiV0.5,10.1016/j.dib.2018.10.071,BCC,9.0,,368,,,,0.0,0.0,0.0,0.0,0.0,0.0,0.0,0.0,0.0,0.0,0.0,0.0,0.0,0.0,0.0,0.0,0.25,0.0,0.0,0.0,0.0,0.0,0.0,0.125,0.0,0.25,0.0,0.0,0.0,0.0,0.0,0.0,0.0,0.0,0.0,0.0,0.0,0.0,0.0,0.0,0.0,0.25,0.125,0.0,0.0,0.0,0.0,0.0,0.0,8.64525,4.625,3.175438596491229,90.7875,226.2487241469754,,,,,
HfMo0.75NbTaTiZr,10.1016/j.dib.2018.10.071,BCC,9.9,139.1,1373,,,,0.0,0.0,0.0,0.0,0.0,0.0,0.0,0.0,0.0,0.0,0.0,0.0,0.0,0.0,0.0,0.0,0.17391304347826086,0.0,0.0,0.0,0.0,0.0,0.0,0.13043478260869565,0.0,0.17391304347826086,0.0,0.0,0.0,0.0,0.0,0.0,0.0,0.0,0.0,0.0,0.0,0.0,0.0,0.0,0.17391304347826086,0.17391304347826086,0.0,0.0,0.0,0.0,0.0,0.0,0.17391304347826086,9.966260869565216,4.608695652173912,2.961795606494748,82.58695652173913,191.4960097179377,,,,,
HfMoNbTaTiZr,10.1016/j.dib.2018.10.071,BCC,9.9,147.0,1512,,,,0.0,0.0,0.0,0.0,0.0,0.0,0.0,0.0,0.0,0.0,0.0,0.0,0.0,0.0,0.0,0.0,0.16666666666666669,0.0,0.0,0.0,0.0,0.0,0.0,0.16666666666666669,0.0,0.16666666666666669,0.0,0.0,0.0,0.0,0.0,0.0,0.0,0.0,0.0,0.0,0.0,0.0,0.0,0.0,0.16666666666666669,0.16666666666666669,0.0,0.0,0.0,0.0,0.0,0.0,0.16666666666666669,9.979333333333333,4.666666666666667,2.927536231884059,81.88333333333333,249.33461035932356,,,,,
HfMoNbTaTiZr,10.1016/j.dib.2018.10.071,BCC,9.9,147.0,1512,,,,0.0,0.0,0.0,0.0,0.0,0.0,0.0,0.0,0.0,0.0,0.0,0.0,0.0,0.0,0.0,0.0,0.16666666666666669,0.0,0.0,0.0,0.0,0.0,0.0,0.16666666666666669,0.0,0.16666666666666669,0.0,0.0,0.0,0.0,0.0,0.0,0.0,0.0,0.0,0.0,0.0,0.0,0.0,0.0,0.16666666666666669,0.16666666666666669,0.0,0.0,0.0,0.0,0.0,0.0,0.16666666666666669,9.979333333333333,4.666666666666667,2.927536231884059,81.88333333333333,249.33461035932356,,,,,
HfMoNbTaTiZr,10.1016/j.dib.2018.10.071,BCC,9.9,,556,,,,0.0,0.0,0.0,0.0,0.0,0.0,0.0,0.0,0.0,0.0,0.0,0.0,0.0,0.0,0.0,0.0,0.16666666666666669,0.0,0.0,0.0,0.0,0.0,0.0,0.16666666666666669,0.0,0.16666666666666669,0.0,0.0,0.0,0.0,0.0,0.0,0.0,0.0,0.0,0.0,0.0,0.0,0.0,0.0,0.16666666666666669,0.16666666666666669,0.0,0.0,0.0,0.0,0.0,0.0,0.16666666666666669,9.979333333333333,4.666666666666667,2.927536231884059,81.88333333333333,249.33461035932356,,,,,
HfMoNbTaTiZr,10.1016/j.dib.2018.10.071,BCC,9.9,,814,,,,0.0,0.0,0.0,0.0,0.0,0.0,0.0,0.0,0.0,0.0,0.0,0.0,0.0,0.0,0.0,0.0,0.16666666666666669,0.0,0.0,0.0,0.0,0.0,0.0,0.16666666666666669,0.0,0.16666666666666669,0.0,0.0,0.0,0.0,0.0,0.0,0.0,0.0,0.0,0.0,0.0,0.0,0.0,0.0,0.16666666666666669,0.16666666666666669,0.0,0.0,0.0,0.0,0.0,0.0,0.16666666666666669,9.979333333333333,4.666666666666667,2.927536231884059,81.88333333333333,249.33461035932356,,,,,
HfMoNbTaTiZr,10.1016/j.dib.2018.10.071,BCC,9.9,,1007,,,,0.0,0.0,0.0,0.0,0.0,0.0,0.0,0.0,0.0,0.0,0.0,0.0,0.0,0.0,0.0,0.0,0.16666666666666669,0.0,0.0,0.0,0.0,0.0,0.0,0.16666666666666669,0.0,0.16666666666666669,0.0,0.0,0.0,0.0,0.0,0.0,0.0,0.0,0.0,0.0,0.0,0.0,0.0,0.0,0.16666666666666669,0.16666666666666669,0.0,0.0,0.0,0.0,0.0,0.0,0.16666666666666669,9.979333333333333,4.666666666666667,2.927536231884059,81.88333333333333,249.33461035932356,,,,,
HfMoNbTiZr,10.1016/j.dib.2018.10.071,BCC,8.7,139.2,1719,,,,0.0,0.0,0.0,0.0,0.0,0.0,0.0,0.0,0.0,0.0,0.0,0.0,0.0,0.0,0.0,0.0,0.2,0.0,0.0,0.0,0.0,0.0,0.0,0.2,0.0,0.2,0.0,0.0,0.0,0.0,0.0,0.0,0.0,0.0,0.0,0.0,0.0,0.0,0.0,0.0,0.0,0.2,0.0,0.0,0.0,0.0,0.0,0.0,0.2,8.6372,4.6,2.9561403508771944,79.30000000000001,250.58277303109804,,,,,
HfMoNbTiZr,10.1016/j.dib.2018.10.071,BCC,8.7,139.2,1575,,,,0.0,0.0,0.0,0.0,0.0,0.0,0.0,0.0,0.0,0.0,0.0,0.0,0.0,0.0,0.0,0.0,0.2,0.0,0.0,0.0,0.0,0.0,0.0,0.2,0.0,0.2,0.0,0.0,0.0,0.0,0.0,0.0,0.0,0.0,0.0,0.0,0.0,0.0,0.0,0.0,0.0,0.2,0.0,0.0,0.0,0.0,0.0,0.0,0.2,8.6372,4.6,2.9561403508771944,79.30000000000001,250.58277303109804,,,,,
HfMoNbTiZr,10.1016/j.dib.2018.10.071,BCC,8.7,,187,,,,0.0,0.0,0.0,0.0,0.0,0.0,0.0,0.0,0.0,0.0,0.0,0.0,0.0,0.0,0.0,0.0,0.2,0.0,0.0,0.0,0.0,0.0,0.0,0.2,0.0,0.2,0.0,0.0,0.0,0.0,0.0,0.0,0.0,0.0,0.0,0.0,0.0,0.0,0.0,0.0,0.0,0.2,0.0,0.0,0.0,0.0,0.0,0.0,0.2,8.6372,4.6,2.9561403508771944,79.30000000000001,250.58277303109804,,,,,
HfMoNbTiZr,10.1016/j.dib.2018.10.071,BCC,8.7,,397,,,,0.0,0.0,0.0,0.0,0.0,0.0,0.0,0.0,0.0,0.0,0.0,0.0,0.0,0.0,0.0,0.0,0.2,0.0,0.0,0.0,0.0,0.0,0.0,0.2,0.0,0.2,0.0,0.0,0.0,0.0,0.0,0.0,0.0,0.0,0.0,0.0,0.0,0.0,0.0,0.0,0.0,0.2,0.0,0.0,0.0,0.0,0.0,0.0,0.2,8.6372,4.6,2.9561403508771944,79.30000000000001,250.58277303109804,,,,,
HfMoNbTiZr,10.1016/j.dib.2018.10.071,BCC,8.7,,635,,,,0.0,0.0,0.0,0.0,0.0,0.0,0.0,0.0,0.0,0.0,0.0,0.0,0.0,0.0,0.0,0.0,0.2,0.0,0.0,0.0,0.0,0.0,0.0,0.2,0.0,0.2,0.0,0.0,0.0,0.0,0.0,0.0,0.0,0.0,0.0,0.0,0.0,0.0,0.0,0.0,0.0,0.2,0.0,0.0,0.0,0.0,0.0,0.0,0.2,8.6372,4.6,2.9561403508771944,79.30000000000001,250.58277303109804,,,,,
HfMoNbTiZr,10.1016/j.dib.2018.10.071,BCC,8.7,,728,,,,0.0,0.0,0.0,0.0,0.0,0.0,0.0,0.0,0.0,0.0,0.0,0.0,0.0,0.0,0.0,0.0,0.2,0.0,0.0,0.0,0.0,0.0,0.0,0.2,0.0,0.2,0.0,0.0,0.0,0.0,0.0,0.0,0.0,0.0,0.0,0.0,0.0,0.0,0.0,0.0,0.0,0.2,0.0,0.0,0.0,0.0,0.0,0.0,0.2,8.6372,4.6,2.9561403508771944,79.30000000000001,250.58277303109804,,,,,
HfMoNbTiZr,10.1016/j.dib.2018.10.071,BCC,8.7,,825,,,,0.0,0.0,0.0,0.0,0.0,0.0,0.0,0.0,0.0,0.0,0.0,0.0,0.0,0.0,0.0,0.0,0.2,0.0,0.0,0.0,0.0,0.0,0.0,0.2,0.0,0.2,0.0,0.0,0.0,0.0,0.0,0.0,0.0,0.0,0.0,0.0,0.0,0.0,0.0,0.0,0.0,0.2,0.0,0.0,0.0,0.0,0.0,0.0,0.2,8.6372,4.6,2.9561403508771944,79.30000000000001,250.58277303109804,,,,,
HfMoTaTiZr,10.1016/j.dib.2018.10.071,BCC,10.2,155.4,1600,,,,0.0,0.0,0.0,0.0,0.0,0.0,0.0,0.0,0.0,0.0,0.0,0.0,0.0,0.0,0.0,0.0,0.2,0.0,0.0,0.0,0.0,0.0,0.0,0.2,0.0,0.0,0.0,0.0,0.0,0.0,0.0,0.0,0.0,0.0,0.0,0.0,0.0,0.0,0.0,0.0,0.2,0.2,0.0,0.0,0.0,0.0,0.0,0.0,0.2,10.2612,4.6,2.7154471544715455,73.1,305.75348595838074,,,,,
HfMoTaTiZr,10.1016/j.dib.2018.10.071,BCC,10.2,,404,,,,0.0,0.0,0.0,0.0,0.0,0.0,0.0,0.0,0.0,0.0,0.0,0.0,0.0,0.0,0.0,0.0,0.2,0.0,0.0,0.0,0.0,0.0,0.0,0.2,0.0,0.0,0.0,0.0,0.0,0.0,0.0,0.0,0.0,0.0,0.0,0.0,0.0,0.0,0.0,0.0,0.2,0.2,0.0,0.0,0.0,0.0,0.0,0.0,0.2,10.2612,4.6,2.7154471544715455,73.1,305.75348595838074,,,,,
HfMoTaTiZr,10.1016/j.dib.2018.10.071,BCC,10.2,,855,,,,0.0,0.0,0.0,0.0,0.0,0.0,0.0,0.0,0.0,0.0,0.0,0.0,0.0,0.0,0.0,0.0,0.2,0.0,0.0,0.0,0.0,0.0,0.0,0.2,0.0,0.0,0.0,0.0,0.0,0.0,0.0,0.0,0.0,0.0,0.0,0.0,0.0,0.0,0.0,0.0,0.2,0.2,0.0,0.0,0.0,0.0,0.0,0.0,0.2,10.2612,4.6,2.7154471544715455,73.1,305.75348595838074,,,,,
HfMoTaTiZr,10.1016/j.dib.2018.10.071,BCC,10.2,,1045,,,,0.0,0.0,0.0,0.0,0.0,0.0,0.0,0.0,0.0,0.0,0.0,0.0,0.0,0.0,0.0,0.0,0.2,0.0,0.0,0.0,0.0,0.0,0.0,0.2,0.0,0.0,0.0,0.0,0.0,0.0,0.0,0.0,0.0,0.0,0.0,0.0,0.0,0.0,0.0,0.0,0.2,0.2,0.0,0.0,0.0,0.0,0.0,0.0,0.2,10.2612,4.6,2.7154471544715455,73.1,305.75348595838074,,,,,
HfNb0.18Ta0.18Ti1.27Zr,10.1016/j.dib.2018.10.071,BCC,8.5,95.2,540,,,,0.0,0.0,0.0,0.0,0.0,0.0,0.0,0.0,0.0,0.0,0.0,0.0,0.0,0.0,0.0,0.0,0.27548209366391185,0.0,0.0,0.0,0.0,0.0,0.0,0.0,0.0,0.049586776859504134,0.0,0.0,0.0,0.0,0.0,0.0,0.0,0.0,0.0,0.0,0.0,0.0,0.0,0.0,0.049586776859504134,0.3498622589531681,0.0,0.0,0.0,0.0,0.0,0.0,0.27548209366391185,8.291851239669422,4.099173553719009,2.8767833981841764,73.03581267217632,,,,,,
HfNbSi0.5TiV,10.1016/j.dib.2018.10.071,BCC + M5Si3,7.8,,1399,,,,0.0,0.0,0.0,0.0,0.0,0.0,0.0,0.0,0.0,0.0,0.0,0.0,0.0,0.0,0.0,0.0,0.2222222222222222,0.0,0.0,0.0,0.0,0.0,0.0,0.0,0.0,0.2222222222222222,0.0,0.0,0.0,0.0,0.0,0.0,0.0,0.0,0.0,0.0,0.1111111111111111,0.0,0.0,0.0,0.0,0.2222222222222222,0.2222222222222222,0.0,0.0,0.0,0.0,0.0,0.0,,,,,,,,,,
HfNbsi0.5TIV,10.1016/j.dib.2018.10.071,BCC + M5SI3,7.8,,240,,,,0.0,0.0,0.0,0.0,0.0,0.0,0.0,0.0,0.0,0.0,0.0,0.0,0.0,0.0,0.0,0.0,0.2,0.2,0.0,0.0,0.0,0.0,0.0,0.0,0.0,0.2,0.0,0.0,0.0,0.0,0.0,0.0,0.0,0.0,0.0,0.0,0.0,0.0,0.0,0.2,0.0,0.0,0.2,0.0,0.0,0.0,0.0,0.0,0.0,,,,,,,,,,
HfNbSi0.5TiV,10.1016/j.dib.2018.10.071,BCC + M5SI3,7.8,,875,,,,0.0,0.0,0.0,0.0,0.0,0.0,0.0,0.0,0.0,0.0,0.0,0.0,0.0,0.0,0.0,0.0,0.2222222222222222,0.0,0.0,0.0,0.0,0.0,0.0,0.0,0.0,0.2222222222222222,0.0,0.0,0.0,0.0,0.0,0.0,0.0,0.0,0.0,0.0,0.1111111111111111,0.0,0.0,0.0,0.0,0.2222222222222222,0.2222222222222222,0.0,0.0,0.0,0.0,0.0,0.0,,,,,,,,,,
HfNbSi0.5TiVZr,10.1016/j.dib.2018.10.071,BCC + Laves + M5Si3,7.5,,1540,,,,0.0,0.0,0.0,0.0,0.0,0.0,0.0,0.0,0.0,0.0,0.0,0.0,0.0,0.0,0.0,0.0,0.18181818181818182,0.0,0.0,0.0,0.0,0.0,0.0,0.0,0.0,0.18181818181818182,0.0,0.0,0.0,0.0,0.0,0.0,0.0,0.0,0.0,0.0,0.09090909090909091,0.0,0.0,0.0,0.0,0.18181818181818182,0.18181818181818182,0.0,0.0,0.0,0.0,0.0,0.18181818181818182,,,,,,,,,,
HfNbSi0.5TiVZr,10.1016/j.dib.2018.10.071,BCC + Laves + M5Si3,7.5,,1483,,,,0.0,0.0,0.0,0.0,0.0,0.0,0.0,0.0,0.0,0.0,0.0,0.0,0.0,0.0,0.0,0.0,0.18181818181818182,0.0,0.0,0.0,0.0,0.0,0.0,0.0,0.0,0.18181818181818182,0.0,0.0,0.0,0.0,0.0,0.0,0.0,0.0,0.0,0.0,0.09090909090909091,0.0,0.0,0.0,0.0,0.18181818181818182,0.18181818181818182,0.0,0.0,0.0,0.0,0.0,0.18181818181818182,,,,,,,,,,
HfNbSi0.5TIVZr,10.1016/j.dib.2018.10.071,BCC + Laves + M5Si3,7.5,,371,,,,0.0,0.0,0.0,0.0,0.0,0.0,0.0,0.0,0.0,0.0,0.0,0.0,0.0,0.0,0.0,0.0,0.15384615384615385,0.15384615384615385,0.0,0.0,0.0,0.0,0.0,0.0,0.0,0.15384615384615385,0.0,0.0,0.0,0.0,0.0,0.0,0.0,0.0,0.0,0.0,0.07692307692307693,0.0,0.0,0.15384615384615385,0.0,0.0,0.15384615384615385,0.0,0.0,0.0,0.0,0.0,0.15384615384615385,,,,,,,,,,
HfNbSi0.5TIVZr,10.1016/j.dib.2018.10.071,BCC + Laves + M5Si3,7.5,,102,,,,0.0,0.0,0.0,0.0,0.0,0.0,0.0,0.0,0.0,0.0,0.0,0.0,0.0,0.0,0.0,0.0,0.15384615384615385,0.15384615384615385,0.0,0.0,0.0,0.0,0.0,0.0,0.0,0.15384615384615385,0.0,0.0,0.0,0.0,0.0,0.0,0.0,0.0,0.0,0.0,0.07692307692307693,0.0,0.0,0.15384615384615385,0.0,0.0,0.15384615384615385,0.0,0.0,0.0,0.0,0.0,0.15384615384615385,,,,,,,,,,
HfNbSi0.5TiVZr,10.1016/j.dib.2018.10.071,BCC + Laves + M5Si3,7.5,,920,,,,0.0,0.0,0.0,0.0,0.0,0.0,0.0,0.0,0.0,0.0,0.0,0.0,0.0,0.0,0.0,0.0,0.18181818181818182,0.0,0.0,0.0,0.0,0.0,0.0,0.0,0.0,0.18181818181818182,0.0,0.0,0.0,0.0,0.0,0.0,0.0,0.0,0.0,0.0,0.09090909090909091,0.0,0.0,0.0,0.0,0.18181818181818182,0.18181818181818182,0.0,0.0,0.0,0.0,0.0,0.18181818181818182,,,,,,,,,,
HfNbSi0.5TIVZr,10.1016/j.dib.2018.10.071,BCC + Laves + M5Si3,7.5,,597,,,,0.0,0.0,0.0,0.0,0.0,0.0,0.0,0.0,0.0,0.0,0.0,0.0,0.0,0.0,0.0,0.0,0.15384615384615385,0.15384615384615385,0.0,0.0,0.0,0.0,0.0,0.0,0.0,0.15384615384615385,0.0,0.0,0.0,0.0,0.0,0.0,0.0,0.0,0.0,0.0,0.07692307692307693,0.0,0.0,0.15384615384615385,0.0,0.0,0.15384615384615385,0.0,0.0,0.0,0.0,0.0,0.15384615384615385,,,,,,,,,,
HfNbSi0.5TiVZr,10.1016/j.dib.2018.10.071,BCC + Laves + M5Si3,7.5,,1273,,,,0.0,0.0,0.0,0.0,0.0,0.0,0.0,0.0,0.0,0.0,0.0,0.0,0.0,0.0,0.0,0.0,0.18181818181818182,0.0,0.0,0.0,0.0,0.0,0.0,0.0,0.0,0.18181818181818182,0.0,0.0,0.0,0.0,0.0,0.0,0.0,0.0,0.0,0.0,0.09090909090909091,0.0,0.0,0.0,0.0,0.18181818181818182,0.18181818181818182,0.0,0.0,0.0,0.0,0.0,0.18181818181818182,,,,,,,,,,
HfNbTaTiZr,10.1016/j.dib.2018.10.071,BCC,9.9,110.6,1073,,,,0.0,0.0,0.0,0.0,0.0,0.0,0.0,0.0,0.0,0.0,0.0,0.0,0.0,0.0,0.0,0.0,0.2,0.0,0.0,0.0,0.0,0.0,0.0,0.0,0.0,0.2,0.0,0.0,0.0,0.0,0.0,0.0,0.0,0.0,0.0,0.0,0.0,0.0,0.0,0.0,0.2,0.2,0.0,0.0,0.0,0.0,0.0,0.0,0.2,9.9192,4.3999999999999995,3.091324200913243,85.12,33.26293412751387,,,,,
HfNbTaTiZr,10.1016/j.dib.2018.10.071,BCC,9.9,110.6,1015,,,,0.0,0.0,0.0,0.0,0.0,0.0,0.0,0.0,0.0,0.0,0.0,0.0,0.0,0.0,0.0,0.0,0.2,0.0,0.0,0.0,0.0,0.0,0.0,0.0,0.0,0.2,0.0,0.0,0.0,0.0,0.0,0.0,0.0,0.0,0.0,0.0,0.0,0.0,0.0,0.0,0.2,0.2,0.0,0.0,0.0,0.0,0.0,0.0,0.2,9.9192,4.3999999999999995,3.091324200913243,85.12,33.26293412751387,,,,,
