Repository: BrentVela/redesign_2_2_26

# ULTIMATE Alloy Redesign

This repo captures reproducible analysis artifacts for Dr. Karaman's ULTIMATE alloy redesign work.

## Status
- Inputs currently present: `1_find_stoich_props_parallel_for_Class.py`, `TC_Equilibrium_Module.py`, `make_trajectory.py`.
- Missing runtime dependencies: `strength_model` module and `SPACE_v0.par` data file.

## Quick Start
1. Add required inputs:
   - `SPACE_v0.par` (composition space dataset)
   - `strength_model.py` (Curtin model implementation)
2. Run properties extraction:
   - `python 1_find_stoich_props_parallel_for_Class.py`
3. Outputs are written to `CalcFiles/` and CSV files are produced.

File: featurize_database_for_cafer/codhem_featurized.csv (part 6 of 26)
Composition,doi,Phase,Density (g/cm3),Hardness (GPa),YS (MPa) at 23 C,YS (MPa) at 1000 C,YS (MPa) at 1200 C,Test Type,A,Ag,Al,Au,B,Be,C,Ca,Co,Cr,Cu,D,E,Fe,Ga,Gd,Hf,I,Ir,Li,M,Mg,Mn,Mo,N,Nb,Ni,O,P,Pb,Pd,Pt,Q,Re,Rh,S,Si,Sn,Sr,T,Ta,Ti,V,Vi,W,Y,Yb,Zn,Zr,Density_g_cc_ROM,VEC,Pugh_Ratio,Cauchy_Pressure,YS_1300C_MPa,Solidus_K_TC,Liquidus_K_TC,Solidus_C_TC,Liquidus_C_TC,THCD_25C_W_mK
HfNbTaTiZr,10.1016/j.dib.2018.10.071,BCC + HCP,9.9,,1520,,,,0.0,0.0,0.0,0.0,0.0,0.0,0.0,0.0,0.0,0.0,0.0,0.0,0.0,0.0,0.0,0.0,0.2,0.0,0.0,0.0,0.0,0.0,0.0,0.0,0.0,0.2,0.0,0.0,0.0,0.0,0.0,0.0,0.0,0.0,0.0,0.0,0.0,0.0,0.0,0.0,0.2,0.2,0.0,0.0,0.0,0.0,0.0,0.0,0.2,9.9192,4.3999999999999995,3.091324200913243,85.12,33.26293412751387,,,,,
HfNbTaTiZr,10.1016/j.dib.2018.10.071,2 BCC + HCP,9.9,,795,,,,0.0,0.0,0.0,0.0,0.0,0.0,0.0,0.0,0.0,0.0,0.0,0.0,0.0,0.0,0.0,0.0,0.2,0.0,0.0,0.0,0.0,0.0,0.0,0.0,0.0,0.2,0.0,0.0,0.0,0.0,0.0,0.0,0.0,0.0,0.0,0.0,0.0,0.0,0.0,0.0,0.2,0.2,0.0,0.0,0.0,0.0,0.0,0.0,0.2,9.9192,4.3999999999999995,3.091324200913243,85.12,33.26293412751387,,,,,
HfNbTaTiZr,10.1016/j.dib.2018.10.071,BCC,9.9,110.6,1900,,,,0.0,0.0,0.0,0.0,0.0,0.0,0.0,0.0,0.0,0.0,0.0,0.0,0.0,0.0,0.0,0.0,0.2,0.0,0.0,0.0,0.0,0.0,0.0,0.0,0.0,0.2,0.0,0.0,0.0,0.0,0.0,0.0,0.0,0.0,0.0,0.0,0.0,0.0,0.0,0.0,0.2,0.2,0.0,0.0,0.0,0.0,0.0,0.0,0.2,9.9192,4.3999999999999995,3.091324200913243,85.12,33.26293412751387,,,,,
HfNbTaTiZr,10.1016/j.dib.2018.10.071,BCC,9.9,110.6,830,,,,0.0,0.0,0.0,0.0,0.0,0.0,0.0,0.0,0.0,0.0,0.0,0.0,0.0,0.0,0.0,0.0,0.2,0.0,0.0,0.0,0.0,0.0,0.0,0.0,0.0,0.2,0.0,0.0,0.0,0.0,0.0,0.0,0.0,0.0,0.0,0.0,0.0,0.0,0.0,0.0,0.2,0.2,0.0,0.0,0.0,0.0,0.0,0.0,0.2,9.9192,4.3999999999999995,3.091324200913243,85.12,33.26293412751387,,,,,
HfNbTaTiZr,10.1016/j.dib.2018.10.071,2 BCC,9.9,,1303,,,,0.0,0.0,0.0,0.0,0.0,0.0,0.0,0.0,0.0,0.0,0.0,0.0,0.0,0.0,0.0,0.0,0.2,0.0,0.0,0.0,0.0,0.0,0.0,0.0,0.0,0.2,0.0,0.0,0.0,0.0,0.0,0.0,0.0,0.0,0.0,0.0,0.0,0.0,0.0,0.0,0.2,0.2,0.0,0.0,0.0,0.0,0.0,0.0,0.2,9.9192,4.3999999999999995,3.091324200913243,85.12,33.26293412751387,,,,,
HfNbTaTiZr,10.1016/j.dib.2018.10.071,BCC,9.9,110.6,1202,,,,0.0,0.0,0.0,0.0,0.0,0.0,0.0,0.0,0.0,0.0,0.0,0.0,0.0,0.0,0.0,0.0,0.2,0.0,0.0,0.0,0.0,0.0,0.0,0.0,0.0,0.2,0.0,0.0,0.0,0.0,0.0,0.0,0.0,0.0,0.0,0.0,0.0,0.0,0.0,0.0,0.2,0.2,0.0,0.0,0.0,0.0,0.0,0.0,0.2,9.9192,4.3999999999999995,3.091324200913243,85.12,33.26293412751387,,,,,
HfNbTaTiZr,10.1016/j.dib.2018.10.071,BCC,9.9,110.6,1145,,,,0.0,0.0,0.0,0.0,0.0,0.0,0.0,0.0,0.0,0.0,0.0,0.0,0.0,0.0,0.0,0.0,0.2,0.0,0.0,0.0,0.0,0.0,0.0,0.0,0.0,0.2,0.0,0.0,0.0,0.0,0.0,0.0,0.0,0.0,0.0,0.0,0.0,0.0,0.0,0.0,0.2,0.2,0.0,0.0,0.0,0.0,0.0,0.0,0.2,9.9192,4.3999999999999995,3.091324200913243,85.12,33.26293412751387,,,,,
HfNbTaTiZr,10.1016/j.dib.2018.10.071,BCC,9.9,110.6,958,,,,0.0,0.0,0.0,0.0,0.0,0.0,0.0,0.0,0.0,0.0,0.0,0.0,0.0,0.0,0.0,0.0,0.2,0.0,0.0,0.0,0.0,0.0,0.0,0.0,0.0,0.2,0.0,0.0,0.0,0.0,0.0,0.0,0.0,0.0,0.0,0.0,0.0,0.0,0.0,0.0,0.2,0.2,0.0,0.0,0.0,0.0,0.0,0.0,0.2,9.9192,4.3999999999999995,3.091324200913243,85.12,33.26293412751387,,,,,
HfNbTaTiZr,10.1016/j.dib.2018.10.071,BCC,9.9,110.6,944,,,,0.0,0.0,0.0,0.0,0.0,0.0,0.0,0.0,0.0,0.0,0.0,0.0,0.0,0.0,0.0,0.0,0.2,0.0,0.0,0.0,0.0,0.0,0.0,0.0,0.0,0.2,0.0,0.0,0.0,0.0,0.0,0.0,0.0,0.0,0.0,0.0,0.0,0.0,0.0,0.0,0.2,0.2,0.0,0.0,0.0,0.0,0.0,0.0,0.2,9.9192,4.3999999999999995,3.091324200913243,85.12,33.26293412751387,,,,,
HfNbTaTiZr,10.1016/j.dib.2018.10.071,BCC,9.9,110.6,940,,,,0.0,0.0,0.0,0.0,0.0,0.0,0.0,0.0,0.0,0.0,0.0,0.0,0.0,0.0,0.0,0.0,0.2,0.0,0.0,0.0,0.0,0.0,0.0,0.0,0.0,0.2,0.0,0.0,0.0,0.0,0.0,0.0,0.0,0.0,0.0,0.0,0.0,0.0,0.0,0.0,0.2,0.2,0.0,0.0,0.0,0.0,0.0,0.0,0.2,9.9192,4.3999999999999995,3.091324200913243,85.12,33.26293412751387,,,,,
HfNbTaTiZr,10.1016/j.dib.2018.10.071,BCC,9.9,110.6,940,,,,0.0,0.0,0.0,0.0,0.0,0.0,0.0,0.0,0.0,0.0,0.0,0.0,0.0,0.0,0.0,0.0,0.2,0.0,0.0,0.0,0.0,0.0,0.0,0.0,0.0,0.2,0.0,0.0,0.0,0.0,0.0,0.0,0.0,0.0,0.0,0.0,0.0,0.0,0.0,0.0,0.2,0.2,0.0,0.0,0.0,0.0,0.0,0.0,0.2,9.9192,4.3999999999999995,3.091324200913243,85.12,33.26293412751387,,,,,
HfNbTaTiZr,10.1016/j.dib.2018.10.071,BCC,9.9,110.6,929,,,,0.0,0.0,0.0,0.0,0.0,0.0,0.0,0.0,0.0,0.0,0.0,0.0,0.0,0.0,0.0,0.0,0.2,0.0,0.0,0.0,0.0,0.0,0.0,0.0,0.0,0.2,0.0,0.0,0.0,0.0,0.0,0.0,0.0,0.0,0.0,0.0,0.0,0.0,0.0,0.0,0.2,0.2,0.0,0.0,0.0,0.0,0.0,0.0,0.2,9.9192,4.3999999999999995,3.091324200913243,85.12,33.26293412751387,,,,,
HfNbTaTiZr,10.1016/j.dib.2018.10.071,BCC,9.9,110.6,905,,,,0.0,0.0,0.0,0.0,0.0,0.0,0.0,0.0,0.0,0.0,0.0,0.0,0.0,0.0,0.0,0.0,0.2,0.0,0.0,0.0,0.0,0.0,0.0,0.0,0.0,0.2,0.0,0.0,0.0,0.0,0.0,0.0,0.0,0.0,0.0,0.0,0.0,0.0,0.0,0.0,0.2,0.2,0.0,0.0,0.0,0.0,0.0,0.0,0.2,9.9192,4.3999999999999995,3.091324200913243,85.12,33.26293412751387,,,,,
HfNbTaTiZr,10.1016/j.dib.2018.10.071,BCC,9.9,110.6,890,,,,0.0,0.0,0.0,0.0,0.0,0.0,0.0,0.0,0.0,0.0,0.0,0.0,0.0,0.0,0.0,0.0,0.2,0.0,0.0,0.0,0.0,0.0,0.0,0.0,0.0,0.2,0.0,0.0,0.0,0.0,0.0,0.0,0.0,0.0,0.0,0.0,0.0,0.0,0.0,0.0,0.2,0.2,0.0,0.0,0.0,0.0,0.0,0.0,0.2,9.9192,4.3999999999999995,3.091324200913243,85.12,33.26293412751387,,,,,
HfNbTaTiZr,10.1016/j.dib.2018.10.071,BCC,9.9,110.6,828,,,,0.0,0.0,0.0,0.0,0.0,0.0,0.0,0.0,0.0,0.0,0.0,0.0,0.0,0.0,0.0,0.0,0.2,0.0,0.0,0.0,0.0,0.0,0.0,0.0,0.0,0.2,0.0,0.0,0.0,0.0,0.0,0.0,0.0,0.0,0.0,0.0,0.0,0.0,0.0,0.0,0.2,0.2,0.0,0.0,0.0,0.0,0.0,0.0,0.2,9.9192,4.3999999999999995,3.091324200913243,85.12,33.26293412751387,,,,,
HfNbTaTiZr,10.1016/j.dib.2018.10.071,BCC,9.9,110.6,827,,,,0.0,0.0,0.0,0.0,0.0,0.0,0.0,0.0,0.0,0.0,0.0,0.0,0.0,0.0,0.0,0.0,0.2,0.0,0.0,0.0,0.0,0.0,0.0,0.0,0.0,0.2,0.0,0.0,0.0,0.0,0.0,0.0,0.0,0.0,0.0,0.0,0.0,0.0,0.0,0.0,0.2,0.2,0.0,0.0,0.0,0.0,0.0,0.0,0.2,9.9192,4.3999999999999995,3.091324200913243,85.12,33.26293412751387,,,,,
HfNbTaTiZr,10.1016/j.dib.2018.10.071,BCC,9.9,110.6,820,,,,0.0,0.0,0.0,0.0,0.0,0.0,0.0,0.0,0.0,0.0,0.0,0.0,0.0,0.0,0.0,0.0,0.2,0.0,0.0,0.0,0.0,0.0,0.0,0.0,0.0,0.2,0.0,0.0,0.0,0.0,0.0,0.0,0.0,0.0,0.0,0.0,0.0,0.0,0.0,0.0,0.2,0.2,0.0,0.0,0.0,0.0,0.0,0.0,0.2,9.9192,4.3999999999999995,3.091324200913243,85.12,33.26293412751387,,,,,
HfNbTaTiZr,10.1016/j.dib.2018.10.071,BCC,9.9,110.6,803,,,,0.0,0.0,0.0,0.0,0.0,0.0,0.0,0.0,0.0,0.0,0.0,0.0,0.0,0.0,0.0,0.0,0.2,0.0,0.0,0.0,0.0,0.0,0.0,0.0,0.0,0.2,0.0,0.0,0.0,0.0,0.0,0.0,0.0,0.0,0.0,0.0,0.0,0.0,0.0,0.0,0.2,0.2,0.0,0.0,0.0,0.0,0.0,0.0,0.2,9.9192,4.3999999999999995,3.091324200913243,85.12,33.26293412751387,,,,,
HfNbTaTiZr,10.1016/j.dib.2018.10.071,BCC,9.9,,92,,,,0.0,0.0,0.0,0.0,0.0,0.0,0.0,0.0,0.0,0.0,0.0,0.0,0.0,0.0,0.0,0.0,0.2,0.0,0.0,0.0,0.0,0.0,0.0,0.0,0.0,0.2,0.0,0.0,0.0,0.0,0.0,0.0,0.0,0.0,0.0,0.0,0.0,0.0,0.0,0.0,0.2,0.2,0.0,0.0,0.0,0.0,0.0,0.0,0.2,9.9192,4.3999999999999995,3.091324200913243,85.12,33.26293412751387,,,,,
HfNbTaTiZr,10.1016/j.dib.2018.10.071,BCC,9.9,,295,,,,0.0,0.0,0.0,0.0,0.0,0.0,0.0,0.0,0.0,0.0,0.0,0.0,0.0,0.0,0.0,0.0,0.2,0.0,0.0,0.0,0.0,0.0,0.0,0.0,0.0,0.2,0.0,0.0,0.0,0.0,0.0,0.0,0.0,0.0,0.0,0.0,0.0,0.0,0.0,0.0,0.2,0.2,0.0,0.0,0.0,0.0,0.0,0.0,0.2,9.9192,4.3999999999999995,3.091324200913243,85.12,33.26293412751387,,,,,
HfNbTaTiZr,10.1016/j.dib.2018.10.071,BCC,9.9,,535,,,,0.0,0.0,0.0,0.0,0.0,0.0,0.0,0.0,0.0,0.0,0.0,0.0,0.0,0.0,0.0,0.0,0.2,0.0,0.0,0.0,0.0,0.0,0.0,0.0,0.0,0.2,0.0,0.0,0.0,0.0,0.0,0.0,0.0,0.0,0.0,0.0,0.0,0.0,0.0,0.0,0.2,0.2,0.0,0.0,0.0,0.0,0.0,0.0,0.2,9.9192,4.3999999999999995,3.091324200913243,85.12,33.26293412751387,,,,,
HfNbTaTiZr,10.1016/j.dib.2018.10.071,BCC,9.9,,475,,,,0.0,0.0,0.0,0.0,0.0,0.0,0.0,0.0,0.0,0.0,0.0,0.0,0.0,0.0,0.0,0.0,0.2,0.0,0.0,0.0,0.0,0.0,0.0,0.0,0.0,0.2,0.0,0.0,0.0,0.0,0.0,0.0,0.0,0.0,0.0,0.0,0.0,0.0,0.0,0.0,0.2,0.2,0.0,0.0,0.0,0.0,0.0,0.0,0.2,9.9192,4.3999999999999995,3.091324200913243,85.12,33.26293412751387,,,,,
HfNbTaTiZr,10.1016/j.dib.2018.10.071,BCC,9.9,,285,,,,0.0,0.0,0.0,0.0,0.0,0.0,0.0,0.0,0.0,0.0,0.0,0.0,0.0,0.0,0.0,0.0,0.2,0.0,0.0,0.0,0.0,0.0,0.0,0.0,0.0,0.2,0.0,0.0,0.0,0.0,0.0,0.0,0.0,0.0,0.0,0.0,0.0,0.0,0.0,0.0,0.2,0.2,0.0,0.0,0.0,0.0,0.0,0.0,0.2,9.9192,4.3999999999999995,3.091324200913243,85.12,33.26293412751387,,,,,
HfNbTaTiZr,10.1016/j.dib.2018.10.071,BCC,9.9,,675,,,,0.0,0.0,0.0,0.0,0.0,0.0,0.0,0.0,0.0,0.0,0.0,0.0,0.0,0.0,0.0,0.0,0.2,0.0,0.0,0.0,0.0,0.0,0.0,0.0,0.0,0.2,0.0,0.0,0.0,0.0,0.0,0.0,0.0,0.0,0.0,0.0,0.0,0.0,0.0,0.0,0.2,0.2,0.0,0.0,0.0,0.0,0.0,0.0,0.2,9.9192,4.3999999999999995,3.091324200913243,85.12,33.26293412751387,,,,,
HfNbTaTiZr,10.1016/j.dib.2018.10.071,BCC,9.9,,790,,,,0.0,0.0,0.0,0.0,0.0,0.0,0.0,0.0,0.0,0.0,0.0,0.0,0.0,0.0,0.0,0.0,0.2,0.0,0.0,0.0,0.0,0.0,0.0,0.0,0.0,0.2,0.0,0.0,0.0,0.0,0.0,0.0,0.0,0.0,0.0,0.0,0.0,0.0,0.0,0.0,0.2,0.2,0.0,0.0,0.0,0.0,0.0,0.0,0.2,9.9192,4.3999999999999995,3.091324200913243,85.12,33.26293412751387,,,,,
HfNbTaZr,10.1016/j.dib.2018.10.071,BCC + HCP,11.1,,2310,,,,0.0,0.0,0.0,0.0,0.0,0.0,0.0,0.0,0.0,0.0,0.0,0.0,0.0,0.0,0.0,0.0,0.25,0.0,0.0,0.0,0.0,0.0,0.0,0.0,0.0,0.25,0.0,0.0,0.0,0.0,0.0,0.0,0.0,0.0,0.0,0.0,0.0,0.0,0.0,0.0,0.25,0.0,0.0,0.0,0.0,0.0,0.0,0.0,0.25,11.2725,4.5,3.303030303030304,87.5,46.21873904426059,,,,,
HfNbTaZr,10.1016/j.dib.2018.10.071,BCC + HCP,11.1,,2100,,,,0.0,0.0,0.0,0.0,0.0,0.0,0.0,0.0,0.0,0.0,0.0,0.0,0.0,0.0,0.0,0.0,0.25,0.0,0.0,0.0,0.0,0.0,0.0,0.0,0.0,0.25,0.0,0.0,0.0,0.0,0.0,0.0,0.0,0.0,0.0,0.0,0.0,0.0,0.0,0.0,0.25,0.0,0.0,0.0,0.0,0.0,0.0,0.0,0.25,11.2725,4.5,3.303030303030304,87.5,46.21873904426059,,,,,
HfNbTaZr,10.1016/j.dib.2018.10.071,BCC + HCP,11.1,,2020,,,,0.0,0.0,0.0,0.0,0.0,0.0,0.0,0.0,0.0,0.0,0.0,0.0,0.0,0.0,0.0,0.0,0.25,0.0,0.0,0.0,0.0,0.0,0.0,0.0,0.0,0.25,0.0,0.0,0.0,0.0,0.0,0.0,0.0,0.0,0.0,0.0,0.0,0.0,0.0,0.0,0.25,0.0,0.0,0.0,0.0,0.0,0.0,0.0,0.25,11.2725,4.5,3.303030303030304,87.5,46.21873904426059,,,,,
HfNbTaZr,10.1016/j.dib.2018.10.071,BCC + HCP,11.1,,1950,,,,0.0,0.0,0.0,0.0,0.0,0.0,0.0,0.0,0.0,0.0,0.0,0.0,0.0,0.0,0.0,0.0,0.25,0.0,0.0,0.0,0.0,0.0,0.0,0.0,0.0,0.25,0.0,0.0,0.0,0.0,0.0,0.0,0.0,0.0,0.0,0.0,0.0,0.0,0.0,0.0,0.25,0.0,0.0,0.0,0.0,0.0,0.0,0.0,0.25,11.2725,4.5,3.303030303030304,87.5,46.21873904426059,,,,,
HfNbTaZr,10.1016/j.dib.2018.10.071,BCC,11.1,109.3,1315,,,,0.0,0.0,0.0,0.0,0.0,0.0,0.0,0.0,0.0,0.0,0.0,0.0,0.0,0.0,0.0,0.0,0.25,0.0,0.0,0.0,0.0,0.0,0.0,0.0,0.0,0.25,0.0,0.0,0.0,0.0,0.0,0.0,0.0,0.0,0.0,0.0,0.0,0.0,0.0,0.0,0.25,0.0,0.0,0.0,0.0,0.0,0.0,0.0,0.25,11.2725,4.5,3.303030303030304,87.5,46.21873904426059,,,,,
HfNbTiVZr,10.1016/j.dib.2018.10.071,BCC + Laves,8.1,,1157,,,,0.0,0.0,0.0,0.0,0.0,0.0,0.0,0.0,0.0,0.0,0.0,0.0,0.0,0.0,0.0,0.0,0.2,0.0,0.0,0.0,0.0,0.0,0.0,0.0,0.0,0.2,0.0,0.0,0.0,0.0,0.0,0.0,0.0,0.0,0.0,0.0,0.0,0.0,0.0,0.0,0.0,0.2,0.2,0.0,0.0,0.0,0.0,0.0,0.2,7.803200000000001,4.4,3.2380952380952395,91.60000000000002,105.78995658622073,,,,,
HfNbTiVZr,10.1016/j.dib.2018.10.071,BCC + unknown,8.1,,1170,,,,0.0,0.0,0.0,0.0,0.0,0.0,0.0,0.0,0.0,0.0,0.0,0.0,0.0,0.0,0.0,0.0,0.2,0.0,0.0,0.0,0.0,0.0,0.0,0.0,0.0,0.2,0.0,0.0,0.0,0.0,0.0,0.0,0.0,0.0,0.0,0.0,0.0,0.0,0.0,0.0,0.0,0.2,0.2,0.0,0.0,0.0,0.0,0.0,0.2,7.803200000000001,4.4,3.2380952380952395,91.60000000000002,105.78995658622073,,,,,
HfNbTiVZr,10.1016/j.dib.2018.10.071,BCC,8.1,99.0,1253,,,,0.0,0.0,0.0,0.0,0.0,0.0,0.0,0.0,0.0,0.0,0.0,0.0,0.0,0.0,0.0,0.0,0.2,0.0,0.0,0.0,0.0,0.0,0.0,0.0,0.0,0.2,0.0,0.0,0.0,0.0,0.0,0.0,0.0,0.0,0.0,0.0,0.0,0.0,0.0,0.0,0.0,0.2,0.2,0.0,0.0,0.0,0.0,0.0,0.2,7.803200000000001,4.4,3.2380952380952395,91.60000000000002,105.78995658622073,,,,,
HfNbTiVZr,10.1016/j.dib.2018.10.071,BCC,8.1,99.0,1140,,,,0.0,0.0,0.0,0.0,0.0,0.0,0.0,0.0,0.0,0.0,0.0,0.0,0.0,0.0,0.0,0.0,0.2,0.0,0.0,0.0,0.0,0.0,0.0,0.0,0.0,0.2,0.0,0.0,0.0,0.0,0.0,0.0,0.0,0.0,0.0,0.0,0.0,0.0,0.0,0.0,0.0,0.2,0.2,0.0,0.0,0.0,0.0,0.0,0.2,7.803200000000001,4.4,3.2380952380952395,91.60000000000002,105.78995658622073,,,,,
HfNbTiVZr,10.1016/j.dib.2018.10.071,BCC,8.1,99.0,1120,,,,0.0,0.0,0.0,0.0,0.0,0.0,0.0,0.0,0.0,0.0,0.0,0.0,0.0,0.0,0.0,0.0,0.2,0.0,0.0,0.0,0.0,0.0,0.0,0.0,0.0,0.2,0.0,0.0,0.0,0.0,0.0,0.0,0.0,0.0,0.0,0.0,0.0,0.0,0.0,0.0,0.0,0.2,0.2,0.0,0.0,0.0,0.0,0.0,0.2,7.803200000000001,4.4,3.2380952380952395,91.60000000000002,105.78995658622073,,,,,
HfNbTiZr,10.1016/j.dib.2018.10.071,BCC,8.4,91.8,879,,,,0.0,0.0,0.0,0.0,0.0,0.0,0.0,0.0,0.0,0.0,0.0,0.0,0.0,0.0,0.0,0.0,0.25,0.0,0.0,0.0,0.0,0.0,0.0,0.0,0.0,0.25,0.0,0.0,0.0,0.0,0.0,0.0,0.0,0.0,0.0,0.0,0.0,0.0,0.0,0.0,0.0,0.25,0.0,0.0,0.0,0.0,0.0,0.0,0.25,8.226500000000001,4.25,3.175438596491228,82.69999999999999,2.079748960134418,,,,,
HfTa0.4TiZr,10.1016/j.dib.2018.10.071,BCC + HCP,9.2,,400,,,,0.0,0.0,0.0,0.0,0.0,0.0,0.0,0.0,0.0,0.0,0.0,0.0,0.0,0.0,0.0,0.0,0.29411764705882354,0.0,0.0,0.0,0.0,0.0,0.0,0.0,0.0,0.0,0.0,0.0,0.0,0.0,0.0,0.0,0.0,0.0,0.0,0.0,0.0,0.0,0.0,0.0,0.11764705882352942,0.29411764705882354,0.0,0.0,0.0,0.0,0.0,0.0,0.29411764705882354,9.121176470588235,4.11764705882353,2.850187265917603,71.4470588235294,,,,,,
HfTa0.5TiZr,10.1016/j.dib.2018.10.071,BCC + HCP,9.4,,700,,,,0.0,0.0,0.0,0.0,0.0,0.0,0.0,0.0,0.0,0.0,0.0,0.0,0.0,0.0,0.0,0.0,0.28571428571428575,0.0,0.0,0.0,0.0,0.0,0.0,0.0,0.0,0.0,0.0,0.0,0.0,0.0,0.0,0.0,0.0,0.0,0.0,0.0,0.0,0.0,0.0,0.0,0.14285714285714288,0.28571428571428575,0.0,0.0,0.0,0.0,0.0,0.0,0.28571428571428575,9.337428571428571,4.142857142857143,2.84848484848485,72.11428571428573,,,,,,
HfTa0.6TiZr,10.1016/j.dib.2018.10.071,BCC + HCP,9.6,,800,,,,0.0,0.0,0.0,0.0,0.0,0.0,0.0,0.0,0.0,0.0,0.0,0.0,0.0,0.0,0.0,0.0,0.2777777777777778,0.0,0.0,0.0,0.0,0.0,0.0,0.0,0.0,0.0,0.0,0.0,0.0,0.0,0.0,0.0,0.0,0.0,0.0,0.0,0.0,0.0,0.0,0.0,0.16666666666666666,0.2777777777777778,0.0,0.0,0.0,0.0,0.0,0.0,0.2777777777777778,9.541666666666668,4.166666666666666,2.846878680800943,72.74444444444445,,,,,,
HfTaTiZr,10.1016/j.dib.2018.10.071,BCC,10.2,112.0,1500,,,,0.0,0.0,0.0,0.0,0.0,0.0,0.0,0.0,0.0,0.0,0.0,0.0,0.0,0.0,0.0,0.0,0.25,0.0,0.0,0.0,0.0,0.0,0.0,0.0,0.0,0.0,0.0,0.0,0.0,0.0,0.0,0.0,0.0,0.0,0.0,0.0,0.0,0.0,0.0,0.0,0.25,0.25,0.0,0.0,0.0,0.0,0.0,0.0,0.25,10.256499999999999,4.25,2.841269841269842,74.95000000000002,1.5772011296759243,,,,,
Mo0.1NbTiV0.3Zr,10.1016/j.dib.2018.10.071,BCC,6.6,106.0,932,,,,0.0,0.0,0.0,0.0,0.0,0.0,0.0,0.0,0.0,0.0,0.0,0.0,0.0,0.0,0.0,0.0,0.0,0.0,0.0,0.0,0.0,0.0,0.0,0.029411764705882356,0.0,0.29411764705882354,0.0,0.0,0.0,0.0,0.0,0.0,0.0,0.0,0.0,0.0,0.0,0.0,0.0,0.0,0.0,0.29411764705882354,0.08823529411764706,0.0,0.0,0.0,0.0,0.0,0.29411764705882354,6.605,4.4411764705882355,3.080321285140563,91.24411764705883,91.92494883678539,,,,,
Mo0.3NbTIV0.3Zr,10.1016/j.dib.2018.10.071,BCC,6.8,118.4,1312,,,,0.0,0.0,0.0,0.0,0.0,0.0,0.0,0.0,0.0,0.0,0.0,0.0,0.0,0.0,0.0,0.0,0.0,0.2173913043478261,0.0,0.0,0.0,0.0,0.0,0.06521739130434782,0.0,0.2173913043478261,0.0,0.0,0.0,0.0,0.0,0.0,0.0,0.0,0.0,0.0,0.0,0.0,0.0,0.2173913043478261,0.0,0.0,0.06521739130434782,0.0,0.0,0.0,0.0,0.0,0.2173913043478261,,,,,,,,,,
Mo0.3NbTiVZr,10.1016/j.dib.2018.10.071,BCC,6.7,119.9,1289,,,,0.0,0.0,0.0,0.0,0.0,0.0,0.0,0.0,0.0,0.0,0.0,0.0,0.0,0.0,0.0,0.0,0.0,0.0,0.0,0.0,0.0,0.0,0.0,0.06976744186046512,0.0,0.23255813953488372,0.0,0.0,0.0,0.0,0.0,0.0,0.0,0.0,0.0,0.0,0.0,0.0,0.0,0.0,0.0,0.23255813953488372,0.23255813953488372,0.0,0.0,0.0,0.0,0.0,0.23255813953488372,6.695348837209303,4.604651162790698,3.0956937799043054,95.9093023255814,270.6471748001759,,,,,
Mo0.5NbTiV0.3Zr,10.1016/j.dib.2018.10.071,BCC,6.9,129.4,1301,,,,0.0,0.0,0.0,0.0,0.0,0.0,0.0,0.0,0.0,0.0,0.0,0.0,0.0,0.0,0.0,0.0,0.0,0.0,0.0,0.0,0.0,0.0,0.0,0.13157894736842105,0.0,0.2631578947368421,0.0,0.0,0.0,0.0,0.0,0.0,0.0,0.0,0.0,0.0,0.0,0.0,0.0,0.0,0.0,0.2631578947368421,0.07894736842105263,0.0,0.0,0.0,0.0,0.0,0.2631578947368421,6.991842105263157,4.605263157894737,2.9767711962833916,88.55526315789473,238.03966322400004,,,,,
Mo0.5NbTiVZr,10.1016/j.dib.2018.10.071,BCC,6.8,129.2,1473,,,,0.0,0.0,0.0,0.0,0.0,0.0,0.0,0.0,0.0,0.0,0.0,0.0,0.0,0.0,0.0,0.0,0.0,0.0,0.0,0.0,0.0,0.0,0.0,0.11111111111111112,0.0,0.22222222222222224,0.0,0.0,0.0,0.0,0.0,0.0,0.0,0.0,0.0,0.0,0.0,0.0,0.0,0.0,0.0,0.22222222222222224,0.22222222222222224,0.0,0.0,0.0,0.0,0.0,0.22222222222222224,6.854666666666667,4.666666666666667,3.0501253132832087,94.56666666666666,344.61118566359727,,,,,
Mo0.7NbTIV0.3Zr,10.1016/j.dib.2018.10.071,BCC,7.1,139.4,1436,,,,0.0,0.0,0.0,0.0,0.0,0.0,0.0,0.0,0.0,0.0,0.0,0.0,0.0,0.0,0.0,0.0,0.0,0.2,0.0,0.0,0.0,0.0,0.0,0.13999999999999999,0.0,0.2,0.0,0.0,0.0,0.0,0.0,0.0,0.0,0.0,0.0,0.0,0.0,0.0,0.0,0.2,0.0,0.0,0.06,0.0,0.0,0.0,0.0,0.0,0.2,,,,,,,,,,
Mo0.7NbTiVZr,10.1016/j.dib.2018.10.071,BCC,7.0,137.7,1706,,,,0.0,0.0,0.0,0.0,0.0,0.0,0.0,0.0,0.0,0.0,0.0,0.0,0.0,0.0,0.0,0.0,0.0,0.0,0.0,0.0,0.0,0.0,0.0,0.14893617021276595,0.0,0.2127659574468085,0.0,0.0,0.0,0.0,0.0,0.0,0.0,0.0,0.0,0.0,0.0,0.0,0.0,0.0,0.0,0.2127659574468085,0.2127659574468085,0.0,0.0,0.0,0.0,0.0,0.2127659574468085,7.000425531914893,4.723404255319149,3.0094831673779043,93.33829787234043,413.0667999621429,,,,,
Mo1.3NbTIV0.3Zr,10.1016/j.dib.2018.10.071,BCC,7.4,164.2,1603,,,,0.0,0.0,0.0,0.0,0.0,0.0,0.0,0.0,0.0,0.0,0.0,0.0,0.0,0.0,0.0,0.0,0.0,0.17857142857142858,0.0,0.0,0.0,0.0,0.0,0.23214285714285718,0.0,0.17857142857142858,0.0,0.0,0.0,0.0,0.0,0.0,0.0,0.0,0.0,0.0,0.0,0.0,0.0,0.17857142857142858,0.0,0.0,0.053571428571428575,0.0,0.0,0.0,0.0,0.0,0.17857142857142858,,,,,,,,,,
Mo1.3NbTiVZr,10.1016/j.dib.2018.10.071,BCC,7.3,159.4,1496,,,,0.0,0.0,0.0,0.0,0.0,0.0,0.0,0.0,0.0,0.0,0.0,0.0,0.0,0.0,0.0,0.0,0.0,0.0,0.0,0.0,0.0,0.0,0.0,0.2452830188679245,0.0,0.18867924528301883,0.0,0.0,0.0,0.0,0.0,0.0,0.0,0.0,0.0,0.0,0.0,0.0,0.0,0.0,0.0,0.18867924528301883,0.18867924528301883,0.0,0.0,0.0,0.0,0.0,0.18867924528301883,7.371698113207546,4.867924528301886,2.910240718074254,90.20943396226414,581.6829638837348,,,,,
Mo1.5NbTIV0.3Zr,10.1016/j.dib.2018.10.071,BCC,7.5,171.0,1576,,,,0.0,0.0,0.0,0.0,0.0,0.0,0.0,0.0,0.0,0.0,0.0,0.0,0.0,0.0,0.0,0.0,0.0,0.1724137931034483,0.0,0.0,0.0,0.0,0.0,0.25862068965517243,0.0,0.1724137931034483,0.0,0.0,0.0,0.0,0.0,0.0,0.0,0.0,0.0,0.0,0.0,0.0,0.0,0.1724137931034483,0.0,0.0,0.05172413793103448,0.0,0.0,0.0,0.0,0.0,0.1724137931034483,,,,,,,,,,
Mo1.5NbTiVZr,10.1016/j.dib.2018.10.071,2 BCC,7.4,,1603,,,,0.0,0.0,0.0,0.0,0.0,0.0,0.0,0.0,0.0,0.0,0.0,0.0,0.0,0.0,0.0,0.0,0.0,0.0,0.0,0.0,0.0,0.0,0.0,0.2727272727272727,0.0,0.18181818181818182,0.0,0.0,0.0,0.0,0.0,0.0,0.0,0.0,0.0,0.0,0.0,0.0,0.0,0.0,0.0,0.18181818181818182,0.18181818181818182,0.0,0.0,0.0,0.0,0.0,0.18181818181818182,7.477454545454545,4.909090909090909,2.883040935672514,89.31818181818183,626.3720403119069,,,,,
Mo1.7NbTiVZr,10.1016/j.dib.2018.10.071,2 BCC,7.5,,1645,,,,0.0,0.0,0.0,0.0,0.0,0.0,0.0,0.0,0.0,0.0,0.0,0.0,0.0,0.0,0.0,0.0,0.0,0.0,0.0,0.0,0.0,0.0,0.0,0.29824561403508776,0.0,0.1754385964912281,0.0,0.0,0.0,0.0,0.0,0.0,0.0,0.0,0.0,0.0,0.0,0.0,0.0,0.0,0.0,0.1754385964912281,0.1754385964912281,0.0,0.0,0.0,0.0,0.0,0.1754385964912281,7.575789473684211,4.947368421052632,2.858156028368797,88.48947368421054,666.0106739514769,,,,,
Mo2NbTiVZr,10.1016/j.dib.2018.10.071,2 BCC,7.6,,1765,,,,0.0,0.0,0.0,0.0,0.0,0.0,0.0,0.0,0.0,0.0,0.0,0.0,0.0,0.0,0.0,0.0,0.0,0.0,0.0,0.0,0.0,0.0,0.0,0.33333333333333337,0.0,0.16666666666666669,0.0,0.0,0.0,0.0,0.0,0.0,0.0,0.0,0.0,0.0,0.0,0.0,0.0,0.0,0.0,0.16666666666666669,0.16666666666666669,0.0,0.0,0.0,0.0,0.0,0.16666666666666669,7.711000000000001,5.000000000000001,2.824561403508773,87.35,717.0098245818572,,,,,
MoNbTaTi0.25W,10.1016/j.dib.2018.10.071,BCC,13.1,249.4,1109,,,,0.0,0.0,0.0,0.0,0.0,0.0,0.0,0.0,0.0,0.0,0.0,0.0,0.0,0.0,0.0,0.0,0.0,0.0,0.0,0.0,0.0,0.0,0.0,0.23529411764705882,0.0,0.23529411764705882,0.0,0.0,0.0,0.0,0.0,0.0,0.0,0.0,0.0,0.0,0.0,0.0,0.0,0.0,0.23529411764705882,0.058823529411764705,0.0,0.0,0.23529411764705882,0.0,0.0,0.0,0.0,13.156823529411765,5.411764705882353,2.638694638694639,86.47058823529413,178.6925982233706,,,,,
MoNbTaTi0.5W,10.1016/j.dib.2018.10.071,BCC,12.6,242.0,1211,,,,0.0,0.0,0.0,0.0,0.0,0.0,0.0,0.0,0.0,0.0,0.0,0.0,0.0,0.0,0.0,0.0,0.0,0.0,0.0,0.0,0.0,0.0,0.0,0.2222222222222222,0.0,0.2222222222222222,0.0,0.0,0.0,0.0,0.0,0.0,0.0,0.0,0.0,0.0,0.0,0.0,0.0,0.0,0.2222222222222222,0.1111111111111111,0.0,0.0,0.2222222222222222,0.0,0.0,0.0,0.0,12.676222222222222,5.333333333333333,2.6271929824561404,85.86666666666666,149.65151745481188,,,,,
MoNbTaTi0.75W,10.1016/j.dib.2018.10.071,BCC,12.2,235.4,1304,,,,0.0,0.0,0.0,0.0,0.0,0.0,0.0,0.0,0.0,0.0,0.0,0.0,0.0,0.0,0.0,0.0,0.0,0.0,0.0,0.0,0.0,0.0,0.0,0.21052631578947367,0.0,0.21052631578947367,0.0,0.0,0.0,0.0,0.0,0.0,0.0,0.0,0.0,0.0,0.0,0.0,0.0,0.0,0.21052631578947367,0.15789473684210525,0.0,0.0,0.21052631578947367,0.0,0.0,0.0,0.0,12.246210526315789,5.2631578947368425,2.616977225672878,85.32631578947365,125.97291613699392,,,,,
MoNbTaTiV,10.1016/j.dib.2018.10.071,BCC,9.4,172.8,1400,,,,0.0,0.0,0.0,0.0,0.0,0.0,0.0,0.0,0.0,0.0,0.0,0.0,0.0,0.0,0.0,0.0,0.0,0.0,0.0,0.0,0.0,0.0,0.0,0.2,0.0,0.2,0.0,0.0,0.0,0.0,0.0,0.0,0.0,0.0,0.0,0.0,0.0,0.0,0.0,0.0,0.2,0.2,0.2,0.0,0.0,0.0,0.0,0.0,0.0,9.2312,5.0,2.956140350877194,97.82,225.84457852041217,,,,,
MoNbTaTiVW,10.1016/j.dib.2018.10.071,BCC,11.0,212.5,1515,,,,0.0,0.0,0.0,0.0,0.0,0.0,0.0,0.0,0.0,0.0,0.0,0.0,0.0,0.0,0.0,0.0,0.0,0.0,0.0,0.0,0.0,0.0,0.0,0.16666666666666666,0.0,0.16666666666666666,0.0,0.0,0.0,0.0,0.0,0.0,0.0,0.0,0.0,0.0,0.0,0.0,0.0,0.0,0.16666666666666666,0.16666666666666666,0.16666666666666666,0.0,0.16666666666666666,0.0,0.0,0.0,0.0,10.901000000000002,5.166666666666666,2.7278911564625847,91.9,320.5483046332575,,,,,
MoNbTaTiVW,10.1016/j.dib.2018.10.071,BCC,11.0,,659,,,,0.0,0.0,0.0,0.0,0.0,0.0,0.0,0.0,0.0,0.0,0.0,0.0,0.0,0.0,0.0,0.0,0.0,0.0,0.0,0.0,0.0,0.0,0.0,0.16666666666666666,0.0,0.16666666666666666,0.0,0.0,0.0,0.0,0.0,0.0,0.0,0.0,0.0,0.0,0.0,0.0,0.0,0.0,0.16666666666666666,0.16666666666666666,0.16666666666666666,0.0,0.16666666666666666,0.0,0.0,0.0,0.0,10.901000000000002,5.166666666666666,2.7278911564625847,91.9,320.5483046332575,,,,,
MoNbTaTiVW,10.1016/j.dib.2018.10.071,BCC,11.0,,752.8,,,,0.0,0.0,0.0,0.0,0.0,0.0,0.0,0.0,0.0,0.0,0.0,0.0,0.0,0.0,0.0,0.0,0.0,0.0,0.0,0.0,0.0,0.0,0.0,0.16666666666666666,0.0,0.16666666666666666,0.0,0.0,0.0,0.0,0.0,0.0,0.0,0.0,0.0,0.0,0.0,0.0,0.0,0.0,0.16666666666666666,0.16666666666666666,0.16666666666666666,0.0,0.16666666666666666,0.0,0.0,0.0,0.0,10.901000000000002,5.166666666666666,2.7278911564625847,91.9,320.5483046332575,,,,,
MoNbTaTiVW,10.1016/j.dib.2018.10.071,BCC,11.0,,791.3,,,,0.0,0.0,0.0,0.0,0.0,0.0,0.0,0.0,0.0,0.0,0.0,0.0,0.0,0.0,0.0,0.0,0.0,0.0,0.0,0.0,0.0,0.0,0.0,0.16666666666666666,0.0,0.16666666666666666,0.0,0.0,0.0,0.0,0.0,0.0,0.0,0.0,0.0,0.0,0.0,0.0,0.0,0.0,0.16666666666666666,0.16666666666666666,0.16666666666666666,0.0,0.16666666666666666,0.0,0.0,0.0,0.0,10.901000000000002,5.166666666666666,2.7278911564625847,91.9,320.5483046332575,,,,,
MoNbTaTiVW,10.1016/j.dib.2018.10.071,BCC,11.0,,973,,,,0.0,0.0,0.0,0.0,0.0,0.0,0.0,0.0,0.0,0.0,0.0,0.0,0.0,0.0,0.0,0.0,0.0,0.0,0.0,0.0,0.0,0.0,0.0,0.16666666666666666,0.0,0.16666666666666666,0.0,0.0,0.0,0.0,0.0,0.0,0.0,0.0,0.0,0.0,0.0,0.0,0.0,0.0,0.16666666666666666,0.16666666666666666,0.16666666666666666,0.0,0.16666666666666666,0.0,0.0,0.0,0.0,10.901000000000002,5.166666666666666,2.7278911564625847,91.9,320.5483046332575,,,,,
MoNbTaTiW,10.1016/j.dib.2018.10.071,BCC,11.8,229.4,1455,,,,0.0,0.0,0.0,0.0,0.0,0.0,0.0,0.0,0.0,0.0,0.0,0.0,0.0,0.0,0.0,0.0,0.0,0.0,0.0,0.0,0.0,0.0,0.0,0.2,0.0,0.2,0.0,0.0,0.0,0.0,0.0,0.0,0.0,0.0,0.0,0.0,0.0,0.0,0.0,0.0,0.2,0.2,0.0,0.0,0.2,0.0,0.0,0.0,0.0,11.8592,5.2,2.6078431372549025,84.83999999999997,106.5288763694355,,,,,
MoNbTaTiW,10.1016/j.dib.2018.10.071,BCC,11.8,229.4,1343,,,,0.0,0.0,0.0,0.0,0.0,0.0,0.0,0.0,0.0,0.0,0.0,0.0,0.0,0.0,0.0,0.0,0.0,0.0,0.0,0.0,0.0,0.0,0.0,0.2,0.0,0.2,0.0,0.0,0.0,0.0,0.0,0.0,0.0,0.0,0.0,0.0,0.0,0.0,0.0,0.0,0.2,0.2,0.0,0.0,0.2,0.0,0.0,0.0,0.0,11.8592,5.2,2.6078431372549025,84.83999999999997,106.5288763694355,,,,,
MoNbTaTiW,10.1016/j.dib.2018.10.071,BCC,11.8,,586,,,,0.0,0.0,0.0,0.0,0.0,0.0,0.0,0.0,0.0,0.0,0.0,0.0,0.0,0.0,0.0,0.0,0.0,0.0,0.0,0.0,0.0,0.0,0.0,0.2,0.0,0.2,0.0,0.0,0.0,0.0,0.0,0.0,0.0,0.0,0.0,0.0,0.0,0.0,0.0,0.0,0.2,0.2,0.0,0.0,0.2,0.0,0.0,0.0,0.0,11.8592,5.2,2.6078431372549025,84.83999999999997,106.5288763694355,,,,,
MoNbTaTiW,10.1016/j.dib.2018.10.071,BCC,11.8,,620,,,,0.0,0.0,0.0,0.0,0.0,0.0,0.0,0.0,0.0,0.0,0.0,0.0,0.0,0.0,0.0,0.0,0.0,0.0,0.0,0.0,0.0,0.0,0.0,0.2,0.0,0.2,0.0,0.0,0.0,0.0,0.0,0.0,0.0,0.0,0.0,0.0,0.0,0.0,0.0,0.0,0.2,0.2,0.0,0.0,0.2,0.0,0.0,0.0,0.0,11.8592,5.2,2.6078431372549025,84.83999999999997,106.5288763694355,,,,,
MoNbTaTiW,10.1016/j.dib.2018.10.071,BCC,11.8,,674,,,,0.0,0.0,0.0,0.0,0.0,0.0,0.0,0.0,0.0,0.0,0.0,0.0,0.0,0.0,0.0,0.0,0.0,0.0,0.0,0.0,0.0,0.0,0.0,0.2,0.0,0.2,0.0,0.0,0.0,0.0,0.0,0.0,0.0,0.0,0.0,0.0,0.0,0.0,0.0,0.0,0.2,0.2,0.0,0.0,0.2,0.0,0.0,0.0,0.0,11.8592,5.2,2.6078431372549025,84.83999999999997,106.5288763694355,,,,,
MoNbTaTiW,10.1016/j.dib.2018.10.071,BCC,11.8,,689,,,,0.0,0.0,0.0,0.0,0.0,0.0,0.0,0.0,0.0,0.0,0.0,0.0,0.0,0.0,0.0,0.0,0.0,0.0,0.0,0.0,0.0,0.0,0.0,0.2,0.0,0.2,0.0,0.0,0.0,0.0,0.0,0.0,0.0,0.0,0.0,0.0,0.0,0.0,0.0,0.0,0.2,0.2,0.0,0.0,0.2,0.0,0.0,0.0,0.0,11.8592,5.2,2.6078431372549025,84.83999999999997,106.5288763694355,,,,,
MoNbTaTiZr,10.1016/j.dib.2018.10.071,2 BCC,9.1,,1390,,,,0.0,0.0,0.0,0.0,0.0,0.0,0.0,0.0,0.0,0.0,0.0,0.0,0.0,0.0,0.0,0.0,0.0,0.0,0.0,0.0,0.0,0.0,0.0,0.2,0.0,0.2,0.0,0.0,0.0,0.0,0.0,0.0,0.0,0.0,0.0,0.0,0.0,0.0,0.0,0.0,0.2,0.2,0.0,0.0,0.0,0.0,0.0,0.0,0.2,9.3132,4.8,2.831223628691984,85.19999999999999,293.4298649676451,,,,,
MoNbTaTiZr,10.1016/j.dib.2018.10.071,2 BCC,9.1,,1375,,,,0.0,0.0,0.0,0.0,0.0,0.0,0.0,0.0,0.0,0.0,0.0,0.0,0.0,0.0,0.0,0.0,0.0,0.0,0.0,0.0,0.0,0.0,0.0,0.2,0.0,0.2,0.0,0.0,0.0,0.0,0.0,0.0,0.0,0.0,0.0,0.0,0.0,0.0,0.0,0.0,0.2,0.2,0.0,0.0,0.0,0.0,0.0,0.0,0.2,9.3132,4.8,2.831223628691984,85.19999999999999,293.4298649676451,,,,,
MoNbTaTiZr,10.1016/j.dib.2018.10.071,2 BCC,9.1,,1100,,,,0.0,0.0,0.0,0.0,0.0,0.0,0.0,0.0,0.0,0.0,0.0,0.0,0.0,0.0,0.0,0.0,0.0,0.0,0.0,0.0,0.0,0.0,0.0,0.2,0.0,0.2,0.0,0.0,0.0,0.0,0.0,0.0,0.0,0.0,0.0,0.0,0.0,0.0,0.0,0.0,0.2,0.2,0.0,0.0,0.0,0.0,0.0,0.0,0.2,9.3132,4.8,2.831223628691984,85.19999999999999,293.4298649676451,,,,,
MoNbTaV,10.1016/j.dib.2018.10.071,BCC,10.7,187.0,1525,,,,0.0,0.0,0.0,0.0,0.0,0.0,0.0,0.0,0.0,0.0,0.0,0.0,0.0,0.0,0.0,0.0,0.0,0.0,0.0,0.0,0.0,0.0,0.0,0.25,0.0,0.25,0.0,0.0,0.0,0.0,0.0,0.0,0.0,0.0,0.0,0.0,0.0,0.0,0.0,0.0,0.25,0.0,0.25,0.0,0.0,0.0,0.0,0.0,0.0,10.412500000000001,5.25,3.114942528735632,103.375,412.5333391176381,,,,,
MoNbTaVW,10.1016/j.dib.2018.10.071,BCC,12.4,231.8,2612,,,,0.0,0.0,0.0,0.0,0.0,0.0,0.0,0.0,0.0,0.0,0.0,0.0,0.0,0.0,0.0,0.0,0.0,0.0,0.0,0.0,0.0,0.0,0.0,0.2,0.0,0.2,0.0,0.0,0.0,0.0,0.0,0.0,0.0,0.0,0.0,0.0,0.0,0.0,0.0,0.0,0.2,0.0,0.2,0.0,0.2,0.0,0.0,0.0,0.0,12.18,5.4,2.7916666666666674,95.15999999999998,518.418146785449,,,,,
MoNbTaVW,10.1016/j.dib.2018.10.071,BCC,12.4,231.8,1246,,,,0.0,0.0,0.0,0.0,0.0,0.0,0.0,0.0,0.0,0.0,0.0,0.0,0.0,0.0,0.0,0.0,0.0,0.0,0.0,0.0,0.0,0.0,0.0,0.2,0.0,0.2,0.0,0.0,0.0,0.0,0.0,0.0,0.0,0.0,0.0,0.0,0.0,0.0,0.0,0.0,0.2,0.0,0.2,0.0,0.2,0.0,0.0,0.0,0.0,12.18,5.4,2.7916666666666674,95.15999999999998,518.418146785449,,,,,
MoNbTaVW,10.1016/j.dib.2018.10.071,BCC,12.4,,477,,,,0.0,0.0,0.0,0.0,0.0,0.0,0.0,0.0,0.0,0.0,0.0,0.0,0.0,0.0,0.0,0.0,0.0,0.0,0.0,0.0,0.0,0.0,0.0,0.2,0.0,0.2,0.0,0.0,0.0,0.0,0.0,0.0,0.0,0.0,0.0,0.0,0.0,0.0,0.0,0.0,0.2,0.0,0.2,0.0,0.2,0.0,0.0,0.0,0.0,12.18,5.4,2.7916666666666674,95.15999999999998,518.418146785449,,,,,
MoNbTaVW,10.1016/j.dib.2018.10.071,BCC,12.4,,656,,,,0.0,0.0,0.0,0.0,0.0,0.0,0.0,0.0,0.0,0.0,0.0,0.0,0.0,0.0,0.0,0.0,0.0,0.0,0.0,0.0,0.0,0.0,0.0,0.2,0.0,0.2,0.0,0.0,0.0,0.0,0.0,0.0,0.0,0.0,0.0,0.0,0.0,0.0,0.0,0.0,0.2,0.0,0.2,0.0,0.2,0.0,0.0,0.0,0.0,12.18,5.4,2.7916666666666674,95.15999999999998,518.418146785449,,,,,
MoNbTaVW,10.1016/j.dib.2018.10.071,BCC,12.4,,735,,,,0.0,0.0,0.0,0.0,0.0,0.0,0.0,0.0,0.0,0.0,0.0,0.0,0.0,0.0,0.0,0.0,0.0,0.0,0.0,0.0,0.0,0.0,0.0,0.2,0.0,0.2,0.0,0.0,0.0,0.0,0.0,0.0,0.0,0.0,0.0,0.0,0.0,0.0,0.0,0.0,0.2,0.0,0.2,0.0,0.2,0.0,0.0,0.0,0.0,12.18,5.4,2.7916666666666674,95.15999999999998,518.418146785449,,,,,
MoNbTaVW,10.1016/j.dib.2018.10.071,BCC,12.4,,842,,,,0.0,0.0,0.0,0.0,0.0,0.0,0.0,0.0,0.0,0.0,0.0,0.0,0.0,0.0,0.0,0.0,0.0,0.0,0.0,0.0,0.0,0.0,0.0,0.2,0.0,0.2,0.0,0.0,0.0,0.0,0.0,0.0,0.0,0.0,0.0,0.0,0.0,0.0,0.0,0.0,0.2,0.0,0.2,0.0,0.2,0.0,0.0,0.0,0.0,12.18,5.4,2.7916666666666674,95.15999999999998,518.418146785449,,,,,
MoNbTaVW,10.1016/j.dib.2018.10.071,BCC,12.4,,846,,,,0.0,0.0,0.0,0.0,0.0,0.0,0.0,0.0,0.0,0.0,0.0,0.0,0.0,0.0,0.0,0.0,0.0,0.0,0.0,0.0,0.0,0.0,0.0,0.2,0.0,0.2,0.0,0.0,0.0,0.0,0.0,0.0,0.0,0.0,0.0,0.0,0.0,0.0,0.0,0.0,0.2,0.0,0.2,0.0,0.2,0.0,0.0,0.0,0.0,12.18,5.4,2.7916666666666674,95.15999999999998,518.418146785449,,,,,
MoNbTaVW,10.1016/j.dib.2018.10.071,BCC,12.4,,862,,,,0.0,0.0,0.0,0.0,0.0,0.0,0.0,0.0,0.0,0.0,0.0,0.0,0.0,0.0,0.0,0.0,0.0,0.0,0.0,0.0,0.0,0.0,0.0,0.2,0.0,0.2,0.0,0.0,0.0,0.0,0.0,0.0,0.0,0.0,0.0,0.0,0.0,0.0,0.0,0.0,0.2,0.0,0.2,0.0,0.2,0.0,0.0,0.0,0.0,12.18,5.4,2.7916666666666674,95.15999999999998,518.418146785449,,,,,
MoNbTaW,10.1016/j.dib.2018.10.071,BCC,13.7,257.8,996,,,,0.0,0.0,0.0,0.0,0.0,0.0,0.0,0.0,0.0,0.0,0.0,0.0,0.0,0.0,0.0,0.0,0.0,0.0,0.0,0.0,0.0,0.0,0.0,0.25,0.0,0.25,0.0,0.0,0.0,0.0,0.0,0.0,0.0,0.0,0.0,0.0,0.0,0.0,0.0,0.0,0.25,0.0,0.0,0.0,0.25,0.0,0.0,0.0,0.0,13.697500000000002,5.5,2.651741293532339,87.14999999999998,214.5952863835683,,,,,
MoNbTaW,10.1016/j.dib.2018.10.071,BCC,13.7,257.8,1058,,,,0.0,0.0,0.0,0.0,0.0,0.0,0.0,0.0,0.0,0.0,0.0,0.0,0.0,0.0,0.0,0.0,0.0,0.0,0.0,0.0,0.0,0.0,0.0,0.25,0.0,0.25,0.0,0.0,0.0,0.0,0.0,0.0,0.0,0.0,0.0,0.0,0.0,0.0,0.0,0.0,0.25,0.0,0.0,0.0,0.25,0.0,0.0,0.0,0.0,13.697500000000002,5.5,2.651741293532339,87.14999999999998,214.5952863835683,,,,,
MoNbTaW,10.1016/j.dib.2018.10.071,BCC,13.7,,405,,,,0.0,0.0,0.0,0.0,0.0,0.0,0.0,0.0,0.0,0.0,0.0,0.0,0.0,0.0,0.0,0.0,0.0,0.0,0.0,0.0,0.0,0.0,0.0,0.25,0.0,0.25,0.0,0.0,0.0,0.0,0.0,0.0,0.0,0.0,0.0,0.0,0.0,0.0,0.0,0.0,0.25,0.0,0.0,0.0,0.25,0.0,0.0,0.0,0.0,13.697500000000002,5.5,2.651741293532339,87.14999999999998,214.5952863835683,,,,,
MoNbTaW,10.1016/j.dib.2018.10.071,BCC,13.7,,421,,,,0.0,0.0,0.0,0.0,0.0,0.0,0.0,0.0,0.0,0.0,0.0,0.0,0.0,0.0,0.0,0.0,0.0,0.0,0.0,0.0,0.0,0.0,0.0,0.25,0.0,0.25,0.0,0.0,0.0,0.0,0.0,0.0,0.0,0.0,0.0,0.0,0.0,0.0,0.0,0.0,0.25,0.0,0.0,0.0,0.25,0.0,0.0,0.0,0.0,13.697500000000002,5.5,2.651741293532339,87.14999999999998,214.5952863835683,,,,,
MoNbTaW,10.1016/j.dib.2018.10.071,BCC,13.7,,506,,,,0.0,0.0,0.0,0.0,0.0,0.0,0.0,0.0,0.0,0.0,0.0,0.0,0.0,0.0,0.0,0.0,0.0,0.0,0.0,0.0,0.0,0.0,0.0,0.25,0.0,0.25,0.0,0.0,0.0,0.0,0.0,0.0,0.0,0.0,0.0,0.0,0.0,0.0,0.0,0.0,0.25,0.0,0.0,0.0,0.25,0.0,0.0,0.0,0.0,13.697500000000002,5.5,2.651741293532339,87.14999999999998,214.5952863835683,,,,,
MoNbTaW,10.1016/j.dib.2018.10.071,BCC,13.7,,548,,,,0.0,0.0,0.0,0.0,0.0,0.0,0.0,0.0,0.0,0.0,0.0,0.0,0.0,0.0,0.0,0.0,0.0,0.0,0.0,0.0,0.0,0.0,0.0,0.25,0.0,0.25,0.0,0.0,0.0,0.0,0.0,0.0,0.0,0.0,0.0,0.0,0.0,0.0,0.0,0.0,0.25,0.0,0.0,0.0,0.25,0.0,0.0,0.0,0.0,13.697500000000002,5.5,2.651741293532339,87.14999999999998,214.5952863835683,,,,,
MoNbTaW,10.1016/j.dib.2018.10.071,BCC,13.7,,552,,,,0.0,0.0,0.0,0.0,0.0,0.0,0.0,0.0,0.0,0.0,0.0,0.0,0.0,0.0,0.0,0.0,0.0,0.0,0.0,0.0,0.0,0.0,0.0,0.25,0.0,0.25,0.0,0.0,0.0,0.0,0.0,0.0,0.0,0.0,0.0,0.0,0.0,0.0,0.0,0.0,0.25,0.0,0.0,0.0,0.25,0.0,0.0,0.0,0.0,13.697500000000002,5.5,2.651741293532339,87.14999999999998,214.5952863835683,,,,,
MoNbTaW,10.1016/j.dib.2018.10.071,BCC,13.7,,561,,,,0.0,0.0,0.0,0.0,0.0,0.0,0.0,0.0,0.0,0.0,0.0,0.0,0.0,0.0,0.0,0.0,0.0,0.0,0.0,0.0,0.0,0.0,0.0,0.25,0.0,0.25,0.0,0.0,0.0,0.0,0.0,0.0,0.0,0.0,0.0,0.0,0.0,0.0,0.0,0.0,0.25,0.0,0.0,0.0,0.25,0.0,0.0,0.0,0.0,13.697500000000002,5.5,2.651741293532339,87.14999999999998,214.5952863835683,,,,,
MoNbTiV,10.1016/j.dib.2018.10.071,BCC,7.3,169.5,1200,,,,0.0,0.0,0.0,0.0,0.0,0.0,0.0,0.0,0.0,0.0,0.0,0.0,0.0,0.0,0.0,0.0,0.0,0.0,0.0,0.0,0.0,0.0,0.0,0.25,0.0,0.25,0.0,0.0,0.0,0.0,0.0,0.0,0.0,0.0,0.0,0.0,0.0,0.0,0.0,0.0,0.0,0.25,0.25,0.0,0.0,0.0,0.0,0.0,0.0,7.3665,5.0,2.9999999999999996,98.57500000000002,208.3844357080011,,,,,
MoNbTiV0.25Zr,10.1016/j.dib.2018.10.071,BCC,7.3,152.9,1750,,,,0.0,0.0,0.0,0.0,0.0,0.0,0.0,0.0,0.0,0.0,0.0,0.0,0.0,0.0,0.0,0.0,0.0,0.0,0.0,0.0,0.0,0.0,0.0,0.23529411764705882,0.0,0.23529411764705882,0.0,0.0,0.0,0.0,0.0,0.0,0.0,0.0,0.0,0.0,0.0,0.0,0.0,0.0,0.0,0.23529411764705882,0.058823529411764705,0.0,0.0,0.0,0.0,0.0,0.23529411764705882,7.389058823529412,4.764705882352941,2.8742138364779892,85.41176470588235,397.09835278036303,,,,,
MoNbTIV0.3Zr,10.1016/j.dib.2018.10.071,BCC,7.2,152.7,1455,,,,0.0,0.0,0.0,0.0,0.0,0.0,0.0,0.0,0.0,0.0,0.0,0.0,0.0,0.0,0.0,0.0,0.0,0.18867924528301888,0.0,0.0,0.0,0.0,0.0,0.18867924528301888,0.0,0.18867924528301888,0.0,0.0,0.0,0.0,0.0,0.0,0.0,0.0,0.0,0.0,0.0,0.0,0.0,0.18867924528301888,0.0,0.0,0.05660377358490566,0.0,0.0,0.0,0.0,0.0,0.18867924528301888,,,,,,,,,,
MoNbTIV0.5Zr,10.1016/j.dib.2018.10.071,BCC,7.2,151.6,1640,,,,0.0,0.0,0.0,0.0,0.0,0.0,0.0,0.0,0.0,0.0,0.0,0.0,0.0,0.0,0.0,0.0,0.0,0.18181818181818182,0.0,0.0,0.0,0.0,0.0,0.18181818181818182,0.0,0.18181818181818182,0.0,0.0,0.0,0.0,0.0,0.0,0.0,0.0,0.0,0.0,0.0,0.0,0.0,0.18181818181818182,0.0,0.0,0.09090909090909091,0.0,0.0,0.0,0.0,0.0,0.18181818181818182,,,,,,,,,,
MoNbTiV0.75Zr,10.1016/j.dib.2018.10.071,BCC,7.2,150.3,1680,,,,0.0,0.0,0.0,0.0,0.0,0.0,0.0,0.0,0.0,0.0,0.0,0.0,0.0,0.0,0.0,0.0,0.0,0.0,0.0,0.0,0.0,0.0,0.0,0.21052631578947367,0.0,0.21052631578947367,0.0,0.0,0.0,0.0,0.0,0.0,0.0,0.0,0.0,0.0,0.0,0.0,0.0,0.0,0.0,0.21052631578947367,0.15789473684210525,0.0,0.0,0.0,0.0,0.0,0.21052631578947367,7.254421052631579,4.7894736842105265,2.93127147766323,89.81052631578946,478.9031042774309,,,,,
MoNbTiV1.5Zr,10.1016/j.dib.2018.10.071,2 BCC,7.1,,1720,,,,0.0,0.0,0.0,0.0,0.0,0.0,0.0,0.0,0.0,0.0,0.0,0.0,0.0,0.0,0.0,0.0,0.0,0.0,0.0,0.0,0.0,0.0,0.0,0.18181818181818182,0.0,0.18181818181818182,0.0,0.0,0.0,0.0,0.0,0.0,0.0,0.0,0.0,0.0,0.0,0.0,0.0,0.0,0.0,0.18181818181818182,0.2727272727272727,0.0,0.0,0.0,0.0,0.0,0.18181818181818182,7.098363636363636,4.818181818181818,3.0,94.90909090909093,533.8055291370847,,,,,
MoNbTiV2Zr,10.1016/j.dib.2018.10.071,2 BCC,7.0,,1520,,,,0.0,0.0,0.0,0.0,0.0,0.0,0.0,0.0,0.0,0.0,0.0,0.0,0.0,0.0,0.0,0.0,0.0,0.0,0.0,0.0,0.0,0.0,0.0,0.16666666666666669,0.0,0.16666666666666669,0.0,0.0,0.0,0.0,0.0,0.0,0.0,0.0,0.0,0.0,0.0,0.0,0.0,0.0,0.0,0.16666666666666669,0.33333333333333337,0.0,0.0,0.0,0.0,0.0,0.16666666666666669,7.016000000000001,4.833333333333334,3.0374531835206007,97.60000000000002,544.4350392801198,,,,,
MoNbTiV3Zr,10.1016/j.dib.2018.10.071,2 BCC,6.9,,1415,,,,0.0,0.0,0.0,0.0,0.0,0.0,0.0,0.0,0.0,0.0,0.0,0.0,0.0,0.0,0.0,0.0,0.0,0.0,0.0,0.0,0.0,0.0,0.0,0.14285714285714288,0.0,0.14285714285714288,0.0,0.0,0.0,0.0,0.0,0.0,0.0,0.0,0.0,0.0,0.0,0.0,0.0,0.0,0.0,0.14285714285714288,0.42857142857142866,0.0,0.0,0.0,0.0,0.0,0.14285714285714288,6.88657142857143,4.857142857142858,3.0980392156862777,101.82857142857145,534.5952578923759,,,,,
MoNbTiVZr,10.1016/j.dib.2018.10.071,BCC,7.1,149.2,1779,,,,0.0,0.0,0.0,0.0,0.0,0.0,0.0,0.0,0.0,0.0,0.0,0.0,0.0,0.0,0.0,0.0,0.0,0.0,0.0,0.0,0.0,0.0,0.0,0.2,0.0,0.2,0.0,0.0,0.0,0.0,0.0,0.0,0.0,0.0,0.0,0.0,0.0,0.0,0.0,0.0,0.0,0.2,0.2,0.0,0.0,0.0,0.0,0.0,0.2,7.197200000000001,4.8,2.956140350877194,91.68,504.1877562282718,,,,,
MoNbTiVZr,10.1016/j.dib.2018.10.071,BCC,7.1,149.2,1770,,,,0.0,0.0,0.0,0.0,0.0,0.0,0.0,0.0,0.0,0.0,0.0,0.0,0.0,0.0,0.0,0.0,0.0,0.0,0.0,0.0,0.0,0.0,0.0,0.2,0.0,0.2,0.0,0.0,0.0,0.0,0.0,0.0,0.0,0.0,0.0,0.0,0.0,0.0,0.0,0.0,0.0,0.2,0.2,0.0,0.0,0.0,0.0,0.0,0.2,7.197200000000001,4.8,2.956140350877194,91.68,504.1877562282718,,,,,
MoNbTiZr,10.1016/j.dib.2018.10.071,BCC,7.3,154.5,1560,,,,0.0,0.0,0.0,0.0,0.0,0.0,0.0,0.0,0.0,0.0,0.0,0.0,0.0,0.0,0.0,0.0,0.0,0.0,0.0,0.0,0.0,0.0,0.0,0.25,0.0,0.25,0.0,0.0,0.0,0.0,0.0,0.0,0.0,0.0,0.0,0.0,0.0,0.0,0.0,0.0,0.0,0.25,0.0,0.0,0.0,0.0,0.0,0.0,0.25,7.469,4.75,2.8412698412698414,82.8,334.6822455470396,,,,,
MoTaTiV,10.1016/j.dib.2018.10.071,BCC,9.6,189.8,1221,,,,0.0,0.0,0.0,0.0,0.0,0.0,0.0,0.0,0.0,0.0,0.0,0.0,0.0,0.0,0.0,0.0,0.0,0.0,0.0,0.0,0.0,0.0,0.0,0.25,0.0,0.0,0.0,0.0,0.0,0.0,0.0,0.0,0.0,0.0,0.0,0.0,0.0,0.0,0.0,0.0,0.25,0.25,0.25,0.0,0.0,0.0,0.0,0.0,0.0,9.3965,5.0,2.696969696969697,90.82499999999999,273.62790343673066,,,,,
NbTaTiV,10.1016/j.dib.2018.10.071,BCC,9.2,133.8,1092,,,,0.0,0.0,0.0,0.0,0.0,0.0,0.0,0.0,0.0,0.0,0.0,0.0,0.0,0.0,0.0,0.0,0.0,0.0,0.0,0.0,0.0,0.0,0.0,0.0,0.0,0.25,0.0,0.0,0.0,0.0,0.0,0.0,0.0,0.0,0.0,0.0,0.0,0.0,0.0,0.0,0.25,0.25,0.25,0.0,0.0,0.0,0.0,0.0,0.0,8.969000000000001,4.75,3.1754385964912286,105.85000000000002,110.90070431355808,,,,,
NbTaTiV,10.1016/j.dib.2018.10.071,BCC,9.2,133.8,965,,,,0.0,0.0,0.0,0.0,0.0,0.0,0.0,0.0,0.0,0.0,0.0,0.0,0.0,0.0,0.0,0.0,0.0,0.0,0.0,0.0,0.0,0.0,0.0,0.0,0.0,0.25,0.0,0.0,0.0,0.0,0.0,0.0,0.0,0.0,0.0,0.0,0.0,0.0,0.0,0.0,0.25,0.25,0.25,0.0,0.0,0.0,0.0,0.0,0.0,8.969000000000001,4.75,3.1754385964912286,105.85000000000002,110.90070431355808,,,,,
NbTaTiVW,10.1016/j.dib.2018.10.071,BCC,11.1,189.2,1420,,,,0.0,0.0,0.0,0.0,0.0,0.0,0.0,0.0,0.0,0.0,0.0,0.0,0.0,0.0,0.0,0.0,0.0,0.0,0.0,0.0,0.0,0.0,0.0,0.0,0.0,0.2,0.0,0.0,0.0,0.0,0.0,0.0,0.0,0.0,0.0,0.0,0.0,0.0,0.0,0.0,0.2,0.2,0.2,0.0,0.2,0.0,0.0,0.0,0.0,11.025200000000002,5.0,2.831223628691984,97.14,270.64994049369665,,,,,
NbTaVW,10.1016/j.dib.2018.10.071,BCC,12.9,207.5,1530,,,,0.0,0.0,0.0,0.0,0.0,0.0,0.0,0.0,0.0,0.0,0.0,0.0,0.0,0.0,0.0,0.0,0.0,0.0,0.0,0.0,0.0,0.0,0.0,0.0,0.0,0.25,0.0,0.0,0.0,0.0,0.0,0.0,0.0,0.0,0.0,0.0,0.0,0.0,0.0,0.0,0.25,0.0,0.25,0.0,0.25,0.0,0.0,0.0,0.0,12.655000000000001,5.25,2.9453551912568297,102.525,497.95589131986515,,,,,
NbTiV0.3Zr,10.1016/j.dib.2018.10.071,BCC,6.5,99.2,866,,,,0.0,0.0,0.0,0.0,0.0,0.0,0.0,0.0,0.0,0.0,0.0,0.0,0.0,0.0,0.0,0.0,0.0,0.0,0.0,0.0,0.0,0.0,0.0,0.0,0.0,0.30303030303030304,0.0,0.0,0.0,0.0,0.0,0.0,0.0,0.0,0.0,0.0,0.0,0.0,0.0,0.0,0.0,0.30303030303030304,0.09090909090909091,0.0,0.0,0.0,0.0,0.0,0.30303030303030304,6.493636363636364,4.3939393939393945,3.111343075852471,92.01818181818183,59.321790868903726,,,,,
NbTiV2Zr,10.1016/j.dib.2018.10.071,3 BCC,6.4,,918,,,,0.0,0.0,0.0,0.0,0.0,0.0,0.0,0.0,0.0,0.0,0.0,0.0,0.0,0.0,0.0,0.0,0.0,0.0,0.0,0.0,0.0,0.0,0.0,0.0,0.0,0.2,0.0,0.0,0.0,0.0,0.0,0.0,0.0,0.0,0.0,0.0,0.0,0.0,0.0,0.0,0.0,0.2,0.4,0.0,0.0,0.0,0.0,0.0,0.2,6.363200000000001,4.6,3.2380952380952395,103.98000000000002,238.06691349712568,,,,,
NbTiV2Zr,10.1016/j.dib.2018.10.071,3 BCC,6.4,,72,,,,0.0,0.0,0.0,0.0,0.0,0.0,0.0,0.0,0.0,0.0,0.0,0.0,0.0,0.0,0.0,0.0,0.0,0.0,0.0,0.0,0.0,0.0,0.0,0.0,0.0,0.2,0.0,0.0,0.0,0.0,0.0,0.0,0.0,0.0,0.0,0.0,0.0,0.0,0.0,0.0,0.0,0.2,0.4,0.0,0.0,0.0,0.0,0.0,0.2,6.363200000000001,4.6,3.2380952380952395,103.98000000000002,238.06691349712568,,,,,
NbTiV2Zr,10.1016/j.dib.2018.10.071,3 BCC,6.4,,240,,,,0.0,0.0,0.0,0.0,0.0,0.0,0.0,0.0,0.0,0.0,0.0,0.0,0.0,0.0,0.0,0.0,0.0,0.0,0.0,0.0,0.0,0.0,0.0,0.0,0.0,0.2,0.0,0.0,0.0,0.0,0.0,0.0,0.0,0.0,0.0,0.0,0.0,0.0,0.0,0.0,0.0,0.2,0.4,0.0,0.0,0.0,0.0,0.0,0.2,6.363200000000001,4.6,3.2380952380952395,103.98000000000002,238.06691349712568,,,,,
NbTiV2Zr,10.1016/j.dib.2018.10.071,3 BCC,6.4,,571,,,,0.0,0.0,0.0,0.0,0.0,0.0,0.0,0.0,0.0,0.0,0.0,0.0,0.0,0.0,0.0,0.0,0.0,0.0,0.0,0.0,0.0,0.0,0.0,0.0,0.0,0.2,0.0,0.0,0.0,0.0,0.0,0.0,0.0,0.0,0.0,0.0,0.0,0.0,0.0,0.0,0.0,0.2,0.4,0.0,0.0,0.0,0.0,0.0,0.2,6.363200000000001,4.6,3.2380952380952395,103.98000000000002,238.06691349712568,,,,,
NbTiVZr,10.1016/j.dib.2018.10.071,2 BCC,6.5,,1105,,,,0.0,0.0,0.0,0.0,0.0,0.0,0.0,0.0,0.0,0.0,0.0,0.0,0.0,0.0,0.0,0.0,0.0,0.0,0.0,0.0,0.0,0.0,0.0,0.0,0.0,0.25,0.0,0.0,0.0,0.0,0.0,0.0,0.0,0.0,0.0,0.0,0.0,0.0,0.0,0.0,0.0,0.25,0.25,0.0,0.0,0.0,0.0,0.0,0.25,6.4265,4.5,3.1754385964912277,98.17500000000001,154.03405557586836,,,,,
NbTiVZr,10.1016/j.dib.2018.10.071,2 BCC,6.5,,58,,,,0.0,0.0,0.0,0.0,0.0,0.0,0.0,0.0,0.0,0.0,0.0,0.0,0.0,0.0,0.0,0.0,0.0,0.0,0.0,0.0,0.0,0.0,0.0,0.0,0.0,0.25,0.0,0.0,0.0,0.0,0.0,0.0,0.0,0.0,0.0,0.0,0.0,0.0,0.0,0.0,0.0,0.25,0.25,0.0,0.0,0.0,0.0,0.0,0.25,6.4265,4.5,3.1754385964912277,98.17500000000001,154.03405557586836,,,,,
NbTiVZr,10.1016/j.dib.2018.10.071,2 BCC,6.5,,187,,,,0.0,0.0,0.0,0.0,0.0,0.0,0.0,0.0,0.0,0.0,0.0,0.0,0.0,0.0,0.0,0.0,0.0,0.0,0.0,0.0,0.0,0.0,0.0,0.0,0.0,0.25,0.0,0.0,0.0,0.0,0.0,0.0,0.0,0.0,0.0,0.0,0.0,0.0,0.0,0.0,0.0,0.25,0.25,0.0,0.0,0.0,0.0,0.0,0.25,6.4265,4.5,3.1754385964912277,98.17500000000001,154.03405557586836,,,,,
NbTiVZr,10.1016/j.dib.2018.10.071,2 BCC,6.5,,834,,,,0.0,0.0,0.0,0.0,0.0,0.0,0.0,0.0,0.0,0.0,0.0,0.0,0.0,0.0,0.0,0.0,0.0,0.0,0.0,0.0,0.0,0.0,0.0,0.0,0.0,0.25,0.0,0.0,0.0,0.0,0.0,0.0,0.0,0.0,0.0,0.0,0.0,0.0,0.0,0.0,0.0,0.25,0.25,0.0,0.0,0.0,0.0,0.0,0.25,6.4265,4.5,3.1754385964912277,98.17500000000001,154.03405557586836,,,,,
Hf73Ta27,10.1016/j.ijrmhm.2021.105737,,,,1738,353.0,94.0,,0.0,0.0,0.0,0.0,0.0,0.0,0.0,0.0,0.0,0.0,0.0,0.0,0.0,0.0,0.0,0.0,0.73,0.0,0.0,0.0,0.0,0.0,0.0,0.0,0.0,0.0,0.0,0.0,0.0,0.0,0.0,0.0,0.0,0.0,0.0,0.0,0.0,0.0,0.0,0.0,0.27,0.0,0.0,0.0,0.0,0.0,0.0,0.0,0.0,14.222600000000002,4.27,3.2872314747767315,73.26500000000001,,,,,,
