Repository: BrentVela/redesign_2_2_26

# ULTIMATE Alloy Redesign

This repo captures reproducible analysis artifacts for Dr. Karaman's ULTIMATE alloy redesign work.

## Status
- Inputs currently present: `1_find_stoich_props_parallel_for_Class.py`, `TC_Equilibrium_Module.py`, `make_trajectory.py`.
- Missing runtime dependencies: `strength_model` module and `SPACE_v0.par` data file.

## Quick Start
1. Add required inputs:
   - `SPACE_v0.par` (composition space dataset)
   - `strength_model.py` (Curtin model implementation)
2. Run properties extraction:
   - `python 1_find_stoich_props_parallel_for_Class.py`
3. Outputs are written to `CalcFiles/` and CSV files are produced.

File: featurize_database_for_cafer/codhem_featurized.csv (part 7 of 26)
Composition,doi,Phase,Density (g/cm3),Hardness (GPa),YS (MPa) at 23 C,YS (MPa) at 1000 C,YS (MPa) at 1200 C,Test Type,A,Ag,Al,Au,B,Be,C,Ca,Co,Cr,Cu,D,E,Fe,Ga,Gd,Hf,I,Ir,Li,M,Mg,Mn,Mo,N,Nb,Ni,O,P,Pb,Pd,Pt,Q,Re,Rh,S,Si,Sn,Sr,T,Ta,Ti,V,Vi,W,Y,Yb,Zn,Zr,Density_g_cc_ROM,VEC,Pugh_Ratio,Cauchy_Pressure,YS_1300C_MPa,Solidus_K_TC,Liquidus_K_TC,Solidus_C_TC,Liquidus_C_TC,THCD_25C_W_mK
Hf69Ta26Mo5,10.1016/j.ijrmhm.2021.105737,,,,1647,451.0,101.0,,0.0,0.0,0.0,0.0,0.0,0.0,0.0,0.0,0.0,0.0,0.0,0.0,0.0,0.0,0.0,0.0,0.69,0.0,0.0,0.0,0.0,0.0,0.0,0.05,0.0,0.0,0.0,0.0,0.0,0.0,0.0,0.0,0.0,0.0,0.0,0.0,0.0,0.0,0.0,0.0,0.26,0.0,0.0,0.0,0.0,0.0,0.0,0.0,0.0,14.0373,4.359999999999999,3.2178030303030307,72.99000000000001,6.639016133797709,,,,,
Hf61Ta23Mo16,10.1016/j.ijrmhm.2021.105737,,,,1468,758.0,238.0,,0.0,0.0,0.0,0.0,0.0,0.0,0.0,0.0,0.0,0.0,0.0,0.0,0.0,0.0,0.0,0.0,0.61,0.0,0.0,0.0,0.0,0.0,0.0,0.16,0.0,0.0,0.0,0.0,0.0,0.0,0.0,0.0,0.0,0.0,0.0,0.0,0.0,0.0,0.0,0.0,0.23,0.0,0.0,0.0,0.0,0.0,0.0,0.0,0.0,13.6026,4.55,3.0796359499431163,72.149,159.25092852497198,,,,,
Hf58Ta21Mo21,10.1016/j.ijrmhm.2021.105737,,,,1496,943.0,421.0,,0.0,0.0,0.0,0.0,0.0,0.0,0.0,0.0,0.0,0.0,0.0,0.0,0.0,0.0,0.0,0.0,0.5800000000000001,0.0,0.0,0.0,0.0,0.0,0.0,0.21000000000000002,0.0,0.0,0.0,0.0,0.0,0.0,0.0,0.0,0.0,0.0,0.0,0.0,0.0,0.0,0.0,0.0,0.21000000000000002,0.0,0.0,0.0,0.0,0.0,0.0,0.0,0.0,13.383500000000002,4.630000000000001,3.0246250279829865,71.57900000000002,263.88332874396264,,,,,
Hf51Ta19Mo30,10.1016/j.ijrmhm.2021.105737,,,,1672,926.0,478.0,,0.0,0.0,0.0,0.0,0.0,0.0,0.0,0.0,0.0,0.0,0.0,0.0,0.0,0.0,0.0,0.0,0.51,0.0,0.0,0.0,0.0,0.0,0.0,0.3,0.0,0.0,0.0,0.0,0.0,0.0,0.0,0.0,0.0,0.0,0.0,0.0,0.0,0.0,0.0,0.0,0.19,0.0,0.0,0.0,0.0,0.0,0.0,0.0,0.0,13.0432,4.79,2.9197571025807854,71.02499999999999,493.49587213228614,,,,,
Nb12Mo18Ti,10.1016/j.ijrmhm.2020.105221,,7.99,,719,250.0,161.0,,0.0,0.0,0.0,0.0,0.0,0.0,0.0,0.0,0.0,0.0,0.0,0.0,0.0,0.0,0.0,0.0,0.0,0.0,0.0,0.0,0.0,0.0,0.0,0.5806451612903226,0.0,0.3870967741935484,0.0,0.0,0.0,0.0,0.0,0.0,0.0,0.0,0.0,0.0,0.0,0.0,0.0,0.0,0.0,0.03225806451612903,0.0,0.0,0.0,0.0,0.0,0.0,0.0,9.431806451612903,5.548387096774194,2.8958333333333335,89.28387096774195,190.69610589409046,,,,,
Nb14Mo18Ti,10.1016/j.ijrmhm.2020.105221,,8.03,,780,270.0,183.0,,0.0,0.0,0.0,0.0,0.0,0.0,0.0,0.0,0.0,0.0,0.0,0.0,0.0,0.0,0.0,0.0,0.0,0.0,0.0,0.0,0.0,0.0,0.0,0.5454545454545454,0.0,0.42424242424242425,0.0,0.0,0.0,0.0,0.0,0.0,0.0,0.0,0.0,0.0,0.0,0.0,0.0,0.0,0.0,0.030303030303030304,0.0,0.0,0.0,0.0,0.0,0.0,0.0,9.379575757575758,5.515151515151515,2.9666666666666672,91.4969696969697,180.29585435943451,,,,,
Nb12Mo18Ti2Fe,10.1016/j.ijrmhm.2020.105221,,7.99,,1090,456.0,188.0,,0.0,0.0,0.0,0.0,0.0,0.0,0.0,0.0,0.0,0.0,0.0,0.0,0.0,0.030303030303030304,0.0,0.0,0.0,0.0,0.0,0.0,0.0,0.0,0.0,0.5454545454545454,0.0,0.36363636363636365,0.0,0.0,0.0,0.0,0.0,0.0,0.0,0.0,0.0,0.0,0.0,0.0,0.0,0.0,0.0,0.06060606060606061,0.0,0.0,0.0,0.0,0.0,0.0,0.0,9.235333333333333,5.575757575757575,2.8464700970000645,87.85454545454547,322.88395508449787,,,,,
Nb14Mo18Ti2Fe,10.1016/j.ijrmhm.2020.105221,,8.03,,974,445.0,213.0,,0.0,0.0,0.0,0.0,0.0,0.0,0.0,0.0,0.0,0.0,0.0,0.0,0.0,0.02857142857142857,0.0,0.0,0.0,0.0,0.0,0.0,0.0,0.0,0.0,0.5142857142857142,0.0,0.4,0.0,0.0,0.0,0.0,0.0,0.0,0.0,0.0,0.0,0.0,0.0,0.0,0.0,0.0,0.0,0.05714285714285714,0.0,0.0,0.0,0.0,0.0,0.0,0.0,9.197314285714285,5.542857142857143,2.9140223912909025,90.0228571428571,301.3078591382856,,,,,
Nb5.4Hf2.0Ti0.7Zr0.3Ta0.3W,10.1016/j.ijrmhm.2020.105221,,8.86,,296,145.0,115.0,,0.0,0.0,0.0,0.0,0.0,0.0,0.0,0.0,0.0,0.0,0.0,0.0,0.0,0.0,0.0,0.0,0.20618556701030927,0.0,0.0,0.0,0.0,0.0,0.0,0.0,0.0,0.5567010309278351,0.0,0.0,0.0,0.0,0.0,0.0,0.0,0.0,0.0,0.0,0.0,0.0,0.0,0.0,0.030927835051546386,0.07216494845360824,0.0,0.0,0.10309278350515463,0.0,0.0,0.0,0.030927835051546386,10.54280412371134,4.79381443298969,3.5716586151368768,100.28969072164949,118.82274875047521,,,,,
Nb20Hf6W,10.1016/j.ijrmhm.2020.105221,,10.3,,663,397.0,388.0,,0.0,0.0,0.0,0.0,0.0,0.0,0.0,0.0,0.0,0.0,0.0,0.0,0.0,0.0,0.0,0.0,0.2222222222222222,0.0,0.0,0.0,0.0,0.0,0.0,0.0,0.0,0.7407407407407407,0.0,0.0,0.0,0.0,0.0,0.0,0.0,0.0,0.0,0.0,0.0,0.0,0.0,0.0,0.0,0.0,0.0,0.0,0.037037037037037035,0.0,0.0,0.0,0.0,10.01888888888889,4.814814814814815,4.166666666666667,110.0037037037037,43.96093705562033,,,,,
NbTiZr,10.1016/j.jallcom.2018.12.325,,6.63,,975,146.0,61.0,,0.0,0.0,0.0,0.0,0.0,0.0,0.0,0.0,0.0,0.0,0.0,0.0,0.0,0.0,0.0,0.0,0.0,0.0,0.0,0.0,0.0,0.0,0.0,0.0,0.0,0.3333333333333333,0.0,0.0,0.0,0.0,0.0,0.0,0.0,0.0,0.0,0.0,0.0,0.0,0.0,0.0,0.0,0.3333333333333333,0.0,0.0,0.0,0.0,0.0,0.0,0.3333333333333333,6.531999999999999,4.333333333333333,3.0757575757575752,88.5,20.314795136583854,,,,,
Ta10Nb30Ti30Zr30,10.1016/j.jallcom.2018.12.325,,7.81,,882,274.0,102.0,,0.0,0.0,0.0,0.0,0.0,0.0,0.0,0.0,0.0,0.0,0.0,0.0,0.0,0.0,0.0,0.0,0.0,0.0,0.0,0.0,0.0,0.0,0.0,0.0,0.0,0.3,0.0,0.0,0.0,0.0,0.0,0.0,0.0,0.0,0.0,0.0,0.0,0.0,0.0,0.0,0.1,0.3,0.0,0.0,0.0,0.0,0.0,0.0,0.3,7.5478,4.4,3.045045045045044,89.12999999999998,36.128092648523356,,,,,
Cr10Nb30Ti30Zr30,10.1016/j.jallcom.2018.12.325,,6.56,,1576,139.0,37.0,,0.0,0.0,0.0,0.0,0.0,0.0,0.0,0.0,0.0,0.1,0.0,0.0,0.0,0.0,0.0,0.0,0.0,0.0,0.0,0.0,0.0,0.0,0.0,0.0,0.0,0.3,0.0,0.0,0.0,0.0,0.0,0.0,0.0,0.0,0.0,0.0,0.0,0.0,0.0,0.0,0.0,0.3,0.0,0.0,0.0,0.0,0.0,0.0,0.3,6.5938,4.5,2.772256728778467,82.16000000000001,125.00429409607756,,,,,
Re10Nb30Ti30Zr30,10.1016/j.jallcom.2018.12.325,,7.85,,1244,323.0,89.0,,0.0,0.0,0.0,0.0,0.0,0.0,0.0,0.0,0.0,0.0,0.0,0.0,0.0,0.0,0.0,0.0,0.0,0.0,0.0,0.0,0.0,0.0,0.0,0.0,0.0,0.3,0.0,0.0,0.0,0.0,0.0,0.0,0.0,0.1,0.0,0.0,0.0,0.0,0.0,0.0,0.0,0.3,0.0,0.0,0.0,0.0,0.0,0.0,0.3,7.9807999999999995,4.6000000000000005,2.956140350877192,101.81000000000002,29.176536933182536,,,,,
NbTiZr,10.1016/j.actamat.2018.03.065,,6.63,80.4,975,145.0,,,0.0,0.0,0.0,0.0,0.0,0.0,0.0,0.0,0.0,0.0,0.0,0.0,0.0,0.0,0.0,0.0,0.0,0.0,0.0,0.0,0.0,0.0,0.0,0.0,0.0,0.3333333333333333,0.0,0.0,0.0,0.0,0.0,0.0,0.0,0.0,0.0,0.0,0.0,0.0,0.0,0.0,0.0,0.3333333333333333,0.0,0.0,0.0,0.0,0.0,0.0,0.3333333333333333,6.531999999999999,4.333333333333333,3.0757575757575752,88.5,20.314795136583854,,,,,
NbTiZrV,10.1016/j.actamat.2018.03.065,,6.52,72.5,1110,75.0,,,0.0,0.0,0.0,0.0,0.0,0.0,0.0,0.0,0.0,0.0,0.0,0.0,0.0,0.0,0.0,0.0,0.0,0.0,0.0,0.0,0.0,0.0,0.0,0.0,0.0,0.25,0.0,0.0,0.0,0.0,0.0,0.0,0.0,0.0,0.0,0.0,0.0,0.0,0.0,0.0,0.0,0.25,0.25,0.0,0.0,0.0,0.0,0.0,0.25,6.4265,4.5,3.1754385964912277,98.17500000000001,154.03405557586836,,,,,
NbTiZrVMo,10.1016/j.actamat.2018.03.065,,7.27,110.3,1510,467.0,,,0.0,0.0,0.0,0.0,0.0,0.0,0.0,0.0,0.0,0.0,0.0,0.0,0.0,0.0,0.0,0.0,0.0,0.0,0.0,0.0,0.0,0.0,0.0,0.2,0.0,0.2,0.0,0.0,0.0,0.0,0.0,0.0,0.0,0.0,0.0,0.0,0.0,0.0,0.0,0.0,0.0,0.2,0.2,0.0,0.0,0.0,0.0,0.0,0.2,7.197200000000001,4.8,2.956140350877194,91.68,504.1877562282718,,,,,
NbTiZrVTa,10.1016/j.actamat.2018.03.065,,8.43,105.3,1395,190.0,,,0.0,0.0,0.0,0.0,0.0,0.0,0.0,0.0,0.0,0.0,0.0,0.0,0.0,0.0,0.0,0.0,0.0,0.0,0.0,0.0,0.0,0.0,0.0,0.0,0.0,0.2,0.0,0.0,0.0,0.0,0.0,0.0,0.0,0.0,0.0,0.0,0.0,0.0,0.0,0.0,0.2,0.2,0.2,0.0,0.0,0.0,0.0,0.0,0.2,8.4792,4.6,3.0913242009132427,97.50000000000001,212.92207935196186,,,,,
NbTiZrVCr,10.1016/j.actamat.2018.03.065,,6.57,100.0,1295,259.0,,,0.0,0.0,0.0,0.0,0.0,0.0,0.0,0.0,0.0,0.2,0.0,0.0,0.0,0.0,0.0,0.0,0.0,0.0,0.0,0.0,0.0,0.0,0.0,0.0,0.0,0.2,0.0,0.0,0.0,0.0,0.0,0.0,0.0,0.0,0.0,0.0,0.0,0.0,0.0,0.0,0.0,0.2,0.2,0.0,0.0,0.0,0.0,0.0,0.2,6.571200000000001,4.8,2.5736434108527133,83.56,468.9070510438303,,,,,
NbTiZrVAl0.24,10.1016/j.actamat.2018.03.065,,6.34,88.9,1240,82.0,,,0.0,0.0,0.05660377358490566,0.0,0.0,0.0,0.0,0.0,0.0,0.0,0.0,0.0,0.0,0.0,0.0,0.0,0.0,0.0,0.0,0.0,0.0,0.0,0.0,0.0,0.0,0.2358490566037736,0.0,0.0,0.0,0.0,0.0,0.0,0.0,0.0,0.0,0.0,0.0,0.0,0.0,0.0,0.0,0.2358490566037736,0.2358490566037736,0.0,0.0,0.0,0.0,0.0,0.2358490566037736,6.215566037735849,4.415094339622642,3.1650165016501655,95.23301886792453,124.07816879877461,,,,,
AlMo0.5NbTa0.5TiZr,10.3390/e18030102,,,,2000,745.0,250.0,,0.0,0.0,0.2,0.0,0.0,0.0,0.0,0.0,0.0,0.0,0.0,0.0,0.0,0.0,0.0,0.0,0.0,0.0,0.0,0.0,0.0,0.0,0.0,0.1,0.0,0.2,0.0,0.0,0.0,0.0,0.0,0.0,0.0,0.0,0.0,0.0,0.0,0.0,0.0,0.0,0.1,0.2,0.0,0.0,0.0,0.0,0.0,0.0,0.2,7.156200000000001,4.3,2.9346405228758177,78.39,81.90540665170215,,,,,
AlCoCrFeNi,10.1016/j.msea.2015.08.078,,7.0,,,395.0,,,0.0,0.0,0.2,0.0,0.0,0.0,0.0,0.0,0.2,0.2,0.0,0.0,0.0,0.2,0.0,0.0,0.0,0.0,0.0,0.0,0.0,0.0,0.0,0.0,0.0,0.0,0.2,0.0,0.0,0.0,0.0,0.0,0.0,0.0,0.0,0.0,0.0,0.0,0.0,0.0,0.0,0.0,0.0,0.0,0.0,0.0,0.0,0.0,0.0,7.106400000000001,7.200000000000001,2.1200523388943413,47.420000000000016,218.00888479560197,,,,,
AlCoCrFeNi,10.1016/j.msea.2015.08.078,,7.0,,,295.0,,,0.0,0.0,0.2,0.0,0.0,0.0,0.0,0.0,0.2,0.2,0.0,0.0,0.0,0.2,0.0,0.0,0.0,0.0,0.0,0.0,0.0,0.0,0.0,0.0,0.0,0.0,0.2,0.0,0.0,0.0,0.0,0.0,0.0,0.0,0.0,0.0,0.0,0.0,0.0,0.0,0.0,0.0,0.0,0.0,0.0,0.0,0.0,0.0,0.0,7.106400000000001,7.200000000000001,2.1200523388943413,47.420000000000016,218.00888479560197,,,,,
AlCoCrCuFeNi,10.1016/j.msea.2015.08.078,,7.1,,,350.0,,,0.0,0.0,0.16666666666666669,0.0,0.0,0.0,0.0,0.0,0.16666666666666669,0.16666666666666669,0.16666666666666669,0.0,0.0,0.16666666666666669,0.0,0.0,0.0,0.0,0.0,0.0,0.0,0.0,0.0,0.0,0.0,0.0,0.16666666666666669,0.0,0.0,0.0,0.0,0.0,0.0,0.0,0.0,0.0,0.0,0.0,0.0,0.0,0.0,0.0,0.0,0.0,0.0,0.0,0.0,0.0,0.0,7.415333333333334,7.833333333333335,2.2111959287531815,47.416666666666686,125.09779128653624,,,,,
AlCoCrCuFeNi,10.1016/j.msea.2015.08.078,,7.1,,,63.0,,,0.0,0.0,0.16666666666666669,0.0,0.0,0.0,0.0,0.0,0.16666666666666669,0.16666666666666669,0.16666666666666669,0.0,0.0,0.16666666666666669,0.0,0.0,0.0,0.0,0.0,0.0,0.0,0.0,0.0,0.0,0.0,0.0,0.16666666666666669,0.0,0.0,0.0,0.0,0.0,0.0,0.0,0.0,0.0,0.0,0.0,0.0,0.0,0.0,0.0,0.0,0.0,0.0,0.0,0.0,0.0,0.0,7.415333333333334,7.833333333333335,2.2111959287531815,47.416666666666686,125.09779128653624,,,,,
Al0.5CoCrCuFeNi,10.1016/j.msea.2015.08.078,,7.6,,,180.0,,,0.0,0.0,0.09090909090909091,0.0,0.0,0.0,0.0,0.0,0.18181818181818182,0.18181818181818182,0.18181818181818182,0.0,0.0,0.18181818181818182,0.0,0.0,0.0,0.0,0.0,0.0,0.0,0.0,0.0,0.0,0.0,0.0,0.18181818181818182,0.0,0.0,0.0,0.0,0.0,0.0,0.0,0.0,0.0,0.0,0.0,0.0,0.0,0.0,0.0,0.0,0.0,0.0,0.0,0.0,0.0,0.0,7.844,8.272727272727273,2.1576086956521734,47.527272727272745,87.89167283638963,,,,,
Al0.5CoCrCuFeNi,10.1016/j.msea.2015.08.078,,7.6,,,160.0,,,0.0,0.0,0.09090909090909091,0.0,0.0,0.0,0.0,0.0,0.18181818181818182,0.18181818181818182,0.18181818181818182,0.0,0.0,0.18181818181818182,0.0,0.0,0.0,0.0,0.0,0.0,0.0,0.0,0.0,0.0,0.0,0.0,0.18181818181818182,0.0,0.0,0.0,0.0,0.0,0.0,0.0,0.0,0.0,0.0,0.0,0.0,0.0,0.0,0.0,0.0,0.0,0.0,0.0,0.0,0.0,0.0,7.844,8.272727272727273,2.1576086956521734,47.527272727272745,87.89167283638963,,,,,
AlMo0.5NbTa0.5TiZr,10.1016/j.actamat.2014.01.029,,7.4,178.6,2000,745.0,250.0,,0.0,0.0,0.2,0.0,0.0,0.0,0.0,0.0,0.0,0.0,0.0,0.0,0.0,0.0,0.0,0.0,0.0,0.0,0.0,0.0,0.0,0.0,0.0,0.1,0.0,0.2,0.0,0.0,0.0,0.0,0.0,0.0,0.0,0.0,0.0,0.0,0.0,0.0,0.0,0.0,0.1,0.2,0.0,0.0,0.0,0.0,0.0,0.0,0.2,7.156200000000001,4.3,2.9346405228758177,78.39,81.90540665170215,,,,,
Al0.4Hf0.6NbTaTiZr,10.1016/j.actamat.2014.01.029,,9.05,78.1,1841,298.0,89.0,,0.0,0.0,0.08,0.0,0.0,0.0,0.0,0.0,0.0,0.0,0.0,0.0,0.0,0.0,0.0,0.0,0.12,0.0,0.0,0.0,0.0,0.0,0.0,0.0,0.0,0.2,0.0,0.0,0.0,0.0,0.0,0.0,0.0,0.0,0.0,0.0,0.0,0.0,0.0,0.0,0.2,0.2,0.0,0.0,0.0,0.0,0.0,0.0,0.2,9.070400000000001,4.319999999999999,3.0542005420054212,83.592,31.15368467927448,,,,,
Hf0.25Nb0.125Ti1V0.5Zr0.5,10.1038/s41524-023-00993-x,,,,1115,,,,0.0,0.0,0.0,0.0,0.0,0.0,0.0,0.0,0.0,0.0,0.0,0.0,0.0,0.0,0.0,0.0,0.10526315789473684,0.0,0.0,0.0,0.0,0.0,0.0,0.0,0.0,0.05263157894736842,0.0,0.0,0.0,0.0,0.0,0.0,0.0,0.0,0.0,0.0,0.0,0.0,0.0,0.0,0.0,0.42105263157894735,0.21052631578947367,0.0,0.0,0.0,0.0,0.0,0.21052631578947367,6.408315789473685,4.263157894736842,2.876126126126126,85.60000000000001,40.05259773983789,,,,,
Hf0.25Nb0.25Ti1V0.5Zr0.5,10.1038/s41524-023-00993-x,,,,1065,,,,0.0,0.0,0.0,0.0,0.0,0.0,0.0,0.0,0.0,0.0,0.0,0.0,0.0,0.0,0.0,0.0,0.1,0.0,0.0,0.0,0.0,0.0,0.0,0.0,0.0,0.1,0.0,0.0,0.0,0.0,0.0,0.0,0.0,0.0,0.0,0.0,0.0,0.0,0.0,0.0,0.0,0.4,0.2,0.0,0.0,0.0,0.0,0.0,0.2,6.516400000000001,4.3,2.9346405228758177,87.61000000000001,53.38984116738805,,,,,
Hf0.25Nb0.375Ti1V0.5Zr0.5,10.1038/s41524-023-00993-x,,,,1025,,,,0.0,0.0,0.0,0.0,0.0,0.0,0.0,0.0,0.0,0.0,0.0,0.0,0.0,0.0,0.0,0.0,0.09523809523809525,0.0,0.0,0.0,0.0,0.0,0.0,0.0,0.0,0.14285714285714288,0.0,0.0,0.0,0.0,0.0,0.0,0.0,0.0,0.0,0.0,0.0,0.0,0.0,0.0,0.0,0.380952380952381,0.1904761904761905,0.0,0.0,0.0,0.0,0.0,0.1904761904761905,6.614190476190478,4.333333333333334,2.98945147679325,89.42857142857144,63.572409546576374,,,,,
Hf0.25Nb0.5Ti1V0.5Zr0.5,10.1038/s41524-023-00993-x,,,,980,,,,0.0,0.0,0.0,0.0,0.0,0.0,0.0,0.0,0.0,0.0,0.0,0.0,0.0,0.0,0.0,0.0,0.09090909090909091,0.0,0.0,0.0,0.0,0.0,0.0,0.0,0.0,0.18181818181818182,0.0,0.0,0.0,0.0,0.0,0.0,0.0,0.0,0.0,0.0,0.0,0.0,0.0,0.0,0.0,0.36363636363636365,0.18181818181818182,0.0,0.0,0.0,0.0,0.0,0.18181818181818182,6.7030909090909105,4.363636363636364,3.0408997955010233,91.08181818181819,71.07852901833795,,,,,
Hf0.25Ti1V0.5Zr0.5,10.1038/s41524-023-00993-x,,,,1160,,,,0.0,0.0,0.0,0.0,0.0,0.0,0.0,0.0,0.0,0.0,0.0,0.0,0.0,0.0,0.0,0.0,0.1111111111111111,0.0,0.0,0.0,0.0,0.0,0.0,0.0,0.0,0.0,0.0,0.0,0.0,0.0,0.0,0.0,0.0,0.0,0.0,0.0,0.0,0.0,0.0,0.0,0.0,0.4444444444444444,0.2222222222222222,0.0,0.0,0.0,0.0,0.0,0.2222222222222222,6.288222222222222,4.222222222222222,2.8135198135198127,83.36666666666667,23.618149940602674,,,,,
Hf0.26Nb1Ta1Ti0.578Zr0.416,10.1038/s41524-023-00993-x,,,,845,,,,0.0,0.0,0.0,0.0,0.0,0.0,0.0,0.0,0.0,0.0,0.0,0.0,0.0,0.0,0.0,0.0,0.07990165949600492,0.0,0.0,0.0,0.0,0.0,0.0,0.0,0.0,0.3073140749846343,0.0,0.0,0.0,0.0,0.0,0.0,0.0,0.0,0.0,0.0,0.0,0.0,0.0,0.0,0.3073140749846343,0.1776275353411186,0.0,0.0,0.0,0.0,0.0,0.0,0.12784265519360785,10.460168408113091,4.614628149969269,3.1701119724375544,94.63441917639828,63.009388277491745,,,,,
Hf0.333Nb0.333Ta0.333Ti1Zr0.667,10.1038/s41524-023-00993-x,,,,903,,,,0.0,0.0,0.0,0.0,0.0,0.0,0.0,0.0,0.0,0.0,0.0,0.0,0.0,0.0,0.0,0.0,0.12490622655663915,0.0,0.0,0.0,0.0,0.0,0.0,0.0,0.0,0.12490622655663915,0.0,0.0,0.0,0.0,0.0,0.0,0.0,0.0,0.0,0.0,0.0,0.0,0.0,0.0,0.12490622655663915,0.3750937734433608,0.0,0.0,0.0,0.0,0.0,0.0,0.2501875468867217,8.139028507126781,4.249812453113278,2.8664554277987144,80.10480120030007,5.210124289298769,,,,,
Hf0.5Mo0.5Nb1Ti1Zr1,10.1038/s41524-023-00993-x,,,,1176,,,,0.0,0.0,0.0,0.0,0.0,0.0,0.0,0.0,0.0,0.0,0.0,0.0,0.0,0.0,0.0,0.0,0.125,0.0,0.0,0.0,0.0,0.0,0.0,0.125,0.0,0.25,0.0,0.0,0.0,0.0,0.0,0.0,0.0,0.0,0.0,0.0,0.0,0.0,0.0,0.0,0.0,0.25,0.0,0.0,0.0,0.0,0.0,0.0,0.25,7.8477500000000004,4.5,3.0000000000000004,82.75,135.19992421567608,,,,,
Hf1Mo0.25Nb1Ta1Ti1Zr1,10.1038/s41524-023-00993-x,,,,1112,,,,0.0,0.0,0.0,0.0,0.0,0.0,0.0,0.0,0.0,0.0,0.0,0.0,0.0,0.0,0.0,0.0,0.19047619047619047,0.0,0.0,0.0,0.0,0.0,0.0,0.047619047619047616,0.0,0.19047619047619047,0.0,0.0,0.0,0.0,0.0,0.0,0.0,0.0,0.0,0.0,0.0,0.0,0.0,0.0,0.19047619047619047,0.19047619047619047,0.0,0.0,0.0,0.0,0.0,0.0,0.19047619047619047,9.93638095238095,4.476190476190476,3.0428724544480157,84.19523809523807,79.5080738090628,,,,,
Hf1Mo0.5Nb1Ta1Ti1Zr1,10.1038/s41524-023-00993-x,,,,1317,,,,0.0,0.0,0.0,0.0,0.0,0.0,0.0,0.0,0.0,0.0,0.0,0.0,0.0,0.0,0.0,0.0,0.18181818181818182,0.0,0.0,0.0,0.0,0.0,0.0,0.09090909090909091,0.0,0.18181818181818182,0.0,0.0,0.0,0.0,0.0,0.0,0.0,0.0,0.0,0.0,0.0,0.0,0.0,0.0,0.18181818181818182,0.18181818181818182,0.0,0.0,0.0,0.0,0.0,0.0,0.18181818181818182,9.952,4.545454545454546,3.000000000000001,83.35454545454544,133.91943690248365,,,,,
Hf1Mo0.5Nb1Ti1V0.5,10.1038/s41524-023-00993-x,,,,1260,,,,0.0,0.0,0.0,0.0,0.0,0.0,0.0,0.0,0.0,0.0,0.0,0.0,0.0,0.0,0.0,0.0,0.25,0.0,0.0,0.0,0.0,0.0,0.0,0.125,0.0,0.25,0.0,0.0,0.0,0.0,0.0,0.0,0.0,0.0,0.0,0.0,0.0,0.0,0.0,0.0,0.0,0.25,0.125,0.0,0.0,0.0,0.0,0.0,0.0,8.64525,4.625,3.175438596491229,90.7875,226.2487241469754,,,,,
Hf1Mo0.5Nb1Ti1V0.5,10.1038/s41524-023-00993-x,,,,1260,,,,0.0,0.0,0.0,0.0,0.0,0.0,0.0,0.0,0.0,0.0,0.0,0.0,0.0,0.0,0.0,0.0,0.25,0.0,0.0,0.0,0.0,0.0,0.0,0.125,0.0,0.25,0.0,0.0,0.0,0.0,0.0,0.0,0.0,0.0,0.0,0.0,0.0,0.0,0.0,0.0,0.0,0.25,0.125,0.0,0.0,0.0,0.0,0.0,0.0,8.64525,4.625,3.175438596491229,90.7875,226.2487241469754,,,,,
Hf1Mo0.75Nb1Ta1Ti1Zr1,10.1038/s41524-023-00993-x,,,,1373,,,,0.0,0.0,0.0,0.0,0.0,0.0,0.0,0.0,0.0,0.0,0.0,0.0,0.0,0.0,0.0,0.0,0.17391304347826086,0.0,0.0,0.0,0.0,0.0,0.0,0.13043478260869565,0.0,0.17391304347826086,0.0,0.0,0.0,0.0,0.0,0.0,0.0,0.0,0.0,0.0,0.0,0.0,0.0,0.0,0.17391304347826086,0.17391304347826086,0.0,0.0,0.0,0.0,0.0,0.0,0.17391304347826086,9.966260869565216,4.608695652173912,2.961795606494748,82.58695652173913,191.4960097179377,,,,,
Hf1Mo1Nb1Ta1Ti1,10.1038/s41524-023-00993-x,,,,1369,,,,0.0,0.0,0.0,0.0,0.0,0.0,0.0,0.0,0.0,0.0,0.0,0.0,0.0,0.0,0.0,0.0,0.2,0.0,0.0,0.0,0.0,0.0,0.0,0.2,0.0,0.2,0.0,0.0,0.0,0.0,0.0,0.0,0.0,0.0,0.0,0.0,0.0,0.0,0.0,0.0,0.2,0.2,0.0,0.0,0.0,0.0,0.0,0.0,0.0,10.6712,4.8,2.9561403508771944,85.44,222.63423315141333,,,,,
Hf1Mo1Nb1Ta1Ti1Zr1,10.1038/s41524-023-00993-x,,,,1512,,,,0.0,0.0,0.0,0.0,0.0,0.0,0.0,0.0,0.0,0.0,0.0,0.0,0.0,0.0,0.0,0.0,0.16666666666666669,0.0,0.0,0.0,0.0,0.0,0.0,0.16666666666666669,0.0,0.16666666666666669,0.0,0.0,0.0,0.0,0.0,0.0,0.0,0.0,0.0,0.0,0.0,0.0,0.0,0.0,0.16666666666666669,0.16666666666666669,0.0,0.0,0.0,0.0,0.0,0.0,0.16666666666666669,9.979333333333333,4.666666666666667,2.927536231884059,81.88333333333333,249.33461035932356,,,,,
Hf1Mo1Nb1Ta1Ti1Zr1,10.1038/s41524-023-00993-x,,,,1512,,,,0.0,0.0,0.0,0.0,0.0,0.0,0.0,0.0,0.0,0.0,0.0,0.0,0.0,0.0,0.0,0.0,0.16666666666666669,0.0,0.0,0.0,0.0,0.0,0.0,0.16666666666666669,0.0,0.16666666666666669,0.0,0.0,0.0,0.0,0.0,0.0,0.0,0.0,0.0,0.0,0.0,0.0,0.0,0.0,0.16666666666666669,0.16666666666666669,0.0,0.0,0.0,0.0,0.0,0.0,0.16666666666666669,9.979333333333333,4.666666666666667,2.927536231884059,81.88333333333333,249.33461035932356,,,,,
Hf1Mo1Nb1Ta1Ti1Zr1,10.1038/s41524-023-00993-x,,,,1512,,,,0.0,0.0,0.0,0.0,0.0,0.0,0.0,0.0,0.0,0.0,0.0,0.0,0.0,0.0,0.0,0.0,0.16666666666666669,0.0,0.0,0.0,0.0,0.0,0.0,0.16666666666666669,0.0,0.16666666666666669,0.0,0.0,0.0,0.0,0.0,0.0,0.0,0.0,0.0,0.0,0.0,0.0,0.0,0.0,0.16666666666666669,0.16666666666666669,0.0,0.0,0.0,0.0,0.0,0.0,0.16666666666666669,9.979333333333333,4.666666666666667,2.927536231884059,81.88333333333333,249.33461035932356,,,,,
Hf1Mo1Nb1Ta1Ti1Zr1,10.1038/s41524-023-00993-x,,,,1512,,,,0.0,0.0,0.0,0.0,0.0,0.0,0.0,0.0,0.0,0.0,0.0,0.0,0.0,0.0,0.0,0.0,0.16666666666666669,0.0,0.0,0.0,0.0,0.0,0.0,0.16666666666666669,0.0,0.16666666666666669,0.0,0.0,0.0,0.0,0.0,0.0,0.0,0.0,0.0,0.0,0.0,0.0,0.0,0.0,0.16666666666666669,0.16666666666666669,0.0,0.0,0.0,0.0,0.0,0.0,0.16666666666666669,9.979333333333333,4.666666666666667,2.927536231884059,81.88333333333333,249.33461035932356,,,,,
Hf1Mo1Nb1Ta1Zr1,10.1038/s41524-023-00993-x,,,,1524,,,,0.0,0.0,0.0,0.0,0.0,0.0,0.0,0.0,0.0,0.0,0.0,0.0,0.0,0.0,0.0,0.0,0.2,0.0,0.0,0.0,0.0,0.0,0.0,0.2,0.0,0.2,0.0,0.0,0.0,0.0,0.0,0.0,0.0,0.0,0.0,0.0,0.0,0.0,0.0,0.0,0.2,0.0,0.0,0.0,0.0,0.0,0.0,0.0,0.2,11.074000000000002,4.8,3.0450450450450464,83.14000000000001,350.3173118196149,,,,,
Hf1Mo1Nb1Ti1Zr1,10.1038/s41524-023-00993-x,,,,1719,,,,0.0,0.0,0.0,0.0,0.0,0.0,0.0,0.0,0.0,0.0,0.0,0.0,0.0,0.0,0.0,0.0,0.2,0.0,0.0,0.0,0.0,0.0,0.0,0.2,0.0,0.2,0.0,0.0,0.0,0.0,0.0,0.0,0.0,0.0,0.0,0.0,0.0,0.0,0.0,0.0,0.0,0.2,0.0,0.0,0.0,0.0,0.0,0.0,0.2,8.6372,4.6,2.9561403508771944,79.30000000000001,250.58277303109804,,,,,
Hf1Mo1Nb1Ti1Zr1,10.1038/s41524-023-00993-x,,,,1351,,,,0.0,0.0,0.0,0.0,0.0,0.0,0.0,0.0,0.0,0.0,0.0,0.0,0.0,0.0,0.0,0.0,0.2,0.0,0.0,0.0,0.0,0.0,0.0,0.2,0.0,0.2,0.0,0.0,0.0,0.0,0.0,0.0,0.0,0.0,0.0,0.0,0.0,0.0,0.0,0.0,0.0,0.2,0.0,0.0,0.0,0.0,0.0,0.0,0.2,8.6372,4.6,2.9561403508771944,79.30000000000001,250.58277303109804,,,,,
Hf1Mo1Nb1Ti1Zr1,10.1038/s41524-023-00993-x,,,,1575,,,,0.0,0.0,0.0,0.0,0.0,0.0,0.0,0.0,0.0,0.0,0.0,0.0,0.0,0.0,0.0,0.0,0.2,0.0,0.0,0.0,0.0,0.0,0.0,0.2,0.0,0.2,0.0,0.0,0.0,0.0,0.0,0.0,0.0,0.0,0.0,0.0,0.0,0.0,0.0,0.0,0.0,0.2,0.0,0.0,0.0,0.0,0.0,0.0,0.2,8.6372,4.6,2.9561403508771944,79.30000000000001,250.58277303109804,,,,,
Hf1Mo1Nb1Ti1Zr1,10.1038/s41524-023-00993-x,,,,1575,,,,0.0,0.0,0.0,0.0,0.0,0.0,0.0,0.0,0.0,0.0,0.0,0.0,0.0,0.0,0.0,0.0,0.2,0.0,0.0,0.0,0.0,0.0,0.0,0.2,0.0,0.2,0.0,0.0,0.0,0.0,0.0,0.0,0.0,0.0,0.0,0.0,0.0,0.0,0.0,0.0,0.0,0.2,0.0,0.0,0.0,0.0,0.0,0.0,0.2,8.6372,4.6,2.9561403508771944,79.30000000000001,250.58277303109804,,,,,
Hf1Mo1Nb1Ti1Zr1,10.1038/s41524-023-00993-x,,,,1719,,,,0.0,0.0,0.0,0.0,0.0,0.0,0.0,0.0,0.0,0.0,0.0,0.0,0.0,0.0,0.0,0.0,0.2,0.0,0.0,0.0,0.0,0.0,0.0,0.2,0.0,0.2,0.0,0.0,0.0,0.0,0.0,0.0,0.0,0.0,0.0,0.0,0.0,0.0,0.0,0.0,0.0,0.2,0.0,0.0,0.0,0.0,0.0,0.0,0.2,8.6372,4.6,2.9561403508771944,79.30000000000001,250.58277303109804,,,,,
Hf1Mo1Ta1Ti1Zr1,10.1038/s41524-023-00993-x,,,,1600,,,,0.0,0.0,0.0,0.0,0.0,0.0,0.0,0.0,0.0,0.0,0.0,0.0,0.0,0.0,0.0,0.0,0.2,0.0,0.0,0.0,0.0,0.0,0.0,0.2,0.0,0.0,0.0,0.0,0.0,0.0,0.0,0.0,0.0,0.0,0.0,0.0,0.0,0.0,0.0,0.0,0.2,0.2,0.0,0.0,0.0,0.0,0.0,0.0,0.2,10.2612,4.6,2.7154471544715455,73.1,305.75348595838074,,,,,
Hf1Mo1Ta1Ti1Zr1,10.1038/s41524-023-00993-x,,,,1600,,,,0.0,0.0,0.0,0.0,0.0,0.0,0.0,0.0,0.0,0.0,0.0,0.0,0.0,0.0,0.0,0.0,0.2,0.0,0.0,0.0,0.0,0.0,0.0,0.2,0.0,0.0,0.0,0.0,0.0,0.0,0.0,0.0,0.0,0.0,0.0,0.0,0.0,0.0,0.0,0.0,0.2,0.2,0.0,0.0,0.0,0.0,0.0,0.0,0.2,10.2612,4.6,2.7154471544715455,73.1,305.75348595838074,,,,,
Hf1Mo1Ta1Ti1Zr1,10.1038/s41524-023-00993-x,,,,1600,,,,0.0,0.0,0.0,0.0,0.0,0.0,0.0,0.0,0.0,0.0,0.0,0.0,0.0,0.0,0.0,0.0,0.2,0.0,0.0,0.0,0.0,0.0,0.0,0.2,0.0,0.0,0.0,0.0,0.0,0.0,0.0,0.0,0.0,0.0,0.0,0.0,0.0,0.0,0.0,0.0,0.2,0.2,0.0,0.0,0.0,0.0,0.0,0.0,0.2,10.2612,4.6,2.7154471544715455,73.1,305.75348595838074,,,,,
Hf1Mo1Nb1Ta1Ti1Zr1,10.1038/s41524-023-00993-x,,,,1512,,,,0.0,0.0,0.0,0.0,0.0,0.0,0.0,0.0,0.0,0.0,0.0,0.0,0.0,0.0,0.0,0.0,0.16666666666666669,0.0,0.0,0.0,0.0,0.0,0.0,0.16666666666666669,0.0,0.16666666666666669,0.0,0.0,0.0,0.0,0.0,0.0,0.0,0.0,0.0,0.0,0.0,0.0,0.0,0.0,0.16666666666666669,0.16666666666666669,0.0,0.0,0.0,0.0,0.0,0.0,0.16666666666666669,9.979333333333333,4.666666666666667,2.927536231884059,81.88333333333333,249.33461035932356,,,,,
Hf1Mo1Nb1Ta1Zr1,10.1038/s41524-023-00993-x,,,,1524,,,,0.0,0.0,0.0,0.0,0.0,0.0,0.0,0.0,0.0,0.0,0.0,0.0,0.0,0.0,0.0,0.0,0.2,0.0,0.0,0.0,0.0,0.0,0.0,0.2,0.0,0.2,0.0,0.0,0.0,0.0,0.0,0.0,0.0,0.0,0.0,0.0,0.0,0.0,0.0,0.0,0.2,0.0,0.0,0.0,0.0,0.0,0.0,0.0,0.2,11.074000000000002,4.8,3.0450450450450464,83.14000000000001,350.3173118196149,,,,,
Hf1Mo1Nb1Ti1Zr1,10.1038/s41524-023-00993-x,,,,1719,,,,0.0,0.0,0.0,0.0,0.0,0.0,0.0,0.0,0.0,0.0,0.0,0.0,0.0,0.0,0.0,0.0,0.2,0.0,0.0,0.0,0.0,0.0,0.0,0.2,0.0,0.2,0.0,0.0,0.0,0.0,0.0,0.0,0.0,0.0,0.0,0.0,0.0,0.0,0.0,0.0,0.0,0.2,0.0,0.0,0.0,0.0,0.0,0.0,0.2,8.6372,4.6,2.9561403508771944,79.30000000000001,250.58277303109804,,,,,
Hf1Mo1Nb1Ti1Zr1,10.1038/s41524-023-00993-x,,,,1351,,,,0.0,0.0,0.0,0.0,0.0,0.0,0.0,0.0,0.0,0.0,0.0,0.0,0.0,0.0,0.0,0.0,0.2,0.0,0.0,0.0,0.0,0.0,0.0,0.2,0.0,0.2,0.0,0.0,0.0,0.0,0.0,0.0,0.0,0.0,0.0,0.0,0.0,0.0,0.0,0.0,0.0,0.2,0.0,0.0,0.0,0.0,0.0,0.0,0.2,8.6372,4.6,2.9561403508771944,79.30000000000001,250.58277303109804,,,,,
Hf1Mo1Nb1Ti1Zr1,10.1038/s41524-023-00993-x,,,,1575,,,,0.0,0.0,0.0,0.0,0.0,0.0,0.0,0.0,0.0,0.0,0.0,0.0,0.0,0.0,0.0,0.0,0.2,0.0,0.0,0.0,0.0,0.0,0.0,0.2,0.0,0.2,0.0,0.0,0.0,0.0,0.0,0.0,0.0,0.0,0.0,0.0,0.0,0.0,0.0,0.0,0.0,0.2,0.0,0.0,0.0,0.0,0.0,0.0,0.2,8.6372,4.6,2.9561403508771944,79.30000000000001,250.58277303109804,,,,,
Hf1Mo1Nb1Ti1Zr1,10.1038/s41524-023-00993-x,,,,1575,,,,0.0,0.0,0.0,0.0,0.0,0.0,0.0,0.0,0.0,0.0,0.0,0.0,0.0,0.0,0.0,0.0,0.2,0.0,0.0,0.0,0.0,0.0,0.0,0.2,0.0,0.2,0.0,0.0,0.0,0.0,0.0,0.0,0.0,0.0,0.0,0.0,0.0,0.0,0.0,0.0,0.0,0.2,0.0,0.0,0.0,0.0,0.0,0.0,0.2,8.6372,4.6,2.9561403508771944,79.30000000000001,250.58277303109804,,,,,
Hf1Mo1Nb1Ti1Zr1,10.1038/s41524-023-00993-x,,,,1719,,,,0.0,0.0,0.0,0.0,0.0,0.0,0.0,0.0,0.0,0.0,0.0,0.0,0.0,0.0,0.0,0.0,0.2,0.0,0.0,0.0,0.0,0.0,0.0,0.2,0.0,0.2,0.0,0.0,0.0,0.0,0.0,0.0,0.0,0.0,0.0,0.0,0.0,0.0,0.0,0.0,0.0,0.2,0.0,0.0,0.0,0.0,0.0,0.0,0.2,8.6372,4.6,2.9561403508771944,79.30000000000001,250.58277303109804,,,,,
Hf1Mo1Ta1Ti1Zr1,10.1038/s41524-023-00993-x,,,,1600,,,,0.0,0.0,0.0,0.0,0.0,0.0,0.0,0.0,0.0,0.0,0.0,0.0,0.0,0.0,0.0,0.0,0.2,0.0,0.0,0.0,0.0,0.0,0.0,0.2,0.0,0.0,0.0,0.0,0.0,0.0,0.0,0.0,0.0,0.0,0.0,0.0,0.0,0.0,0.0,0.0,0.2,0.2,0.0,0.0,0.0,0.0,0.0,0.0,0.2,10.2612,4.6,2.7154471544715455,73.1,305.75348595838074,,,,,
Hf1Mo1Ta1Ti1Zr1,10.1038/s41524-023-00993-x,,,,1600,,,,0.0,0.0,0.0,0.0,0.0,0.0,0.0,0.0,0.0,0.0,0.0,0.0,0.0,0.0,0.0,0.0,0.2,0.0,0.0,0.0,0.0,0.0,0.0,0.2,0.0,0.0,0.0,0.0,0.0,0.0,0.0,0.0,0.0,0.0,0.0,0.0,0.0,0.0,0.0,0.0,0.2,0.2,0.0,0.0,0.0,0.0,0.0,0.0,0.2,10.2612,4.6,2.7154471544715455,73.1,305.75348595838074,,,,,
Hf1Mo1Ta1Ti1Zr1,10.1038/s41524-023-00993-x,,,,1600,,,,0.0,0.0,0.0,0.0,0.0,0.0,0.0,0.0,0.0,0.0,0.0,0.0,0.0,0.0,0.0,0.0,0.2,0.0,0.0,0.0,0.0,0.0,0.0,0.2,0.0,0.0,0.0,0.0,0.0,0.0,0.0,0.0,0.0,0.0,0.0,0.0,0.0,0.0,0.0,0.0,0.2,0.2,0.0,0.0,0.0,0.0,0.0,0.0,0.2,10.2612,4.6,2.7154471544715455,73.1,305.75348595838074,,,,,
Hf1Nb1Ta1Ti1,10.1038/s41524-023-00993-x,,,,860,,,,0.0,0.0,0.0,0.0,0.0,0.0,0.0,0.0,0.0,0.0,0.0,0.0,0.0,0.0,0.0,0.0,0.25,0.0,0.0,0.0,0.0,0.0,0.0,0.0,0.0,0.25,0.0,0.0,0.0,0.0,0.0,0.0,0.0,0.0,0.0,0.0,0.0,0.0,0.0,0.0,0.25,0.25,0.0,0.0,0.0,0.0,0.0,0.0,0.0,10.769000000000002,4.5,3.1754385964912286,90.375,34.63242635122549,,,,,
Hf1Nb1Ta1Ti1,10.1038/s41524-023-00993-x,,,,834,,,,0.0,0.0,0.0,0.0,0.0,0.0,0.0,0.0,0.0,0.0,0.0,0.0,0.0,0.0,0.0,0.0,0.25,0.0,0.0,0.0,0.0,0.0,0.0,0.0,0.0,0.25,0.0,0.0,0.0,0.0,0.0,0.0,0.0,0.0,0.0,0.0,0.0,0.0,0.0,0.0,0.25,0.25,0.0,0.0,0.0,0.0,0.0,0.0,0.0,10.769000000000002,4.5,3.1754385964912286,90.375,34.63242635122549,,,,,
Hf1Nb1Ta1Ti1Zr1,10.1038/s41524-023-00993-x,,,,1073,,,,0.0,0.0,0.0,0.0,0.0,0.0,0.0,0.0,0.0,0.0,0.0,0.0,0.0,0.0,0.0,0.0,0.2,0.0,0.0,0.0,0.0,0.0,0.0,0.0,0.0,0.2,0.0,0.0,0.0,0.0,0.0,0.0,0.0,0.0,0.0,0.0,0.0,0.0,0.0,0.0,0.2,0.2,0.0,0.0,0.0,0.0,0.0,0.0,0.2,9.9192,4.3999999999999995,3.091324200913243,85.12,33.26293412751387,,,,,
Hf1Nb1Ta1Ti1Zr1,10.1038/s41524-023-00993-x,,,,828,,,,0.0,0.0,0.0,0.0,0.0,0.0,0.0,0.0,0.0,0.0,0.0,0.0,0.0,0.0,0.0,0.0,0.2,0.0,0.0,0.0,0.0,0.0,0.0,0.0,0.0,0.2,0.0,0.0,0.0,0.0,0.0,0.0,0.0,0.0,0.0,0.0,0.0,0.0,0.0,0.0,0.2,0.2,0.0,0.0,0.0,0.0,0.0,0.0,0.2,9.9192,4.3999999999999995,3.091324200913243,85.12,33.26293412751387,,,,,
Hf1Nb1Ta1Ti1Zr1,10.1038/s41524-023-00993-x,,,,827,,,,0.0,0.0,0.0,0.0,0.0,0.0,0.0,0.0,0.0,0.0,0.0,0.0,0.0,0.0,0.0,0.0,0.2,0.0,0.0,0.0,0.0,0.0,0.0,0.0,0.0,0.2,0.0,0.0,0.0,0.0,0.0,0.0,0.0,0.0,0.0,0.0,0.0,0.0,0.0,0.0,0.2,0.2,0.0,0.0,0.0,0.0,0.0,0.0,0.2,9.9192,4.3999999999999995,3.091324200913243,85.12,33.26293412751387,,,,,
Hf1Nb1Ta1Ti1Zr1,10.1038/s41524-023-00993-x,,,,820,,,,0.0,0.0,0.0,0.0,0.0,0.0,0.0,0.0,0.0,0.0,0.0,0.0,0.0,0.0,0.0,0.0,0.2,0.0,0.0,0.0,0.0,0.0,0.0,0.0,0.0,0.2,0.0,0.0,0.0,0.0,0.0,0.0,0.0,0.0,0.0,0.0,0.0,0.0,0.0,0.0,0.2,0.2,0.0,0.0,0.0,0.0,0.0,0.0,0.2,9.9192,4.3999999999999995,3.091324200913243,85.12,33.26293412751387,,,,,
Hf1Nb1Ta1Ti1Zr1,10.1038/s41524-023-00993-x,,,,803,,,,0.0,0.0,0.0,0.0,0.0,0.0,0.0,0.0,0.0,0.0,0.0,0.0,0.0,0.0,0.0,0.0,0.2,0.0,0.0,0.0,0.0,0.0,0.0,0.0,0.0,0.2,0.0,0.0,0.0,0.0,0.0,0.0,0.0,0.0,0.0,0.0,0.0,0.0,0.0,0.0,0.2,0.2,0.0,0.0,0.0,0.0,0.0,0.0,0.2,9.9192,4.3999999999999995,3.091324200913243,85.12,33.26293412751387,,,,,
Hf1Nb1Ta1Ti1Zr1,10.1038/s41524-023-00993-x,,,,890,,,,0.0,0.0,0.0,0.0,0.0,0.0,0.0,0.0,0.0,0.0,0.0,0.0,0.0,0.0,0.0,0.0,0.2,0.0,0.0,0.0,0.0,0.0,0.0,0.0,0.0,0.2,0.0,0.0,0.0,0.0,0.0,0.0,0.0,0.0,0.0,0.0,0.0,0.0,0.0,0.0,0.2,0.2,0.0,0.0,0.0,0.0,0.0,0.0,0.2,9.9192,4.3999999999999995,3.091324200913243,85.12,33.26293412751387,,,,,
Hf1Nb1Ta1Ti1Zr1,10.1038/s41524-023-00993-x,,,,1155,,,,0.0,0.0,0.0,0.0,0.0,0.0,0.0,0.0,0.0,0.0,0.0,0.0,0.0,0.0,0.0,0.0,0.2,0.0,0.0,0.0,0.0,0.0,0.0,0.0,0.0,0.2,0.0,0.0,0.0,0.0,0.0,0.0,0.0,0.0,0.0,0.0,0.0,0.0,0.0,0.0,0.2,0.2,0.0,0.0,0.0,0.0,0.0,0.0,0.2,9.9192,4.3999999999999995,3.091324200913243,85.12,33.26293412751387,,,,,
Hf1Nb1Ta1Ti1Zr1,10.1038/s41524-023-00993-x,,,,905,,,,0.0,0.0,0.0,0.0,0.0,0.0,0.0,0.0,0.0,0.0,0.0,0.0,0.0,0.0,0.0,0.0,0.2,0.0,0.0,0.0,0.0,0.0,0.0,0.0,0.0,0.2,0.0,0.0,0.0,0.0,0.0,0.0,0.0,0.0,0.0,0.0,0.0,0.0,0.0,0.0,0.2,0.2,0.0,0.0,0.0,0.0,0.0,0.0,0.2,9.9192,4.3999999999999995,3.091324200913243,85.12,33.26293412751387,,,,,
Hf1Nb1Ta1Ti1Zr1,10.1038/s41524-023-00993-x,,,,1015,,,,0.0,0.0,0.0,0.0,0.0,0.0,0.0,0.0,0.0,0.0,0.0,0.0,0.0,0.0,0.0,0.0,0.2,0.0,0.0,0.0,0.0,0.0,0.0,0.0,0.0,0.2,0.0,0.0,0.0,0.0,0.0,0.0,0.0,0.0,0.0,0.0,0.0,0.0,0.0,0.0,0.2,0.2,0.0,0.0,0.0,0.0,0.0,0.0,0.2,9.9192,4.3999999999999995,3.091324200913243,85.12,33.26293412751387,,,,,
Hf1Nb1Ta1Zr1,10.1038/s41524-023-00993-x,,,,1315,,,,0.0,0.0,0.0,0.0,0.0,0.0,0.0,0.0,0.0,0.0,0.0,0.0,0.0,0.0,0.0,0.0,0.25,0.0,0.0,0.0,0.0,0.0,0.0,0.0,0.0,0.25,0.0,0.0,0.0,0.0,0.0,0.0,0.0,0.0,0.0,0.0,0.0,0.0,0.0,0.0,0.25,0.0,0.0,0.0,0.0,0.0,0.0,0.0,0.25,11.2725,4.5,3.303030303030304,87.5,46.21873904426059,,,,,
Hf1Nb1Ti1V1Zr1,10.1038/s41524-023-00993-x,,,,1253,,,,0.0,0.0,0.0,0.0,0.0,0.0,0.0,0.0,0.0,0.0,0.0,0.0,0.0,0.0,0.0,0.0,0.2,0.0,0.0,0.0,0.0,0.0,0.0,0.0,0.0,0.2,0.0,0.0,0.0,0.0,0.0,0.0,0.0,0.0,0.0,0.0,0.0,0.0,0.0,0.0,0.0,0.2,0.2,0.0,0.0,0.0,0.0,0.0,0.2,7.803200000000001,4.4,3.2380952380952395,91.60000000000002,105.78995658622073,,,,,
Hf1Nb1Ti1V1Zr1,10.1038/s41524-023-00993-x,,,,1140,,,,0.0,0.0,0.0,0.0,0.0,0.0,0.0,0.0,0.0,0.0,0.0,0.0,0.0,0.0,0.0,0.0,0.2,0.0,0.0,0.0,0.0,0.0,0.0,0.0,0.0,0.2,0.0,0.0,0.0,0.0,0.0,0.0,0.0,0.0,0.0,0.0,0.0,0.0,0.0,0.0,0.0,0.2,0.2,0.0,0.0,0.0,0.0,0.0,0.2,7.803200000000001,4.4,3.2380952380952395,91.60000000000002,105.78995658622073,,,,,
Hf1Nb1Ti1V1Zr1,10.1038/s41524-023-00993-x,,,,1120,,,,0.0,0.0,0.0,0.0,0.0,0.0,0.0,0.0,0.0,0.0,0.0,0.0,0.0,0.0,0.0,0.0,0.2,0.0,0.0,0.0,0.0,0.0,0.0,0.0,0.0,0.2,0.0,0.0,0.0,0.0,0.0,0.0,0.0,0.0,0.0,0.0,0.0,0.0,0.0,0.0,0.0,0.2,0.2,0.0,0.0,0.0,0.0,0.0,0.2,7.803200000000001,4.4,3.2380952380952395,91.60000000000002,105.78995658622073,,,,,
Hf1Nb1Ti1Zr1,10.1038/s41524-023-00993-x,,,,879,,,,0.0,0.0,0.0,0.0,0.0,0.0,0.0,0.0,0.0,0.0,0.0,0.0,0.0,0.0,0.0,0.0,0.25,0.0,0.0,0.0,0.0,0.0,0.0,0.0,0.0,0.25,0.0,0.0,0.0,0.0,0.0,0.0,0.0,0.0,0.0,0.0,0.0,0.0,0.0,0.0,0.0,0.25,0.0,0.0,0.0,0.0,0.0,0.0,0.25,8.226500000000001,4.25,3.175438596491228,82.69999999999999,2.079748960134418,,,,,
Hf1Nb1Ti1Zr1,10.1038/s41524-023-00993-x,,,,1000,,,,0.0,0.0,0.0,0.0,0.0,0.0,0.0,0.0,0.0,0.0,0.0,0.0,0.0,0.0,0.0,0.0,0.25,0.0,0.0,0.0,0.0,0.0,0.0,0.0,0.0,0.25,0.0,0.0,0.0,0.0,0.0,0.0,0.0,0.0,0.0,0.0,0.0,0.0,0.0,0.0,0.0,0.25,0.0,0.0,0.0,0.0,0.0,0.0,0.25,8.226500000000001,4.25,3.175438596491228,82.69999999999999,2.079748960134418,,,,,
Hf1Ta1Ti1Zr1,10.1038/s41524-023-00993-x,,,,1500,,,,0.0,0.0,0.0,0.0,0.0,0.0,0.0,0.0,0.0,0.0,0.0,0.0,0.0,0.0,0.0,0.0,0.25,0.0,0.0,0.0,0.0,0.0,0.0,0.0,0.0,0.0,0.0,0.0,0.0,0.0,0.0,0.0,0.0,0.0,0.0,0.0,0.0,0.0,0.0,0.0,0.25,0.25,0.0,0.0,0.0,0.0,0.0,0.0,0.25,10.256499999999999,4.25,2.841269841269842,74.95000000000002,1.5772011296759243,,,,,
Mo0.1Nb1Ti1V0.3Zr1,10.1038/s41524-023-00993-x,,,,932,,,,0.0,0.0,0.0,0.0,0.0,0.0,0.0,0.0,0.0,0.0,0.0,0.0,0.0,0.0,0.0,0.0,0.0,0.0,0.0,0.0,0.0,0.0,0.0,0.029411764705882356,0.0,0.29411764705882354,0.0,0.0,0.0,0.0,0.0,0.0,0.0,0.0,0.0,0.0,0.0,0.0,0.0,0.0,0.0,0.29411764705882354,0.08823529411764706,0.0,0.0,0.0,0.0,0.0,0.29411764705882354,6.605,4.4411764705882355,3.080321285140563,91.24411764705883,91.92494883678539,,,,,
Mo0.3Nb1Ti1V0.3Zr1,10.1038/s41524-023-00993-x,,,,1312,,,,0.0,0.0,0.0,0.0,0.0,0.0,0.0,0.0,0.0,0.0,0.0,0.0,0.0,0.0,0.0,0.0,0.0,0.0,0.0,0.0,0.0,0.0,0.0,0.08333333333333334,0.0,0.2777777777777778,0.0,0.0,0.0,0.0,0.0,0.0,0.0,0.0,0.0,0.0,0.0,0.0,0.0,0.0,0.0,0.2777777777777778,0.08333333333333334,0.0,0.0,0.0,0.0,0.0,0.2777777777777778,6.809166666666667,4.527777777777779,3.024875621890547,89.825,163.979384877895,,,,,
Mo0.3Nb1Ti1V1Zr1,10.1038/s41524-023-00993-x,,,,1289,,,,0.0,0.0,0.0,0.0,0.0,0.0,0.0,0.0,0.0,0.0,0.0,0.0,0.0,0.0,0.0,0.0,0.0,0.0,0.0,0.0,0.0,0.0,0.0,0.06976744186046512,0.0,0.23255813953488372,0.0,0.0,0.0,0.0,0.0,0.0,0.0,0.0,0.0,0.0,0.0,0.0,0.0,0.0,0.0,0.23255813953488372,0.23255813953488372,0.0,0.0,0.0,0.0,0.0,0.23255813953488372,6.695348837209303,4.604651162790698,3.0956937799043054,95.9093023255814,270.6471748001759,,,,,
"Mo0.333Nb0.333Ti0.333V1
Zr0.333",10.1038/s41524-023-00993-x,,,,1418,,,,0.0,0.0,0.0,0.0,0.0,0.0,0.0,0.0,0.0,0.0,0.0,0.0,0.0,0.0,0.0,0.0,0.0,0.0,0.0,0.0,0.0,0.0,0.0,0.1427958833619211,0.0,0.1427958833619211,0.0,0.0,0.0,0.0,0.0,0.0,0.0,0.0,0.0,0.0,0.0,0.0,0.0,0.0,0.0,0.1427958833619211,0.42881646655231553,0.0,0.0,0.0,0.0,0.0,0.1427958833619211,6.886238421955402,4.857204116638079,3.098197906550124,101.83945111492281,534.5276987555833,,,,,
Mo0.5Nb0.5Ti0.5V1Zr0.5,10.1038/s41524-023-00993-x,,,,1538,,,,0.0,0.0,0.0,0.0,0.0,0.0,0.0,0.0,0.0,0.0,0.0,0.0,0.0,0.0,0.0,0.0,0.0,0.0,0.0,0.0,0.0,0.0,0.0,0.16666666666666669,0.0,0.16666666666666669,0.0,0.0,0.0,0.0,0.0,0.0,0.0,0.0,0.0,0.0,0.0,0.0,0.0,0.0,0.0,0.16666666666666669,0.33333333333333337,0.0,0.0,0.0,0.0,0.0,0.16666666666666669,7.016000000000001,4.833333333333334,3.0374531835206007,97.60000000000002,544.4350392801198,,,,,
Mo0.5Nb1Ti1V0.3Zr1,10.1038/s41524-023-00993-x,,,,1301,,,,0.0,0.0,0.0,0.0,0.0,0.0,0.0,0.0,0.0,0.0,0.0,0.0,0.0,0.0,0.0,0.0,0.0,0.0,0.0,0.0,0.0,0.0,0.0,0.13157894736842105,0.0,0.2631578947368421,0.0,0.0,0.0,0.0,0.0,0.0,0.0,0.0,0.0,0.0,0.0,0.0,0.0,0.0,0.0,0.2631578947368421,0.07894736842105263,0.0,0.0,0.0,0.0,0.0,0.2631578947368421,6.991842105263157,4.605263157894737,2.9767711962833916,88.55526315789473,238.03966322400004,,,,,
Mo0.5Nb1Ti1V1Zr1,10.1038/s41524-023-00993-x,,,,1473,,,,0.0,0.0,0.0,0.0,0.0,0.0,0.0,0.0,0.0,0.0,0.0,0.0,0.0,0.0,0.0,0.0,0.0,0.0,0.0,0.0,0.0,0.0,0.0,0.11111111111111112,0.0,0.22222222222222224,0.0,0.0,0.0,0.0,0.0,0.0,0.0,0.0,0.0,0.0,0.0,0.0,0.0,0.0,0.0,0.22222222222222224,0.22222222222222224,0.0,0.0,0.0,0.0,0.0,0.22222222222222224,6.854666666666667,4.666666666666667,3.0501253132832087,94.56666666666666,344.61118566359727,,,,,
"Mo0.667Nb0.667Ti0.667V1
Zr0.667",10.1038/s41524-023-00993-x,,,,1735,,,,0.0,0.0,0.0,0.0,0.0,0.0,0.0,0.0,0.0,0.0,0.0,0.0,0.0,0.0,0.0,0.0,0.0,0.0,0.0,0.0,0.0,0.0,0.0,0.18184296619411122,0.0,0.18184296619411122,0.0,0.0,0.0,0.0,0.0,0.0,0.0,0.0,0.0,0.0,0.0,0.0,0.0,0.0,0.0,0.18184296619411122,0.27262813522355506,0.0,0.0,0.0,0.0,0.0,0.18184296619411122,7.0984983642311885,4.818157033805889,2.9999394170710576,94.90468920392584,533.7775543324229,,,,,
Mo0.7Nb1Ti1V0.3Zr1,10.1038/s41524-023-00993-x,,,,1436,,,,0.0,0.0,0.0,0.0,0.0,0.0,0.0,0.0,0.0,0.0,0.0,0.0,0.0,0.0,0.0,0.0,0.0,0.0,0.0,0.0,0.0,0.0,0.0,0.175,0.0,0.25,0.0,0.0,0.0,0.0,0.0,0.0,0.0,0.0,0.0,0.0,0.0,0.0,0.0,0.0,0.0,0.25,0.075,0.0,0.0,0.0,0.0,0.0,0.25,7.156249999999999,4.675,2.9346405228758172,87.4125,309.518531232484,,,,,
Mo0.7Nb1Ti1V1Zr1,10.1038/s41524-023-00993-x,,,,1706,,,,0.0,0.0,0.0,0.0,0.0,0.0,0.0,0.0,0.0,0.0,0.0,0.0,0.0,0.0,0.0,0.0,0.0,0.0,0.0,0.0,0.0,0.0,0.0,0.14893617021276595,0.0,0.2127659574468085,0.0,0.0,0.0,0.0,0.0,0.0,0.0,0.0,0.0,0.0,0.0,0.0,0.0,0.0,0.0,0.2127659574468085,0.2127659574468085,0.0,0.0,0.0,0.0,0.0,0.2127659574468085,7.000425531914893,4.723404255319149,3.0094831673779043,93.33829787234043,413.0667999621429,,,,,
Mo1Nb0.5Ti0.5V0.5Zr0.5,10.1038/s41524-023-00993-x,,,,1765,,,,0.0,0.0,0.0,0.0,0.0,0.0,0.0,0.0,0.0,0.0,0.0,0.0,0.0,0.0,0.0,0.0,0.0,0.0,0.0,0.0,0.0,0.0,0.0,0.33333333333333337,0.0,0.16666666666666669,0.0,0.0,0.0,0.0,0.0,0.0,0.0,0.0,0.0,0.0,0.0,0.0,0.0,0.0,0.0,0.16666666666666669,0.16666666666666669,0.0,0.0,0.0,0.0,0.0,0.16666666666666669,7.711000000000001,5.000000000000001,2.824561403508773,87.35,717.0098245818572,,,,,
"Mo1Nb0.588Ti0.588V0.588
Zr0.588",10.1038/s41524-023-00993-x,,,,1645,,,,0.0,0.0,0.0,0.0,0.0,0.0,0.0,0.0,0.0,0.0,0.0,0.0,0.0,0.0,0.0,0.0,0.0,0.0,0.0,0.0,0.0,0.0,0.0,0.2983293556085919,0.0,0.17541766109785203,0.0,0.0,0.0,0.0,0.0,0.0,0.0,0.0,0.0,0.0,0.0,0.0,0.0,0.0,0.0,0.17541766109785203,0.17541766109785203,0.0,0.0,0.0,0.0,0.0,0.17541766109785203,7.57611217183771,4.947494033412887,2.8580749993652743,88.48675417661099,666.1374133006432,,,,,
"Mo1Nb0.667Ti0.667V0.2
Zr0.667",10.1038/s41524-023-00993-x,,,,1576,,,,0.0,0.0,0.0,0.0,0.0,0.0,0.0,0.0,0.0,0.0,0.0,0.0,0.0,0.0,0.0,0.0,0.0,0.0,0.0,0.0,0.0,0.0,0.0,0.31240237425804435,0.0,0.20837238363011557,0.0,0.0,0.0,0.0,0.0,0.0,0.0,0.0,0.0,0.0,0.0,0.0,0.0,0.0,0.0,0.20837238363011557,0.06248047485160887,0.0,0.0,0.0,0.0,0.0,0.20837238363011557,7.676517338331769,4.895657606997812,2.8081049959435758,83.79522024367384,542.5248914733244,,,,,
"Mo1Nb0.667Ti0.667V0.667
Zr0.667",10.1038/s41524-023-00993-x,,,,1603,,,,0.0,0.0,0.0,0.0,0.0,0.0,0.0,0.0,0.0,0.0,0.0,0.0,0.0,0.0,0.0,0.0,0.0,0.0,0.0,0.0,0.0,0.0,0.0,0.27262813522355506,0.0,0.18184296619411122,0.0,0.0,0.0,0.0,0.0,0.0,0.0,0.0,0.0,0.0,0.0,0.0,0.0,0.0,0.0,0.18184296619411122,0.18184296619411122,0.0,0.0,0.0,0.0,0.0,0.18184296619411122,7.477072519083968,4.908942202835332,2.8831383690816508,89.32140130861504,626.2142617746484,,,,,
"Mo1Nb0.769Ti0.769V0.231
Zr0.769",10.1038/s41524-023-00993-x,,,,1603,,,,0.0,0.0,0.0,0.0,0.0,0.0,0.0,0.0,0.0,0.0,0.0,0.0,0.0,0.0,0.0,0.0,0.0,0.0,0.0,0.0,0.0,0.0,0.0,0.28264556246466926,0.0,0.21735443753533068,0.0,0.0,0.0,0.0,0.0,0.0,0.0,0.0,0.0,0.0,0.0,0.0,0.0,0.0,0.0,0.21735443753533068,0.06529112492933861,0.0,0.0,0.0,0.0,0.0,0.21735443753533068,7.563802713397399,4.847936687394007,2.834703343541251,84.58244771057093,493.1048857663222,,,,,
"Mo1Nb0.769Ti0.769V0.769
Zr0.769",10.1038/s41524-023-00993-x,,,,1496,,,,0.0,0.0,0.0,0.0,0.0,0.0,0.0,0.0,0.0,0.0,0.0,0.0,0.0,0.0,0.0,0.0,0.0,0.0,0.0,0.0,0.0,0.0,0.0,0.24533856722276745,0.0,0.18866535819430816,0.0,0.0,0.0,0.0,0.0,0.0,0.0,0.0,0.0,0.0,0.0,0.0,0.0,0.0,0.0,0.18866535819430816,0.18866535819430816,0.0,0.0,0.0,0.0,0.0,0.18866535819430816,7.371912168792934,4.868007850834151,2.9101851999214867,90.20763002944062,581.7753517061241,,,,,
Mo1Nb1Re0.5W1,10.1038/s41524-023-00993-x,,,,896,,,,0.0,0.0,0.0,0.0,0.0,0.0,0.0,0.0,0.0,0.0,0.0,0.0,0.0,0.0,0.0,0.0,0.0,0.0,0.0,0.0,0.0,0.0,0.0,0.2857142857142857,0.0,0.2857142857142857,0.0,0.0,0.0,0.0,0.0,0.0,0.0,0.14285714285714285,0.0,0.0,0.0,0.0,0.0,0.0,0.0,0.0,0.0,0.0,0.2857142857142857,0.0,0.0,0.0,0.0,13.888571428571428,5.857142857142857,2.535519125683059,104.17142857142855,288.89147457952834,,,,,
Mo1Nb1Ta1Ti0.25W1,10.1038/s41524-023-00993-x,,,,1109,,,,0.0,0.0,0.0,0.0,0.0,0.0,0.0,0.0,0.0,0.0,0.0,0.0,0.0,0.0,0.0,0.0,0.0,0.0,0.0,0.0,0.0,0.0,0.0,0.23529411764705882,0.0,0.23529411764705882,0.0,0.0,0.0,0.0,0.0,0.0,0.0,0.0,0.0,0.0,0.0,0.0,0.0,0.0,0.23529411764705882,0.058823529411764705,0.0,0.0,0.23529411764705882,0.0,0.0,0.0,0.0,13.156823529411765,5.411764705882353,2.638694638694639,86.47058823529413,178.6925982233706,,,,,
Mo1Nb1Ta1Ti0.5W1,10.1038/s41524-023-00993-x,,,,1211,,,,0.0,0.0,0.0,0.0,0.0,0.0,0.0,0.0,0.0,0.0,0.0,0.0,0.0,0.0,0.0,0.0,0.0,0.0,0.0,0.0,0.0,0.0,0.0,0.2222222222222222,0.0,0.2222222222222222,0.0,0.0,0.0,0.0,0.0,0.0,0.0,0.0,0.0,0.0,0.0,0.0,0.0,0.0,0.2222222222222222,0.1111111111111111,0.0,0.0,0.2222222222222222,0.0,0.0,0.0,0.0,12.676222222222222,5.333333333333333,2.6271929824561404,85.86666666666666,149.65151745481188,,,,,
Mo1Nb1Ta1Ti0.75W1,10.1038/s41524-023-00993-x,,,,1304,,,,0.0,0.0,0.0,0.0,0.0,0.0,0.0,0.0,0.0,0.0,0.0,0.0,0.0,0.0,0.0,0.0,0.0,0.0,0.0,0.0,0.0,0.0,0.0,0.21052631578947367,0.0,0.21052631578947367,0.0,0.0,0.0,0.0,0.0,0.0,0.0,0.0,0.0,0.0,0.0,0.0,0.0,0.0,0.21052631578947367,0.15789473684210525,0.0,0.0,0.21052631578947367,0.0,0.0,0.0,0.0,12.246210526315789,5.2631578947368425,2.616977225672878,85.32631578947365,125.97291613699392,,,,,
Mo1Nb1Ta1Ti1,10.1038/s41524-023-00993-x,,,,1210,,,,0.0,0.0,0.0,0.0,0.0,0.0,0.0,0.0,0.0,0.0,0.0,0.0,0.0,0.0,0.0,0.0,0.0,0.0,0.0,0.0,0.0,0.0,0.0,0.25,0.0,0.25,0.0,0.0,0.0,0.0,0.0,0.0,0.0,0.0,0.0,0.0,0.0,0.0,0.0,0.0,0.25,0.25,0.0,0.0,0.0,0.0,0.0,0.0,0.0,10.011500000000002,5.0,2.841269841269842,90.47499999999998,48.85764165270779,,,,,
Mo1Nb1Ta1Ti1V1,10.1038/s41524-023-00993-x,,,,1400,,,,0.0,0.0,0.0,0.0,0.0,0.0,0.0,0.0,0.0,0.0,0.0,0.0,0.0,0.0,0.0,0.0,0.0,0.0,0.0,0.0,0.0,0.0,0.0,0.2,0.0,0.2,0.0,0.0,0.0,0.0,0.0,0.0,0.0,0.0,0.0,0.0,0.0,0.0,0.0,0.0,0.2,0.2,0.2,0.0,0.0,0.0,0.0,0.0,0.0,9.2312,5.0,2.956140350877194,97.82,225.84457852041217,,,,,
Mo1Nb1Ta1Ti1V1W1,10.1038/s41524-023-00993-x,,,,1515,,,,0.0,0.0,0.0,0.0,0.0,0.0,0.0,0.0,0.0,0.0,0.0,0.0,0.0,0.0,0.0,0.0,0.0,0.0,0.0,0.0,0.0,0.0,0.0,0.16666666666666666,0.0,0.16666666666666666,0.0,0.0,0.0,0.0,0.0,0.0,0.0,0.0,0.0,0.0,0.0,0.0,0.0,0.0,0.16666666666666666,0.16666666666666666,0.16666666666666666,0.0,0.16666666666666666,0.0,0.0,0.0,0.0,10.901000000000002,5.166666666666666,2.7278911564625847,91.9,320.5483046332575,,,,,
