Repository: BrentVela/redesign_2_2_26

# ULTIMATE Alloy Redesign

This repo captures reproducible analysis artifacts for Dr. Karaman's ULTIMATE alloy redesign work.

## Status
- Inputs currently present: `1_find_stoich_props_parallel_for_Class.py`, `TC_Equilibrium_Module.py`, `make_trajectory.py`.
- Missing runtime dependencies: `strength_model` module and `SPACE_v0.par` data file.

## Quick Start
1. Add required inputs:
   - `SPACE_v0.par` (composition space dataset)
   - `strength_model.py` (Curtin model implementation)
2. Run properties extraction:
   - `python 1_find_stoich_props_parallel_for_Class.py`
3. Outputs are written to `CalcFiles/` and CSV files are produced.

File: featurize_database_for_cafer/codhem_featurized.csv (part 8 of 26)
Composition,doi,Phase,Density (g/cm3),Hardness (GPa),YS (MPa) at 23 C,YS (MPa) at 1000 C,YS (MPa) at 1200 C,Test Type,A,Ag,Al,Au,B,Be,C,Ca,Co,Cr,Cu,D,E,Fe,Ga,Gd,Hf,I,Ir,Li,M,Mg,Mn,Mo,N,Nb,Ni,O,P,Pb,Pd,Pt,Q,Re,Rh,S,Si,Sn,Sr,T,Ta,Ti,V,Vi,W,Y,Yb,Zn,Zr,Density_g_cc_ROM,VEC,Pugh_Ratio,Cauchy_Pressure,YS_1300C_MPa,Solidus_K_TC,Liquidus_K_TC,Solidus_C_TC,Liquidus_C_TC,THCD_25C_W_mK
Mo1Nb1Ta1Ti1V1W1,10.1038/s41524-023-00993-x,,,,1515,,,,0.0,0.0,0.0,0.0,0.0,0.0,0.0,0.0,0.0,0.0,0.0,0.0,0.0,0.0,0.0,0.0,0.0,0.0,0.0,0.0,0.0,0.0,0.0,0.16666666666666666,0.0,0.16666666666666666,0.0,0.0,0.0,0.0,0.0,0.0,0.0,0.0,0.0,0.0,0.0,0.0,0.0,0.0,0.16666666666666666,0.16666666666666666,0.16666666666666666,0.0,0.16666666666666666,0.0,0.0,0.0,0.0,10.901000000000002,5.166666666666666,2.7278911564625847,91.9,320.5483046332575,,,,,
Mo1Nb1Ta1Ti1W1,10.1038/s41524-023-00993-x,,,,1343,,,,0.0,0.0,0.0,0.0,0.0,0.0,0.0,0.0,0.0,0.0,0.0,0.0,0.0,0.0,0.0,0.0,0.0,0.0,0.0,0.0,0.0,0.0,0.0,0.2,0.0,0.2,0.0,0.0,0.0,0.0,0.0,0.0,0.0,0.0,0.0,0.0,0.0,0.0,0.0,0.0,0.2,0.2,0.0,0.0,0.2,0.0,0.0,0.0,0.0,11.8592,5.2,2.6078431372549025,84.83999999999997,106.5288763694355,,,,,
Mo1Nb1Ta1Ti1W1,10.1038/s41524-023-00993-x,,,,1343,,,,0.0,0.0,0.0,0.0,0.0,0.0,0.0,0.0,0.0,0.0,0.0,0.0,0.0,0.0,0.0,0.0,0.0,0.0,0.0,0.0,0.0,0.0,0.0,0.2,0.0,0.2,0.0,0.0,0.0,0.0,0.0,0.0,0.0,0.0,0.0,0.0,0.0,0.0,0.0,0.0,0.2,0.2,0.0,0.0,0.2,0.0,0.0,0.0,0.0,11.8592,5.2,2.6078431372549025,84.83999999999997,106.5288763694355,,,,,
Mo1Nb1Ta1Ti1W1,10.1038/s41524-023-00993-x,,,,1455,,,,0.0,0.0,0.0,0.0,0.0,0.0,0.0,0.0,0.0,0.0,0.0,0.0,0.0,0.0,0.0,0.0,0.0,0.0,0.0,0.0,0.0,0.0,0.0,0.2,0.0,0.2,0.0,0.0,0.0,0.0,0.0,0.0,0.0,0.0,0.0,0.0,0.0,0.0,0.0,0.0,0.2,0.2,0.0,0.0,0.2,0.0,0.0,0.0,0.0,11.8592,5.2,2.6078431372549025,84.83999999999997,106.5288763694355,,,,,
Mo1Nb1Ta1V1,10.1038/s41524-023-00993-x,,,,1525,,,,0.0,0.0,0.0,0.0,0.0,0.0,0.0,0.0,0.0,0.0,0.0,0.0,0.0,0.0,0.0,0.0,0.0,0.0,0.0,0.0,0.0,0.0,0.0,0.25,0.0,0.25,0.0,0.0,0.0,0.0,0.0,0.0,0.0,0.0,0.0,0.0,0.0,0.0,0.0,0.0,0.25,0.0,0.25,0.0,0.0,0.0,0.0,0.0,0.0,10.412500000000001,5.25,3.114942528735632,103.375,412.5333391176381,,,,,
Mo1Nb1Ta1V1W1,10.1038/s41524-023-00993-x,,,,1246,,,,0.0,0.0,0.0,0.0,0.0,0.0,0.0,0.0,0.0,0.0,0.0,0.0,0.0,0.0,0.0,0.0,0.0,0.0,0.0,0.0,0.0,0.0,0.0,0.2,0.0,0.2,0.0,0.0,0.0,0.0,0.0,0.0,0.0,0.0,0.0,0.0,0.0,0.0,0.0,0.0,0.2,0.0,0.2,0.0,0.2,0.0,0.0,0.0,0.0,12.18,5.4,2.7916666666666674,95.15999999999998,518.418146785449,,,,,
Mo1Nb1Ta1W1,10.1038/s41524-023-00993-x,,,,1058,,,,0.0,0.0,0.0,0.0,0.0,0.0,0.0,0.0,0.0,0.0,0.0,0.0,0.0,0.0,0.0,0.0,0.0,0.0,0.0,0.0,0.0,0.0,0.0,0.25,0.0,0.25,0.0,0.0,0.0,0.0,0.0,0.0,0.0,0.0,0.0,0.0,0.0,0.0,0.0,0.0,0.25,0.0,0.0,0.0,0.25,0.0,0.0,0.0,0.0,13.697500000000002,5.5,2.651741293532339,87.14999999999998,214.5952863835683,,,,,
Mo1Nb1Ta1W1,10.1038/s41524-023-00993-x,,,,996,,,,0.0,0.0,0.0,0.0,0.0,0.0,0.0,0.0,0.0,0.0,0.0,0.0,0.0,0.0,0.0,0.0,0.0,0.0,0.0,0.0,0.0,0.0,0.0,0.25,0.0,0.25,0.0,0.0,0.0,0.0,0.0,0.0,0.0,0.0,0.0,0.0,0.0,0.0,0.0,0.0,0.25,0.0,0.0,0.0,0.25,0.0,0.0,0.0,0.0,13.697500000000002,5.5,2.651741293532339,87.14999999999998,214.5952863835683,,,,,
Mo1Nb1Ti1V0.25Zr1,10.1038/s41524-023-00993-x,,,,1776,,,,0.0,0.0,0.0,0.0,0.0,0.0,0.0,0.0,0.0,0.0,0.0,0.0,0.0,0.0,0.0,0.0,0.0,0.0,0.0,0.0,0.0,0.0,0.0,0.23529411764705882,0.0,0.23529411764705882,0.0,0.0,0.0,0.0,0.0,0.0,0.0,0.0,0.0,0.0,0.0,0.0,0.0,0.0,0.0,0.23529411764705882,0.058823529411764705,0.0,0.0,0.0,0.0,0.0,0.23529411764705882,7.389058823529412,4.764705882352941,2.8742138364779892,85.41176470588235,397.09835278036303,,,,,
Mo1Nb1Ti1V0.3Zr1,10.1038/s41524-023-00993-x,,,,1455,,,,0.0,0.0,0.0,0.0,0.0,0.0,0.0,0.0,0.0,0.0,0.0,0.0,0.0,0.0,0.0,0.0,0.0,0.0,0.0,0.0,0.0,0.0,0.0,0.23255813953488375,0.0,0.23255813953488375,0.0,0.0,0.0,0.0,0.0,0.0,0.0,0.0,0.0,0.0,0.0,0.0,0.0,0.0,0.0,0.23255813953488375,0.06976744186046513,0.0,0.0,0.0,0.0,0.0,0.23255813953488375,7.374186046511628,4.767441860465117,2.880418535127057,85.89767441860465,407.6123850302191,,,,,
Mo1Nb1Ti1V0.5Zr1,10.1038/s41524-023-00993-x,,,,1647,,,,0.0,0.0,0.0,0.0,0.0,0.0,0.0,0.0,0.0,0.0,0.0,0.0,0.0,0.0,0.0,0.0,0.0,0.0,0.0,0.0,0.0,0.0,0.0,0.2222222222222222,0.0,0.2222222222222222,0.0,0.0,0.0,0.0,0.0,0.0,0.0,0.0,0.0,0.0,0.0,0.0,0.0,0.0,0.0,0.2222222222222222,0.1111111111111111,0.0,0.0,0.0,0.0,0.0,0.2222222222222222,7.317999999999999,4.777777777777779,2.904076738609113,87.73333333333335,444.0734889923426,,,,,
Mo1Nb1Ti1V0.75Zr1,10.1038/s41524-023-00993-x,,,,1708,,,,0.0,0.0,0.0,0.0,0.0,0.0,0.0,0.0,0.0,0.0,0.0,0.0,0.0,0.0,0.0,0.0,0.0,0.0,0.0,0.0,0.0,0.0,0.0,0.21052631578947367,0.0,0.21052631578947367,0.0,0.0,0.0,0.0,0.0,0.0,0.0,0.0,0.0,0.0,0.0,0.0,0.0,0.0,0.0,0.21052631578947367,0.15789473684210525,0.0,0.0,0.0,0.0,0.0,0.21052631578947367,7.254421052631579,4.7894736842105265,2.93127147766323,89.81052631578946,478.9031042774309,,,,,
Mo1Nb1Ti1V1,10.1038/s41524-023-00993-x,,,,1200,,,,0.0,0.0,0.0,0.0,0.0,0.0,0.0,0.0,0.0,0.0,0.0,0.0,0.0,0.0,0.0,0.0,0.0,0.0,0.0,0.0,0.0,0.0,0.0,0.25,0.0,0.25,0.0,0.0,0.0,0.0,0.0,0.0,0.0,0.0,0.0,0.0,0.0,0.0,0.0,0.0,0.0,0.25,0.25,0.0,0.0,0.0,0.0,0.0,0.0,7.3665,5.0,2.9999999999999996,98.57500000000002,208.3844357080011,,,,,
Mo1Nb1Ti1V1Zr1,10.1038/s41524-023-00993-x,,,,1786,,,,0.0,0.0,0.0,0.0,0.0,0.0,0.0,0.0,0.0,0.0,0.0,0.0,0.0,0.0,0.0,0.0,0.0,0.0,0.0,0.0,0.0,0.0,0.0,0.2,0.0,0.2,0.0,0.0,0.0,0.0,0.0,0.0,0.0,0.0,0.0,0.0,0.0,0.0,0.0,0.0,0.0,0.2,0.2,0.0,0.0,0.0,0.0,0.0,0.2,7.197200000000001,4.8,2.956140350877194,91.68,504.1877562282718,,,,,
Mo1Nb1Ti1V1Zr1,10.1038/s41524-023-00993-x,,,,1779,,,,0.0,0.0,0.0,0.0,0.0,0.0,0.0,0.0,0.0,0.0,0.0,0.0,0.0,0.0,0.0,0.0,0.0,0.0,0.0,0.0,0.0,0.0,0.0,0.2,0.0,0.2,0.0,0.0,0.0,0.0,0.0,0.0,0.0,0.0,0.0,0.0,0.0,0.0,0.0,0.0,0.0,0.2,0.2,0.0,0.0,0.0,0.0,0.0,0.2,7.197200000000001,4.8,2.956140350877194,91.68,504.1877562282718,,,,,
Mo1Nb1Ti1Zr1,10.1038/s41524-023-00993-x,,,,1592,,,,0.0,0.0,0.0,0.0,0.0,0.0,0.0,0.0,0.0,0.0,0.0,0.0,0.0,0.0,0.0,0.0,0.0,0.0,0.0,0.0,0.0,0.0,0.0,0.25,0.0,0.25,0.0,0.0,0.0,0.0,0.0,0.0,0.0,0.0,0.0,0.0,0.0,0.0,0.0,0.0,0.0,0.25,0.0,0.0,0.0,0.0,0.0,0.0,0.25,7.469,4.75,2.8412698412698414,82.8,334.6822455470396,,,,,
Mo1Ta1Ti1V1,10.1038/s41524-023-00993-x,,,,1221,,,,0.0,0.0,0.0,0.0,0.0,0.0,0.0,0.0,0.0,0.0,0.0,0.0,0.0,0.0,0.0,0.0,0.0,0.0,0.0,0.0,0.0,0.0,0.0,0.25,0.0,0.0,0.0,0.0,0.0,0.0,0.0,0.0,0.0,0.0,0.0,0.0,0.0,0.0,0.0,0.0,0.25,0.25,0.25,0.0,0.0,0.0,0.0,0.0,0.0,9.3965,5.0,2.696969696969697,90.82499999999999,273.62790343673066,,,,,
Nb1Ta1Ti1,10.1038/s41524-023-00993-x,,,,620,,,,0.0,0.0,0.0,0.0,0.0,0.0,0.0,0.0,0.0,0.0,0.0,0.0,0.0,0.0,0.0,0.0,0.0,0.0,0.0,0.0,0.0,0.0,0.0,0.0,0.0,0.3333333333333333,0.0,0.0,0.0,0.0,0.0,0.0,0.0,0.0,0.0,0.0,0.0,0.0,0.0,0.0,0.3333333333333333,0.3333333333333333,0.0,0.0,0.0,0.0,0.0,0.0,0.0,9.922,4.666666666666666,3.0757575757575752,98.73333333333332,0.9953605503812795,,,,,
Nb1Ta1Ti1V1,10.1038/s41524-023-00993-x,,,,1092,,,,0.0,0.0,0.0,0.0,0.0,0.0,0.0,0.0,0.0,0.0,0.0,0.0,0.0,0.0,0.0,0.0,0.0,0.0,0.0,0.0,0.0,0.0,0.0,0.0,0.0,0.25,0.0,0.0,0.0,0.0,0.0,0.0,0.0,0.0,0.0,0.0,0.0,0.0,0.0,0.0,0.25,0.25,0.25,0.0,0.0,0.0,0.0,0.0,0.0,8.969000000000001,4.75,3.1754385964912286,105.85000000000002,110.90070431355808,,,,,
Nb1Ta1Ti1V1,10.1038/s41524-023-00993-x,,,,965,,,,0.0,0.0,0.0,0.0,0.0,0.0,0.0,0.0,0.0,0.0,0.0,0.0,0.0,0.0,0.0,0.0,0.0,0.0,0.0,0.0,0.0,0.0,0.0,0.0,0.0,0.25,0.0,0.0,0.0,0.0,0.0,0.0,0.0,0.0,0.0,0.0,0.0,0.0,0.0,0.0,0.25,0.25,0.25,0.0,0.0,0.0,0.0,0.0,0.0,8.969000000000001,4.75,3.1754385964912286,105.85000000000002,110.90070431355808,,,,,
Nb1Ta1Ti1V1W1,10.1038/s41524-023-00993-x,,,,1420,,,,0.0,0.0,0.0,0.0,0.0,0.0,0.0,0.0,0.0,0.0,0.0,0.0,0.0,0.0,0.0,0.0,0.0,0.0,0.0,0.0,0.0,0.0,0.0,0.0,0.0,0.2,0.0,0.0,0.0,0.0,0.0,0.0,0.0,0.0,0.0,0.0,0.0,0.0,0.0,0.0,0.2,0.2,0.2,0.0,0.2,0.0,0.0,0.0,0.0,11.025200000000002,5.0,2.831223628691984,97.14,270.64994049369665,,,,,
Nb1Ta1Ti1W1,10.1038/s41524-023-00993-x,,,,1054,,,,0.0,0.0,0.0,0.0,0.0,0.0,0.0,0.0,0.0,0.0,0.0,0.0,0.0,0.0,0.0,0.0,0.0,0.0,0.0,0.0,0.0,0.0,0.0,0.0,0.0,0.25,0.0,0.0,0.0,0.0,0.0,0.0,0.0,0.0,0.0,0.0,0.0,0.0,0.0,0.0,0.25,0.25,0.0,0.0,0.25,0.0,0.0,0.0,0.0,12.254000000000001,5.0,2.6969696969696972,89.62499999999999,47.646606692381376,,,,,
Nb1Ta1Ti1Zr1,10.1038/s41524-023-00993-x,,,,1144,,,,0.0,0.0,0.0,0.0,0.0,0.0,0.0,0.0,0.0,0.0,0.0,0.0,0.0,0.0,0.0,0.0,0.0,0.0,0.0,0.0,0.0,0.0,0.0,0.0,0.0,0.25,0.0,0.0,0.0,0.0,0.0,0.0,0.0,0.0,0.0,0.0,0.0,0.0,0.0,0.0,0.25,0.25,0.0,0.0,0.0,0.0,0.0,0.0,0.25,9.0715,4.5,3.000000000000001,90.07499999999999,61.48981304900264,,,,,
Nb1Ta1V1W1,10.1038/s41524-023-00993-x,,,,1530,,,,0.0,0.0,0.0,0.0,0.0,0.0,0.0,0.0,0.0,0.0,0.0,0.0,0.0,0.0,0.0,0.0,0.0,0.0,0.0,0.0,0.0,0.0,0.0,0.0,0.0,0.25,0.0,0.0,0.0,0.0,0.0,0.0,0.0,0.0,0.0,0.0,0.0,0.0,0.0,0.0,0.25,0.0,0.25,0.0,0.25,0.0,0.0,0.0,0.0,12.655000000000001,5.25,2.9453551912568297,102.525,497.95589131986515,,,,,
Nb1Ti1V0.3Zr1,10.1038/s41524-023-00993-x,,,,866,,,,0.0,0.0,0.0,0.0,0.0,0.0,0.0,0.0,0.0,0.0,0.0,0.0,0.0,0.0,0.0,0.0,0.0,0.0,0.0,0.0,0.0,0.0,0.0,0.0,0.0,0.30303030303030304,0.0,0.0,0.0,0.0,0.0,0.0,0.0,0.0,0.0,0.0,0.0,0.0,0.0,0.0,0.0,0.30303030303030304,0.09090909090909091,0.0,0.0,0.0,0.0,0.0,0.30303030303030304,6.493636363636364,4.3939393939393945,3.111343075852471,92.01818181818183,59.321790868903726,,,,,
Nb1Ti1V1Zr1,10.1038/s41524-023-00993-x,,,,1104,,,,0.0,0.0,0.0,0.0,0.0,0.0,0.0,0.0,0.0,0.0,0.0,0.0,0.0,0.0,0.0,0.0,0.0,0.0,0.0,0.0,0.0,0.0,0.0,0.0,0.0,0.25,0.0,0.0,0.0,0.0,0.0,0.0,0.0,0.0,0.0,0.0,0.0,0.0,0.0,0.0,0.0,0.25,0.25,0.0,0.0,0.0,0.0,0.0,0.25,6.4265,4.5,3.1754385964912277,98.17500000000001,154.03405557586836,,,,,
Nb1Ti1Zr1,10.1038/s41524-023-00993-x,,,,1223,,,,0.0,0.0,0.0,0.0,0.0,0.0,0.0,0.0,0.0,0.0,0.0,0.0,0.0,0.0,0.0,0.0,0.0,0.0,0.0,0.0,0.0,0.0,0.0,0.0,0.0,0.3333333333333333,0.0,0.0,0.0,0.0,0.0,0.0,0.0,0.0,0.0,0.0,0.0,0.0,0.0,0.0,0.0,0.3333333333333333,0.0,0.0,0.0,0.0,0.0,0.0,0.3333333333333333,6.531999999999999,4.333333333333333,3.0757575757575752,88.5,20.314795136583854,,,,,
Nb1Ti1Zr1,10.1038/s41524-023-00993-x,,,,956,,,,0.0,0.0,0.0,0.0,0.0,0.0,0.0,0.0,0.0,0.0,0.0,0.0,0.0,0.0,0.0,0.0,0.0,0.0,0.0,0.0,0.0,0.0,0.0,0.0,0.0,0.3333333333333333,0.0,0.0,0.0,0.0,0.0,0.0,0.0,0.0,0.0,0.0,0.0,0.0,0.0,0.0,0.0,0.3333333333333333,0.0,0.0,0.0,0.0,0.0,0.0,0.3333333333333333,6.531999999999999,4.333333333333333,3.0757575757575752,88.5,20.314795136583854,,,,,
Al0.5NbTa0.8Ti1.5V0.2Zr,10.1038/s41598-018-27144-3,,,,2032,,,C,0.0,0.0,0.1,0.0,0.0,0.0,0.0,0.0,0.0,0.0,0.0,0.0,0.0,0.0,0.0,0.0,0.0,0.0,0.0,0.0,0.0,0.0,0.0,0.0,0.0,0.2,0.0,0.0,0.0,0.0,0.0,0.0,0.0,0.0,0.0,0.0,0.0,0.0,0.0,0.0,0.16,0.3,0.04,0.0,0.0,0.0,0.0,0.0,0.2,7.554600000000001,4.3,2.960474308300396,85.53600000000002,37.85846409051412,,,,,
Al0.5NbTa0.8Ti1.5V0.2Zr,10.1038/s41598-018-27144-3,,,,1065,,,C,0.0,0.0,0.1,0.0,0.0,0.0,0.0,0.0,0.0,0.0,0.0,0.0,0.0,0.0,0.0,0.0,0.0,0.0,0.0,0.0,0.0,0.0,0.0,0.0,0.0,0.2,0.0,0.0,0.0,0.0,0.0,0.0,0.0,0.0,0.0,0.0,0.0,0.0,0.0,0.0,0.16,0.3,0.04,0.0,0.0,0.0,0.0,0.0,0.2,7.554600000000001,4.3,2.960474308300396,85.53600000000002,37.85846409051412,,,,,
Al0.5NbTa0.8Ti1.5V0.2Zr,10.1038/s41598-018-27144-3,,,,1345,,,C,0.0,0.0,0.1,0.0,0.0,0.0,0.0,0.0,0.0,0.0,0.0,0.0,0.0,0.0,0.0,0.0,0.0,0.0,0.0,0.0,0.0,0.0,0.0,0.0,0.0,0.2,0.0,0.0,0.0,0.0,0.0,0.0,0.0,0.0,0.0,0.0,0.0,0.0,0.0,0.0,0.16,0.3,0.04,0.0,0.0,0.0,0.0,0.0,0.2,7.554600000000001,4.3,2.960474308300396,85.53600000000002,37.85846409051412,,,,,
CoCrFeNi,10.1016/j.matchar.2012.05.005,,,,136,,,,0.0,0.0,0.0,0.0,0.0,0.0,0.0,0.0,0.25,0.25,0.0,0.0,0.0,0.25,0.0,0.0,0.0,0.0,0.0,0.0,0.0,0.0,0.0,0.0,0.0,0.0,0.25,0.0,0.0,0.0,0.0,0.0,0.0,0.0,0.0,0.0,0.0,0.0,0.0,0.0,0.0,0.0,0.0,0.0,0.0,0.0,0.0,0.0,0.0,8.208,8.25,1.9681626390487152,47.72500000000002,0.048382931470433814,,,,,
CoCrFeNiMo0.3,10.1016/j.matchar.2012.05.005,,,,305,,,,0.0,0.0,0.0,0.0,0.0,0.0,0.0,0.0,0.23255813953488372,0.23255813953488372,0.0,0.0,0.0,0.23255813953488372,0.0,0.0,0.0,0.0,0.0,0.0,0.0,0.0,0.0,0.06976744186046512,0.0,0.0,0.23255813953488372,0.0,0.0,0.0,0.0,0.0,0.0,0.0,0.0,0.0,0.0,0.0,0.0,0.0,0.0,0.0,0.0,0.0,0.0,0.0,0.0,0.0,0.0,8.352558139534883,8.093023255813954,1.9884809215262778,48.979069767441885,111.39403437181497,,,,,
CoCrFeNiMo0.5,10.1016/j.matchar.2012.05.005,,,,510,,,,0.0,0.0,0.0,0.0,0.0,0.0,0.0,0.0,0.2222222222222222,0.2222222222222222,0.0,0.0,0.0,0.2222222222222222,0.0,0.0,0.0,0.0,0.0,0.0,0.0,0.0,0.0,0.1111111111111111,0.0,0.0,0.2222222222222222,0.0,0.0,0.0,0.0,0.0,0.0,0.0,0.0,0.0,0.0,0.0,0.0,0.0,0.0,0.0,0.0,0.0,0.0,0.0,0.0,0.0,0.0,8.438222222222223,8.0,2.0006915629322264,49.72222222222226,229.71235014389737,,,,,
CoCrFeNiMo0.85,10.1016/j.matchar.2012.05.005,,,,929,,,,0.0,0.0,0.0,0.0,0.0,0.0,0.0,0.0,0.2061855670103093,0.2061855670103093,0.0,0.0,0.0,0.2061855670103093,0.0,0.0,0.0,0.0,0.0,0.0,0.0,0.0,0.0,0.1752577319587629,0.0,0.0,0.2061855670103093,0.0,0.0,0.0,0.0,0.0,0.0,0.0,0.0,0.0,0.0,0.0,0.0,0.0,0.0,0.0,0.0,0.0,0.0,0.0,0.0,0.0,0.0,8.571134020618556,7.855670103092783,2.019893255701116,50.87525773195877,441.7225865376591,,,,,
CoCrFeNi,10.1016/j.msea.2012.06.075,,,,136,,,,0.0,0.0,0.0,0.0,0.0,0.0,0.0,0.0,0.25,0.25,0.0,0.0,0.0,0.25,0.0,0.0,0.0,0.0,0.0,0.0,0.0,0.0,0.0,0.0,0.0,0.0,0.25,0.0,0.0,0.0,0.0,0.0,0.0,0.0,0.0,0.0,0.0,0.0,0.0,0.0,0.0,0.0,0.0,0.0,0.0,0.0,0.0,0.0,0.0,8.208,8.25,1.9681626390487152,47.72500000000002,0.048382931470433814,,,,,
CoCrFeNiTi0.3,10.1016/j.msea.2012.06.075,,,,648,,,,0.0,0.0,0.0,0.0,0.0,0.0,0.0,0.0,0.23255813953488375,0.23255813953488375,0.0,0.0,0.0,0.23255813953488375,0.0,0.0,0.0,0.0,0.0,0.0,0.0,0.0,0.0,0.0,0.0,0.0,0.23255813953488375,0.0,0.0,0.0,0.0,0.0,0.0,0.0,0.0,0.0,0.0,0.0,0.0,0.0,0.0,0.06976744186046513,0.0,0.0,0.0,0.0,0.0,0.0,0.0,7.9497209302325595,7.953488372093025,1.9960274467316725,49.669767441860486,118.6716241984242,,,,,
CoCrFeNiTi0.5,10.1016/j.msea.2012.06.075,,,,898,,,,0.0,0.0,0.0,0.0,0.0,0.0,0.0,0.0,0.2222222222222222,0.2222222222222222,0.0,0.0,0.0,0.2222222222222222,0.0,0.0,0.0,0.0,0.0,0.0,0.0,0.0,0.0,0.0,0.0,0.0,0.2222222222222222,0.0,0.0,0.0,0.0,0.0,0.0,0.0,0.0,0.0,0.0,0.0,0.0,0.0,0.0,0.1111111111111111,0.0,0.0,0.0,0.0,0.0,0.0,0.0,7.796666666666666,7.777777777777778,2.0128606187000346,50.82222222222224,187.60898212542298,,,,,
Ti20Zr20Hf20Cu20Ni20,10.1016/j.jnoncrysol.2013.01.022,,,,1920,,,,0.0,0.0,0.0,0.0,0.0,0.0,0.0,0.0,0.0,0.0,0.2,0.0,0.0,0.0,0.0,0.0,0.2,0.0,0.0,0.0,0.0,0.0,0.0,0.0,0.0,0.0,0.2,0.0,0.0,0.0,0.0,0.0,0.0,0.0,0.0,0.0,0.0,0.0,0.0,0.0,0.0,0.2,0.0,0.0,0.0,0.0,0.0,0.0,0.2,8.440800000000001,6.6,2.7154471544715455,63.000000000000014,,,,,,
Zn20Ca20Sr20Yb20(Li0.55 Mg0.45)20,10.1016/j.jnoncrysol.2013.01.022,,,,500,,,,0.0,0.0,0.0,0.0,0.0,0.0,0.0,0.2469135802469136,0.0,0.0,0.0,0.0,0.0,0.0,0.0,0.0,0.0,0.0,0.0,0.006790123456790125,0.0,0.005555555555555557,0.0,0.0,0.0,0.0,0.0,0.0,0.0,0.0,0.0,0.0,0.0,0.0,0.0,0.0,0.0,0.0,0.2469135802469136,0.0,0.0,0.0,0.0,0.0,0.0,0.0,0.2469135802469136,0.2469135802469136,0.0,,,,,,,,,,
Sr20Ca20Yb20Mg20Zn20,10.1016/j.jnoncrysol.2013.01.022,,,,500,,,,0.0,0.0,0.0,0.0,0.0,0.0,0.0,0.2,0.0,0.0,0.0,0.0,0.0,0.0,0.0,0.0,0.0,0.0,0.0,0.0,0.0,0.2,0.0,0.0,0.0,0.0,0.0,0.0,0.0,0.0,0.0,0.0,0.0,0.0,0.0,0.0,0.0,0.0,0.2,0.0,0.0,0.0,0.0,0.0,0.0,0.0,0.2,0.2,0.0,,,,,,,,,,
Sr20Ca20Yb20Mg20(Zn0.5Cu0.5)20,10.1016/j.jnoncrysol.2013.01.022,,,,500,,,,0.0,0.0,0.0,0.0,0.0,0.0,0.0,0.24691358024691357,0.0,0.0,0.006172839506172839,0.0,0.0,0.0,0.0,0.0,0.0,0.0,0.0,0.0,0.0,0.24691358024691357,0.0,0.0,0.0,0.0,0.0,0.0,0.0,0.0,0.0,0.0,0.0,0.0,0.0,0.0,0.0,0.0,0.24691358024691357,0.0,0.0,0.0,0.0,0.0,0.0,0.0,0.24691358024691357,0.006172839506172839,0.0,,,,,,,,,,
Ti20Zr20Cu20Ni20Be20,10.1016/j.jnoncrysol.2013.01.022,,,,2315,,,,0.0,0.0,0.0,0.0,0.0,0.2,0.0,0.0,0.0,0.0,0.2,0.0,0.0,0.0,0.0,0.0,0.0,0.0,0.0,0.0,0.0,0.0,0.0,0.0,0.0,0.0,0.2,0.0,0.0,0.0,0.0,0.0,0.0,0.0,0.0,0.0,0.0,0.0,0.0,0.0,0.0,0.2,0.0,0.0,0.0,0.0,0.0,0.0,0.2,,,,,,,,,,
Zr41.2Ti13.8Cu12.5Ni10Be22.5(Vit1),10.1016/j.jnoncrysol.2013.01.022,,,,1737,,,,0.0,0.0,0.0,0.0,0.0,0.22277227722772278,0.0,0.0,0.0,0.0,0.12376237623762376,0.0,0.0,0.0,0.0,0.0,0.0,0.0,0.0,0.0,0.0,0.0,0.0,0.0,0.0,0.0,0.09900990099009901,0.0,0.0,0.0,0.0,0.0,0.0,0.0,0.0,0.0,0.0,0.0,0.0,0.0,0.0,0.13663366336633664,0.0,0.009900990099009901,0.0,0.0,0.0,0.0,0.40792079207920795,,,,,,,,,,
Ti40Zr25Cu12Ni3Be20,10.1016/j.jnoncrysol.2013.01.022,,,,1680,,,,0.0,0.0,0.0,0.0,0.0,0.2,0.0,0.0,0.0,0.0,0.12,0.0,0.0,0.0,0.0,0.0,0.0,0.0,0.0,0.0,0.0,0.0,0.0,0.0,0.0,0.0,0.03,0.0,0.0,0.0,0.0,0.0,0.0,0.0,0.0,0.0,0.0,0.0,0.0,0.0,0.0,0.4,0.0,0.0,0.0,0.0,0.0,0.0,0.25,,,,,,,,,,
Ti45Zr16Cu10Ni9Be20,10.1016/j.jnoncrysol.2013.01.022,,,,2105,,,,0.0,0.0,0.0,0.0,0.0,0.2,0.0,0.0,0.0,0.0,0.1,0.0,0.0,0.0,0.0,0.0,0.0,0.0,0.0,0.0,0.0,0.0,0.0,0.0,0.0,0.0,0.09,0.0,0.0,0.0,0.0,0.0,0.0,0.0,0.0,0.0,0.0,0.0,0.0,0.0,0.0,0.45,0.0,0.0,0.0,0.0,0.0,0.0,0.16,,,,,,,,,,
Ti32.8Zr30.2Cu5.3Ni9Be22.7,10.1016/j.jnoncrysol.2013.01.022,,,,1831,,,,0.0,0.0,0.0,0.0,0.0,0.22699999999999998,0.0,0.0,0.0,0.0,0.053,0.0,0.0,0.0,0.0,0.0,0.0,0.0,0.0,0.0,0.0,0.0,0.0,0.0,0.0,0.0,0.09,0.0,0.0,0.0,0.0,0.0,0.0,0.0,0.0,0.0,0.0,0.0,0.0,0.0,0.0,0.32799999999999996,0.0,0.0,0.0,0.0,0.0,0.0,0.302,,,,,,,,,,
Ti55Zr10Cu9Ni8Be18,10.1016/j.jnoncrysol.2013.01.022,,,,2050,,,,0.0,0.0,0.0,0.0,0.0,0.18000000000000002,0.0,0.0,0.0,0.0,0.09000000000000001,0.0,0.0,0.0,0.0,0.0,0.0,0.0,0.0,0.0,0.0,0.0,0.0,0.0,0.0,0.0,0.08000000000000002,0.0,0.0,0.0,0.0,0.0,0.0,0.0,0.0,0.0,0.0,0.0,0.0,0.0,0.0,0.5500000000000002,0.0,0.0,0.0,0.0,0.0,0.0,0.10000000000000002,,,,,,,,,,
AlCrFeNi,10.1016/j.jallcom.2013.03.253,,,,1406.2,,,,0.0,0.0,0.25,0.0,0.0,0.0,0.0,0.0,0.0,0.25,0.0,0.0,0.0,0.25,0.0,0.0,0.0,0.0,0.0,0.0,0.0,0.0,0.0,0.0,0.0,0.0,0.25,0.0,0.0,0.0,0.0,0.0,0.0,0.0,0.0,0.0,0.0,0.0,0.0,0.0,0.0,0.0,0.0,0.0,0.0,0.0,0.0,0.0,0.0,6.6579999999999995,6.75,2.050456893126738,47.42500000000001,346.0634293507121,,,,,
AlCrFeNiMo0.2,10.1016/j.jallcom.2013.03.253,,,,1487.4,,,,0.0,0.0,0.2380952380952381,0.0,0.0,0.0,0.0,0.0,0.0,0.2380952380952381,0.0,0.0,0.0,0.2380952380952381,0.0,0.0,0.0,0.0,0.0,0.0,0.0,0.0,0.0,0.04761904761904762,0.0,0.0,0.2380952380952381,0.0,0.0,0.0,0.0,0.0,0.0,0.0,0.0,0.0,0.0,0.0,0.0,0.0,0.0,0.0,0.0,0.0,0.0,0.0,0.0,0.0,0.0,6.830476190476191,6.714285714285714,2.0611934625617634,48.29523809523809,459.192556963064,,,,,
AlCrFeNiMo0.5,10.1016/j.jallcom.2013.03.253,,,,1748.6,,,,0.0,0.0,0.2222222222222222,0.0,0.0,0.0,0.0,0.0,0.0,0.2222222222222222,0.0,0.0,0.0,0.2222222222222222,0.0,0.0,0.0,0.0,0.0,0.0,0.0,0.0,0.0,0.1111111111111111,0.0,0.0,0.2222222222222222,0.0,0.0,0.0,0.0,0.0,0.0,0.0,0.0,0.0,0.0,0.0,0.0,0.0,0.0,0.0,0.0,0.0,0.0,0.0,0.0,0.0,0.0,7.060444444444444,6.666666666666667,2.0756602426837967,49.45555555555558,606.2443556467022,,,,,
AlCrFeNiMo0.8,10.1016/j.jallcom.2013.03.253,,,,1512.5,,,,0.0,0.0,0.20833333333333334,0.0,0.0,0.0,0.0,0.0,0.0,0.20833333333333334,0.0,0.0,0.0,0.20833333333333334,0.0,0.0,0.0,0.0,0.0,0.0,0.0,0.0,0.0,0.16666666666666669,0.0,0.0,0.20833333333333334,0.0,0.0,0.0,0.0,0.0,0.0,0.0,0.0,0.0,0.0,0.0,0.0,0.0,0.0,0.0,0.0,0.0,0.0,0.0,0.0,0.0,0.0,7.261666666666667,6.625,2.0884628321560714,50.47083333333333,727.1477022091142,,,,,
Ca20Mg20Zn20Sr20Yb20,10.1016/j.actbi0.2013.01.029,,,19.4,370.7,,,,0.0,0.0,0.0,0.0,0.0,0.0,0.0,0.2,0.0,0.0,0.0,0.0,0.0,0.0,0.0,0.0,0.0,0.0,0.0,0.0,0.0,0.2,0.0,0.0,0.0,0.0,0.0,0.0,0.0,0.0,0.0,0.0,0.0,0.0,0.0,0.0,0.0,0.0,0.2,0.0,0.0,0.0,0.0,0.0,0.0,0.0,0.2,0.2,0.0,,,,,,,,,,
Ca65Mg15Zn20,10.1016/j.actbi0.2013.01.029,,,22.3,300,,,,0.0,0.0,0.0,0.0,0.0,0.0,0.0,0.65,0.0,0.0,0.0,0.0,0.0,0.0,0.0,0.0,0.0,0.0,0.0,0.0,0.0,0.15,0.0,0.0,0.0,0.0,0.0,0.0,0.0,0.0,0.0,0.0,0.0,0.0,0.0,0.0,0.0,0.0,0.0,0.0,0.0,0.0,0.0,0.0,0.0,0.0,0.0,0.2,0.0,,,,,,,,,,
AlCoCrFeNi,10.1016/j.matdes.2013.12.048,,,,1378.9,,,C,0.0,0.0,0.2,0.0,0.0,0.0,0.0,0.0,0.2,0.2,0.0,0.0,0.0,0.2,0.0,0.0,0.0,0.0,0.0,0.0,0.0,0.0,0.0,0.0,0.0,0.0,0.2,0.0,0.0,0.0,0.0,0.0,0.0,0.0,0.0,0.0,0.0,0.0,0.0,0.0,0.0,0.0,0.0,0.0,0.0,0.0,0.0,0.0,0.0,7.106400000000001,7.200000000000001,2.1200523388943413,47.420000000000016,218.00888479560197,,,,,
AlCoCrFeNiV0.2,10.1016/j.matdes.2013.12.048,,,,1492.4,,,C,0.0,0.0,0.19230769230769232,0.0,0.0,0.0,0.0,0.0,0.19230769230769232,0.19230769230769232,0.0,0.0,0.0,0.19230769230769232,0.0,0.0,0.0,0.0,0.0,0.0,0.0,0.0,0.0,0.0,0.0,0.0,0.19230769230769232,0.0,0.0,0.0,0.0,0.0,0.0,0.0,0.0,0.0,0.0,0.0,0.0,0.0,0.0,0.0,0.03846153846153847,0.0,0.0,0.0,0.0,0.0,0.0,7.068076923076924,7.115384615384616,2.1547049441786275,50.48846153846155,225.09508510215343,,,,,
AlCoCrFeNiV0.5,10.1016/j.matdes.2013.12.048,,,,1597.7,,,C,0.0,0.0,0.18181818181818182,0.0,0.0,0.0,0.0,0.0,0.18181818181818182,0.18181818181818182,0.0,0.0,0.0,0.18181818181818182,0.0,0.0,0.0,0.0,0.0,0.0,0.0,0.0,0.0,0.0,0.0,0.0,0.18181818181818182,0.0,0.0,0.0,0.0,0.0,0.0,0.0,0.0,0.0,0.0,0.0,0.0,0.0,0.0,0.0,0.09090909090909091,0.0,0.0,0.0,0.0,0.0,0.0,7.015818181818182,6.999999999999999,2.203567035670357,54.6727272727273,230.4458904131755,,,,,
AlCoCrFeNiV0.8,10.1016/j.matdes.2013.12.048,,,,1695.8,,,C,0.0,0.0,0.1724137931034483,0.0,0.0,0.0,0.0,0.0,0.1724137931034483,0.1724137931034483,0.0,0.0,0.0,0.1724137931034483,0.0,0.0,0.0,0.0,0.0,0.0,0.0,0.0,0.0,0.0,0.0,0.0,0.1724137931034483,0.0,0.0,0.0,0.0,0.0,0.0,0.0,0.0,0.0,0.0,0.0,0.0,0.0,0.0,0.0,0.13793103448275862,0.0,0.0,0.0,0.0,0.0,0.0,6.96896551724138,6.8965517241379315,2.2490353220540222,58.424137931034494,231.30481141977353,,,,,
AlCoCrFeNiV1.0,10.1016/j.matdes.2013.12.048,,,,1726.5,,,C,0.0,0.0,0.16666666666666669,0.0,0.0,0.0,0.0,0.0,0.16666666666666669,0.16666666666666669,0.0,0.0,0.0,0.16666666666666669,0.0,0.0,0.0,0.0,0.0,0.0,0.0,0.0,0.0,0.0,0.0,0.0,0.16666666666666669,0.0,0.0,0.0,0.0,0.0,0.0,0.0,0.0,0.0,0.0,0.0,0.0,0.0,0.0,0.0,0.16666666666666669,0.0,0.0,0.0,0.0,0.0,0.0,6.940333333333334,6.833333333333334,2.27763272410792,60.716666666666654,230.1229755771472,,,,,
Ti20Zr20Hf20Nb20V20,10.1016/j.ijrmhm.2014.07.009,BCC + u,,128.0,1170,,,C,0.0,0.0,0.0,0.0,0.0,0.0,0.0,0.0,0.0,0.0,0.0,0.0,0.0,0.0,0.0,0.0,0.2,0.0,0.0,0.0,0.0,0.0,0.0,0.0,0.0,0.2,0.0,0.0,0.0,0.0,0.0,0.0,0.0,0.0,0.0,0.0,0.0,0.0,0.0,0.0,0.0,0.2,0.2,0.0,0.0,0.0,0.0,0.0,0.2,7.803200000000001,4.4,3.2380952380952395,91.60000000000002,105.78995658622073,,,,,
Ti20Zr20Hf20Nb20V20,10.1016/j.ijrmhm.2014.07.009,BCC + V2M,,128.0,,1157.0,,C,0.0,0.0,0.0,0.0,0.0,0.0,0.0,0.0,0.0,0.0,0.0,0.0,0.0,0.0,0.0,0.0,0.2,0.0,0.0,0.0,0.0,0.0,0.0,0.0,0.0,0.2,0.0,0.0,0.0,0.0,0.0,0.0,0.0,0.0,0.0,0.0,0.0,0.0,0.0,0.0,0.0,0.2,0.2,0.0,0.0,0.0,0.0,0.0,0.2,7.803200000000001,4.4,3.2380952380952395,91.60000000000002,105.78995658622073,,,,,
Ti20Zr20Hf20Nb20Cr20,10.1016/j.ijrmhm.2014.07.009,BCC + L1 + L2,,112.0,1375,,,C,0.0,0.0,0.0,0.0,0.0,0.0,0.0,0.0,0.0,0.2,0.0,0.0,0.0,0.0,0.0,0.0,0.2,0.0,0.0,0.0,0.0,0.0,0.0,0.0,0.0,0.2,0.0,0.0,0.0,0.0,0.0,0.0,0.0,0.0,0.0,0.0,0.0,0.0,0.0,0.0,0.0,0.2,0.0,0.0,0.0,0.0,0.0,0.0,0.2,8.0112,4.6,2.5736434108527133,71.18000000000002,280.1231279877946,,,,,
Ti20Zr20Hf20Nb20Cr20,10.1016/j.ijrmhm.2014.07.009,BCC + L1 + L2,,112.0,,1328.0,,C,0.0,0.0,0.0,0.0,0.0,0.0,0.0,0.0,0.0,0.2,0.0,0.0,0.0,0.0,0.0,0.0,0.2,0.0,0.0,0.0,0.0,0.0,0.0,0.0,0.0,0.2,0.0,0.0,0.0,0.0,0.0,0.0,0.0,0.0,0.0,0.0,0.0,0.0,0.0,0.0,0.0,0.2,0.0,0.0,0.0,0.0,0.0,0.0,0.2,8.0112,4.6,2.5736434108527133,71.18000000000002,280.1231279877946,,,,,
Ti20Zr20Hf20Nb20Ta20 [3],10.1016/j.ijrmhm.2014.07.009,BCC,,,929,,,C,0.0,0.0,0.0,0.0,0.0,0.0,0.0,0.0,0.0,0.0,0.0,0.0,0.0,0.0,0.0,0.0,0.2,0.0,0.0,0.0,0.0,0.0,0.0,0.0,0.0,0.2,0.0,0.0,0.0,0.0,0.0,0.0,0.0,0.0,0.0,0.0,0.0,0.0,0.0,0.0,0.2,0.2,0.0,0.0,0.0,0.0,0.0,0.0,0.2,9.9192,4.3999999999999995,3.091324200913243,85.12,33.26293412751387,,,,,
W20Nb20Mo20Ta20 [4],10.1016/j.ijrmhm.2014.07.009,BCC,,,1058,,,C,0.0,0.0,0.0,0.0,0.0,0.0,0.0,0.0,0.0,0.0,0.0,0.0,0.0,0.0,0.0,0.0,0.0,0.0,0.0,0.0,0.0,0.0,0.0,0.25,0.0,0.25,0.0,0.0,0.0,0.0,0.0,0.0,0.0,0.0,0.0,0.0,0.0,0.0,0.0,0.0,0.25,0.0,0.0,0.0,0.25,0.0,0.0,0.0,0.0,13.697500000000002,5.5,2.651741293532339,87.14999999999998,214.5952863835683,,,,,
W20Nb20Mo20Ta20V20 [3],10.1016/j.ijrmhm.2014.07.009,BCC,,,1246,,,C,0.0,0.0,0.0,0.0,0.0,0.0,0.0,0.0,0.0,0.0,0.0,0.0,0.0,0.0,0.0,0.0,0.0,0.0,0.0,0.0,0.0,0.0,0.0,0.2,0.0,0.2,0.0,0.0,0.0,0.0,0.0,0.0,0.0,0.0,0.0,0.0,0.0,0.0,0.0,0.0,0.2,0.0,0.2,0.0,0.2,0.0,0.0,0.0,0.0,12.18,5.4,2.7916666666666674,95.15999999999998,518.418146785449,,,,,
Al0.6CoFeNi,10.1016/j.msea.2014.09.077,,,,2200,,,C,0.0,0.0,0.16666666666666666,0.0,0.0,0.0,0.0,0.0,0.2777777777777778,0.0,0.0,0.0,0.0,0.2777777777777778,0.0,0.0,0.0,0.0,0.0,0.0,0.0,0.0,0.0,0.0,0.0,0.0,0.2777777777777778,0.0,0.0,0.0,0.0,0.0,0.0,0.0,0.0,0.0,0.0,0.0,0.0,0.0,0.0,0.0,0.0,0.0,0.0,0.0,0.0,0.0,0.0,7.58388888888889,8.0,2.357249626307923,53.755555555555546,20.79084912292451,,,,,
Al0.5CoCrCuFeNi,10.1016/j.jallcom.2013.08.176,FCC,,,400,,,,0.0,0.0,0.09090909090909091,0.0,0.0,0.0,0.0,0.0,0.18181818181818182,0.18181818181818182,0.18181818181818182,0.0,0.0,0.18181818181818182,0.0,0.0,0.0,0.0,0.0,0.0,0.0,0.0,0.0,0.0,0.0,0.0,0.18181818181818182,0.0,0.0,0.0,0.0,0.0,0.0,0.0,0.0,0.0,0.0,0.0,0.0,0.0,0.0,0.0,0.0,0.0,0.0,0.0,0.0,0.0,0.0,7.844,8.272727272727273,2.1576086956521734,47.527272727272745,87.89167283638963,,,,,
Al0.5CoCrCuFeNi,10.1016/j.jallcom.2013.08.176,FCC,,,1400,,,,0.0,0.0,0.09090909090909091,0.0,0.0,0.0,0.0,0.0,0.18181818181818182,0.18181818181818182,0.18181818181818182,0.0,0.0,0.18181818181818182,0.0,0.0,0.0,0.0,0.0,0.0,0.0,0.0,0.0,0.0,0.0,0.0,0.18181818181818182,0.0,0.0,0.0,0.0,0.0,0.0,0.0,0.0,0.0,0.0,0.0,0.0,0.0,0.0,0.0,0.0,0.0,0.0,0.0,0.0,0.0,0.0,7.844,8.272727272727273,2.1576086956521734,47.527272727272745,87.89167283638963,,,,,
Al0.5CoCrCuFeNi,10.1016/j.jallcom.2013.08.176,FCC,,,380,150.0,70.0,,0.0,0.0,0.09090909090909091,0.0,0.0,0.0,0.0,0.0,0.18181818181818182,0.18181818181818182,0.18181818181818182,0.0,0.0,0.18181818181818182,0.0,0.0,0.0,0.0,0.0,0.0,0.0,0.0,0.0,0.0,0.0,0.0,0.18181818181818182,0.0,0.0,0.0,0.0,0.0,0.0,0.0,0.0,0.0,0.0,0.0,0.0,0.0,0.0,0.0,0.0,0.0,0.0,0.0,0.0,0.0,0.0,7.844,8.272727272727273,2.1576086956521734,47.527272727272745,87.89167283638963,,,,,
AlCoCrCuFeNi,10.1016/j.jallcom.2013.08.176,FCC + BCC,,,950,,,,0.0,0.0,0.16666666666666669,0.0,0.0,0.0,0.0,0.0,0.16666666666666669,0.16666666666666669,0.16666666666666669,0.0,0.0,0.16666666666666669,0.0,0.0,0.0,0.0,0.0,0.0,0.0,0.0,0.0,0.0,0.0,0.0,0.16666666666666669,0.0,0.0,0.0,0.0,0.0,0.0,0.0,0.0,0.0,0.0,0.0,0.0,0.0,0.0,0.0,0.0,0.0,0.0,0.0,0.0,0.0,0.0,7.415333333333334,7.833333333333335,2.2111959287531815,47.416666666666686,125.09779128653624,,,,,
AlCoCrCuFeNi,10.1016/j.jallcom.2013.08.176,BCC + FCC,,,515,369.0,,,0.0,0.0,0.16666666666666669,0.0,0.0,0.0,0.0,0.0,0.16666666666666669,0.16666666666666669,0.16666666666666669,0.0,0.0,0.16666666666666669,0.0,0.0,0.0,0.0,0.0,0.0,0.0,0.0,0.0,0.0,0.0,0.0,0.16666666666666669,0.0,0.0,0.0,0.0,0.0,0.0,0.0,0.0,0.0,0.0,0.0,0.0,0.0,0.0,0.0,0.0,0.0,0.0,0.0,0.0,0.0,0.0,7.415333333333334,7.833333333333335,2.2111959287531815,47.416666666666686,125.09779128653624,,,,,
AlCoCrCuFeNi,10.1016/j.jallcom.2013.08.176,FCC + BCC,,,1850,930.0,,,0.0,0.0,0.16666666666666669,0.0,0.0,0.0,0.0,0.0,0.16666666666666669,0.16666666666666669,0.16666666666666669,0.0,0.0,0.16666666666666669,0.0,0.0,0.0,0.0,0.0,0.0,0.0,0.0,0.0,0.0,0.0,0.0,0.16666666666666669,0.0,0.0,0.0,0.0,0.0,0.0,0.0,0.0,0.0,0.0,0.0,0.0,0.0,0.0,0.0,0.0,0.0,0.0,0.0,0.0,0.0,0.0,7.415333333333334,7.833333333333335,2.2111959287531815,47.416666666666686,125.09779128653624,,,,,
AlCoCrCuFeNi,10.1016/j.jallcom.2013.08.176,FCC + BCC,,,950,50.0,,,0.0,0.0,0.16666666666666669,0.0,0.0,0.0,0.0,0.0,0.16666666666666669,0.16666666666666669,0.16666666666666669,0.0,0.0,0.16666666666666669,0.0,0.0,0.0,0.0,0.0,0.0,0.0,0.0,0.0,0.0,0.0,0.0,0.16666666666666669,0.0,0.0,0.0,0.0,0.0,0.0,0.0,0.0,0.0,0.0,0.0,0.0,0.0,0.0,0.0,0.0,0.0,0.0,0.0,0.0,0.0,0.0,7.415333333333334,7.833333333333335,2.2111959287531815,47.416666666666686,125.09779128653624,,,,,
Al1.3CoCrCuFeNi,10.1016/j.jallcom.2013.08.176,BCC + FCC,,,1620,,,,0.0,0.0,0.20634920634920637,0.0,0.0,0.0,0.0,0.0,0.15873015873015872,0.15873015873015872,0.15873015873015872,0.0,0.0,0.15873015873015872,0.0,0.0,0.0,0.0,0.0,0.0,0.0,0.0,0.0,0.0,0.0,0.0,0.15873015873015872,0.0,0.0,0.0,0.0,0.0,0.0,0.0,0.0,0.0,0.0,0.0,0.0,0.0,0.0,0.0,0.0,0.0,0.0,0.0,0.0,0.0,0.0,7.19079365079365,7.603174603174603,2.2401960784313726,47.35873015873017,125.47981944822759,,,,,
Al2CoCrCuFeNi,10.1016/j.jallcom.2013.08.176,FCC + BCC,,,1620,,,,0.0,0.0,0.2857142857142857,0.0,0.0,0.0,0.0,0.0,0.14285714285714285,0.14285714285714285,0.14285714285714285,0.0,0.0,0.14285714285714285,0.0,0.0,0.0,0.0,0.0,0.0,0.0,0.0,0.0,0.0,0.0,0.0,0.14285714285714285,0.0,0.0,0.0,0.0,0.0,0.0,0.0,0.0,0.0,0.0,0.0,0.0,0.0,0.0,0.0,0.0,0.0,0.0,0.0,0.0,0.0,0.0,6.741714285714285,7.142857142857142,2.300225733634311,47.24285714285716,98.02087604532322,,,,,
Al2CoCrCuFeNi,10.1016/j.jallcom.2013.08.176,FCC + BCC,,,1600,120.0,90.0,,0.0,0.0,0.2857142857142857,0.0,0.0,0.0,0.0,0.0,0.14285714285714285,0.14285714285714285,0.14285714285714285,0.0,0.0,0.14285714285714285,0.0,0.0,0.0,0.0,0.0,0.0,0.0,0.0,0.0,0.0,0.0,0.0,0.14285714285714285,0.0,0.0,0.0,0.0,0.0,0.0,0.0,0.0,0.0,0.0,0.0,0.0,0.0,0.0,0.0,0.0,0.0,0.0,0.0,0.0,0.0,0.0,6.741714285714285,7.142857142857142,2.300225733634311,47.24285714285716,98.02087604532322,,,,,
Al0.45CoCrCuFeNi,10.1016/j.jallcom.2013.08.176,,7.403,,335,,,,0.0,0.0,0.08256880733944955,0.0,0.0,0.0,0.0,0.0,0.18348623853211007,0.18348623853211007,0.18348623853211007,0.0,0.0,0.18348623853211007,0.0,0.0,0.0,0.0,0.0,0.0,0.0,0.0,0.0,0.0,0.0,0.0,0.18348623853211007,0.0,0.0,0.0,0.0,0.0,0.0,0.0,0.0,0.0,0.0,0.0,0.0,0.0,0.0,0.0,0.0,0.0,0.0,0.0,0.0,0.0,0.0,7.891192660550458,8.321100917431192,2.1518467852257177,47.5394495412844,80.64359780998328,,,,,
AlCoCrCuFeNi,10.1016/j.jallcom.2013.08.176,,7.526,,332,,,,0.0,0.0,0.16666666666666669,0.0,0.0,0.0,0.0,0.0,0.16666666666666669,0.16666666666666669,0.16666666666666669,0.0,0.0,0.16666666666666669,0.0,0.0,0.0,0.0,0.0,0.0,0.0,0.0,0.0,0.0,0.0,0.0,0.16666666666666669,0.0,0.0,0.0,0.0,0.0,0.0,0.0,0.0,0.0,0.0,0.0,0.0,0.0,0.0,0.0,0.0,0.0,0.0,0.0,0.0,0.0,0.0,7.415333333333334,7.833333333333335,2.2111959287531815,47.416666666666686,125.09779128653624,,,,,
Al2.5CoCrCuFeNi,10.1016/j.jallcom.2013.08.176,,6.506,,285,,,,0.0,0.0,0.3333333333333333,0.0,0.0,0.0,0.0,0.0,0.13333333333333333,0.13333333333333333,0.13333333333333333,0.0,0.0,0.13333333333333333,0.0,0.0,0.0,0.0,0.0,0.0,0.0,0.0,0.0,0.0,0.0,0.0,0.13333333333333333,0.0,0.0,0.0,0.0,0.0,0.0,0.0,0.0,0.0,0.0,0.0,0.0,0.0,0.0,0.0,0.0,0.0,0.0,0.0,0.0,0.0,0.0,6.472266666666666,6.866666666666666,2.337606837606837,47.173333333333346,70.89531782758993,,,,,
Al5CoCrCuFeNi,10.1016/j.jallcom.2013.08.176,,5.62,,344,,,,0.0,0.0,0.5000000000000001,0.0,0.0,0.0,0.0,0.0,0.10000000000000002,0.10000000000000002,0.10000000000000002,0.0,0.0,0.10000000000000002,0.0,0.0,0.0,0.0,0.0,0.0,0.0,0.0,0.0,0.0,0.0,0.0,0.10000000000000002,0.0,0.0,0.0,0.0,0.0,0.0,0.0,0.0,0.0,0.0,0.0,0.0,0.0,0.0,0.0,0.0,0.0,0.0,0.0,0.0,0.0,0.0,5.529200000000002,5.9,2.4772344013490746,46.93000000000002,0.06670323564540545,,,,,
Al0.75NiFeCrCo,10.1016/j.msea.2015.08.056,,,,1938,,,,0.0,0.0,0.15789473684210525,0.0,0.0,0.0,0.0,0.0,0.21052631578947367,0.21052631578947367,0.0,0.0,0.0,0.21052631578947367,0.0,0.0,0.0,0.0,0.0,0.0,0.0,0.0,0.0,0.0,0.0,0.0,0.21052631578947367,0.0,0.0,0.0,0.0,0.0,0.0,0.0,0.0,0.0,0.0,0.0,0.0,0.0,0.0,0.0,0.0,0.0,0.0,0.0,0.0,0.0,0.0,7.3383157894736835,7.421052631578947,2.086432331465444,47.48421052631579,205.81580972543483,,,,,
Al0.75NiFeCr,10.1016/j.msea.2015.08.056,,,,1741,,,,0.0,0.0,0.2,0.0,0.0,0.0,0.0,0.0,0.0,0.26666666666666666,0.0,0.0,0.0,0.26666666666666666,0.0,0.0,0.0,0.0,0.0,0.0,0.0,0.0,0.0,0.0,0.0,0.0,0.26666666666666666,0.0,0.0,0.0,0.0,0.0,0.0,0.0,0.0,0.0,0.0,0.0,0.0,0.0,0.0,0.0,0.0,0.0,0.0,0.0,0.0,0.0,0.0,6.921866666666666,7.0,2.0060303597421503,47.506666666666675,346.91254674926176,,,,,
Al0.75NiFeCrCoTi0.25,10.1016/j.msea.2015.08.056,,,,1926,,,,0.0,0.0,0.15,0.0,0.0,0.0,0.0,0.0,0.2,0.2,0.0,0.0,0.0,0.2,0.0,0.0,0.0,0.0,0.0,0.0,0.0,0.0,0.0,0.0,0.0,0.0,0.2,0.0,0.0,0.0,0.0,0.0,0.0,0.0,0.0,0.0,0.0,0.0,0.0,0.0,0.0,0.05,0.0,0.0,0.0,0.0,0.0,0.0,0.0,7.196700000000001,7.250000000000001,2.102126968663744,48.89,230.09779613973393,,,,,
Al25Ti25,10.1016/j.apsusc.2015.07.207,FCC,,108.0,300,,,,0.0,0.0,0.5,0.0,0.0,0.0,0.0,0.0,0.0,0.0,0.0,0.0,0.0,0.0,0.0,0.0,0.0,0.0,0.0,0.0,0.0,0.0,0.0,0.0,0.0,0.0,0.0,0.0,0.0,0.0,0.0,0.0,0.0,0.0,0.0,0.0,0.0,0.0,0.0,0.0,0.0,0.5,0.0,0.0,0.0,0.0,0.0,0.0,0.0,3.603,3.5,2.6969696969696964,60.90000000000001,,,,,,
Ni25Cu25,10.1016/j.apsusc.2015.07.207,,,,,1103.0,,,0.0,0.0,0.0,0.0,0.0,0.0,0.0,0.0,0.0,0.0,0.5,0.0,0.0,0.0,0.0,0.0,0.0,0.0,0.0,0.0,0.0,0.0,0.0,0.0,0.0,0.0,0.5,0.0,0.0,0.0,0.0,0.0,0.0,0.0,0.0,0.0,0.0,0.0,0.0,0.0,0.0,0.0,0.0,0.0,0.0,0.0,0.0,0.0,0.0,8.934000000000001,10.5,2.523809523809524,55.00000000000003,,,,,,
Al22.5Ti22.5,10.1016/j.apsusc.2015.07.207,FCC1+FCC2,,145.0,980,,,,0.0,0.0,0.5,0.0,0.0,0.0,0.0,0.0,0.0,0.0,0.0,0.0,0.0,0.0,0.0,0.0,0.0,0.0,0.0,0.0,0.0,0.0,0.0,0.0,0.0,0.0,0.0,0.0,0.0,0.0,0.0,0.0,0.0,0.0,0.0,0.0,0.0,0.0,0.0,0.0,0.0,0.5,0.0,0.0,0.0,0.0,0.0,0.0,0.0,3.603,3.5,2.6969696969696964,60.90000000000001,,,,,,
Ni20Cu20Fe15,10.1016/j.apsusc.2015.07.207,,,,,737.0,,,0.0,0.0,0.0,0.0,0.0,0.0,0.0,0.0,0.0,0.0,0.36363636363636365,0.0,0.0,0.2727272727272727,0.0,0.0,0.0,0.0,0.0,0.0,0.0,0.0,0.0,0.0,0.0,0.0,0.36363636363636365,0.0,0.0,0.0,0.0,0.0,0.0,0.0,0.0,0.0,0.0,0.0,0.0,0.0,0.0,0.0,0.0,0.0,0.0,0.0,0.0,0.0,0.0,8.644909090909092,9.818181818181818,2.380036178260155,55.21818181818183,0.0044955255961451985,,,,,
Al20Ti20,10.1016/j.apsusc.2015.07.207,FCC1+FCC2,,146.0,1074,,,,0.0,0.0,0.5,0.0,0.0,0.0,0.0,0.0,0.0,0.0,0.0,0.0,0.0,0.0,0.0,0.0,0.0,0.0,0.0,0.0,0.0,0.0,0.0,0.0,0.0,0.0,0.0,0.0,0.0,0.0,0.0,0.0,0.0,0.0,0.0,0.0,0.0,0.0,0.0,0.0,0.0,0.5,0.0,0.0,0.0,0.0,0.0,0.0,0.0,3.603,3.5,2.6969696969696964,60.90000000000001,,,,,,
Ni20Cu20Fe20,10.1016/j.apsusc.2015.07.207,,,,,697.0,,,0.0,0.0,0.0,0.0,0.0,0.0,0.0,0.0,0.0,0.0,0.3333333333333333,0.0,0.0,0.3333333333333333,0.0,0.0,0.0,0.0,0.0,0.0,0.0,0.0,0.0,0.0,0.0,0.0,0.3333333333333333,0.0,0.0,0.0,0.0,0.0,0.0,0.0,0.0,0.0,0.0,0.0,0.0,0.0,0.0,0.0,0.0,0.0,0.0,0.0,0.0,0.0,0.0,8.580666666666666,9.666666666666666,2.350029815146094,55.26666666666668,0.11113864200086597,,,,,
Al0.6NiFeCrCo,10.1016/j.jallcom.2015.04.238,,,,1870,,,,0.0,0.0,0.13043478260869565,0.0,0.0,0.0,0.0,0.0,0.2173913043478261,0.2173913043478261,0.0,0.0,0.0,0.2173913043478261,0.0,0.0,0.0,0.0,0.0,0.0,0.0,0.0,0.0,0.0,0.0,0.0,0.2173913043478261,0.0,0.0,0.0,0.0,0.0,0.0,0.0,0.0,0.0,0.0,0.0,0.0,0.0,0.0,0.0,0.0,0.0,0.0,0.0,0.0,0.0,0.0,7.489565217391306,7.565217391304349,2.0649982620785545,47.52608695652174,186.58489718774265,,,,,
Al0.6NiFeCrCo,10.1016/j.jallcom.2015.04.238,,,,1830,,,,0.0,0.0,0.13043478260869565,0.0,0.0,0.0,0.0,0.0,0.2173913043478261,0.2173913043478261,0.0,0.0,0.0,0.2173913043478261,0.0,0.0,0.0,0.0,0.0,0.0,0.0,0.0,0.0,0.0,0.0,0.0,0.2173913043478261,0.0,0.0,0.0,0.0,0.0,0.0,0.0,0.0,0.0,0.0,0.0,0.0,0.0,0.0,0.0,0.0,0.0,0.0,0.0,0.0,0.0,0.0,7.489565217391306,7.565217391304349,2.0649982620785545,47.52608695652174,186.58489718774265,,,,,
Al0.6NiFeCr,10.1016/j.jallcom.2015.04.238,,,,1607,,,,0.0,0.0,0.16666666666666666,0.0,0.0,0.0,0.0,0.0,0.0,0.2777777777777778,0.0,0.0,0.0,0.2777777777777778,0.0,0.0,0.0,0.0,0.0,0.0,0.0,0.0,0.0,0.0,0.0,0.0,0.2777777777777778,0.0,0.0,0.0,0.0,0.0,0.0,0.0,0.0,0.0,0.0,0.0,0.0,0.0,0.0,0.0,0.0,0.0,0.0,0.0,0.0,0.0,0.0,7.097777777777777,7.166666666666667,1.9773213521608903,47.5611111111111,329.2000988509342,,,,,
Al0.6NiFeCr,10.1016/j.jallcom.2015.04.238,,,,1420,,,,0.0,0.0,0.16666666666666666,0.0,0.0,0.0,0.0,0.0,0.0,0.2777777777777778,0.0,0.0,0.0,0.2777777777777778,0.0,0.0,0.0,0.0,0.0,0.0,0.0,0.0,0.0,0.0,0.0,0.0,0.2777777777777778,0.0,0.0,0.0,0.0,0.0,0.0,0.0,0.0,0.0,0.0,0.0,0.0,0.0,0.0,0.0,0.0,0.0,0.0,0.0,0.0,0.0,0.0,7.097777777777777,7.166666666666667,1.9773213521608903,47.5611111111111,329.2000988509342,,,,,
Co20Ni20Fe20Al20Ti20,10.1016/j.msea.2015.07.052,,,,2988,,,,0.0,0.0,0.2,0.0,0.0,0.0,0.0,0.0,0.2,0.0,0.0,0.0,0.0,0.2,0.0,0.0,0.0,0.0,0.0,0.0,0.0,0.0,0.0,0.0,0.0,0.0,0.2,0.0,0.0,0.0,0.0,0.0,0.0,0.0,0.0,0.0,0.0,0.0,0.0,0.0,0.0,0.2,0.0,0.0,0.0,0.0,0.0,0.0,0.0,6.5776,6.8,2.4169416941694166,57.52000000000001,,,,,,
Co0.5NiFeCrTi0.5,10.1016/j.msea.2015.07.052,,,,2690,,,,0.0,0.0,0.0,0.0,0.0,0.0,0.0,0.0,0.125,0.25,0.0,0.0,0.0,0.25,0.0,0.0,0.0,0.0,0.0,0.0,0.0,0.0,0.0,0.0,0.0,0.0,0.25,0.0,0.0,0.0,0.0,0.0,0.0,0.0,0.0,0.0,0.0,0.0,0.0,0.0,0.0,0.125,0.0,0.0,0.0,0.0,0.0,0.0,0.0,7.6587499999999995,7.625,1.968162639048715,51.25000000000003,252.08535284946979,,,,,
CoNiFeCrAl0.6Ti0.4,10.1016/j.msea.2015.07.052,,,,2520,,,,0.0,0.0,0.12,0.0,0.0,0.0,0.0,0.0,0.2,0.2,0.0,0.0,0.0,0.2,0.0,0.0,0.0,0.0,0.0,0.0,0.0,0.0,0.0,0.0,0.0,0.0,0.2,0.0,0.0,0.0,0.0,0.0,0.0,0.0,0.0,0.0,0.0,0.0,0.0,0.0,0.0,0.08,0.0,0.0,0.0,0.0,0.0,0.0,0.0,7.25088,7.280000000000001,2.0914969285483354,49.77199999999999,237.48627566918873,,,,,
AlFeNiCoCrMn,10.1016/j.msea.2015.07.052,,,,2142,,,,0.0,0.0,0.16666666666666666,0.0,0.0,0.0,0.0,0.0,0.16666666666666666,0.16666666666666666,0.0,0.0,0.0,0.16666666666666666,0.0,0.0,0.0,0.0,0.0,0.0,0.0,0.0,0.16666666666666666,0.0,0.0,0.0,0.16666666666666666,0.0,0.0,0.0,0.0,0.0,0.0,0.0,0.0,0.0,0.0,0.0,0.0,0.0,0.0,0.0,0.0,0.0,0.0,0.0,0.0,0.0,0.0,7.167,7.166666666666667,2.232962646136299,67.31666666666665,151.85449919025,,,,,
Co0.3NiFeCrAl0.7,10.1016/j.msea.2015.07.052,,,,2635,,,,0.0,0.0,0.175,0.0,0.0,0.0,0.0,0.0,0.075,0.25,0.0,0.0,0.0,0.25,0.0,0.0,0.0,0.0,0.0,0.0,0.0,0.0,0.0,0.0,0.0,0.0,0.25,0.0,0.0,0.0,0.0,0.0,0.0,0.0,0.0,0.0,0.0,0.0,0.0,0.0,0.0,0.0,0.0,0.0,0.0,0.0,0.0,0.0,0.0,7.122999999999999,7.199999999999999,2.025157232704402,47.515000000000015,291.7348543922123,,,,,
Al0.5CrFeNiCo0.3C0.2,10.1016/j.msea.2015.07.052,,,,2131,,,,0.0,0.0,0.125,0.0,0.0,0.0,0.05,0.0,0.075,0.25,0.0,0.0,0.0,0.25,0.0,0.0,0.0,0.0,0.0,0.0,0.0,0.0,0.0,0.0,0.0,0.0,0.25,0.0,0.0,0.0,0.0,0.0,0.0,0.0,0.0,0.0,0.0,0.0,0.0,0.0,0.0,0.0,0.0,0.0,0.0,0.0,0.0,0.0,0.0,,,,,,,,,,
CoCrFeNiAl,10.1016/j.msea.2015.07.052,,,,1907,,,,0.0,0.0,0.2,0.0,0.0,0.0,0.0,0.0,0.2,0.2,0.0,0.0,0.0,0.2,0.0,0.0,0.0,0.0,0.0,0.0,0.0,0.0,0.0,0.0,0.0,0.0,0.2,0.0,0.0,0.0,0.0,0.0,0.0,0.0,0.0,0.0,0.0,0.0,0.0,0.0,0.0,0.0,0.0,0.0,0.0,0.0,0.0,0.0,0.0,7.106400000000001,7.200000000000001,2.1200523388943413,47.420000000000016,218.00888479560197,,,,,
FeNiCoCrMn,10.1016/j.msea.2015.07.052,,,,1987,,,,0.0,0.0,0.0,0.0,0.0,0.0,0.0,0.0,0.2,0.2,0.0,0.0,0.0,0.2,0.0,0.0,0.0,0.0,0.0,0.0,0.0,0.0,0.2,0.0,0.0,0.0,0.2,0.0,0.0,0.0,0.0,0.0,0.0,0.0,0.0,0.0,0.0,0.0,0.0,0.0,0.0,0.0,0.0,0.0,0.0,0.0,0.0,0.0,0.0,8.0604,8.0,2.1200523388943413,71.54,0.024970834506853574,,,,,
Nb20Ni20Ti20Co20Zr20,10.1016/j.pnsc.2015.09.001,,,,,60.0,,,0.0,0.0,0.0,0.0,0.0,0.0,0.0,0.0,0.2,0.0,0.0,0.0,0.0,0.0,0.0,0.0,0.0,0.0,0.0,0.0,0.0,0.0,0.0,0.0,0.0,0.2,0.2,0.0,0.0,0.0,0.0,0.0,0.0,0.0,0.0,0.0,0.0,0.0,0.0,0.0,0.0,0.2,0.0,0.0,0.0,0.0,0.0,0.0,0.2,7.480800000000001,6.3999999999999995,2.7530864197530867,75.10000000000004,,,,,,
[CuMnNi]95Al5,10.1016/j.jallcom.2015.07.285,,,,330,,,,0.0,0.0,0.625,0.0,0.0,0.0,0.0,0.0,0.0,0.0,0.125,0.0,0.0,0.0,0.0,0.0,0.0,0.0,0.0,0.0,0.0,0.0,0.125,0.0,0.0,0.0,0.125,0.0,0.0,0.0,0.0,0.0,0.0,0.0,0.0,0.0,0.0,0.0,0.0,0.0,0.0,0.0,0.0,0.0,0.0,0.0,0.0,0.0,0.0,4.85475,5.375,2.8666666666666667,63.474999999999994,,,,,,
[CuMnNi]90Al10,10.1016/j.jallcom.2015.07.285,,,,515,,,,0.0,0.0,0.7692307692307693,0.0,0.0,0.0,0.0,0.0,0.0,0.0,0.07692307692307693,0.0,0.0,0.0,0.0,0.0,0.0,0.0,0.0,0.0,0.0,0.0,0.07692307692307693,0.0,0.0,0.0,0.07692307692307693,0.0,0.0,0.0,0.0,0.0,0.0,0.0,0.0,0.0,0.0,0.0,0.0,0.0,0.0,0.0,0.0,0.0,0.0,0.0,0.0,0.0,0.0,4.026000000000001,4.461538461538462,2.9166666666666674,56.83076923076922,,,,,,
[CuMnNi]95Sn5,10.1016/j.jallcom.2015.07.285,,,,380,,,,0.0,0.0,0.0,0.0,0.0,0.0,0.0,0.0,0.0,0.0,0.125,0.0,0.0,0.0,0.0,0.0,0.0,0.0,0.0,0.0,0.0,0.0,0.125,0.0,0.0,0.0,0.125,0.0,0.0,0.0,0.0,0.0,0.0,0.0,0.0,0.0,0.0,0.625,0.0,0.0,0.0,0.0,0.0,0.0,0.0,0.0,0.0,0.0,0.0,,,,,,,,,,
[CuMnNi]90Sn10,10.1016/j.jallcom.2015.07.285,,,,620,,,,0.0,0.0,0.0,0.0,0.0,0.0,0.0,0.0,0.0,0.0,0.07692307692307693,0.0,0.0,0.0,0.0,0.0,0.0,0.0,0.0,0.0,0.0,0.0,0.07692307692307693,0.0,0.0,0.0,0.07692307692307693,0.0,0.0,0.0,0.0,0.0,0.0,0.0,0.0,0.0,0.0,0.7692307692307693,0.0,0.0,0.0,0.0,0.0,0.0,0.0,0.0,0.0,0.0,0.0,,,,,,,,,,
[CuMnNi]80Zn20,10.1016/j.jallcom.2015.07.285,,,,140,,,,0.0,0.0,0.0,0.0,0.0,0.0,0.0,0.0,0.0,0.0,0.043478260869565216,0.0,0.0,0.0,0.0,0.0,0.0,0.0,0.0,0.0,0.0,0.0,0.043478260869565216,0.0,0.0,0.0,0.043478260869565216,0.0,0.0,0.0,0.0,0.0,0.0,0.0,0.0,0.0,0.0,0.0,0.0,0.0,0.0,0.0,0.0,0.0,0.0,0.0,0.0,0.8695652173913043,0.0,,,,,,,,,,
[CuMnNi]75Zn25,10.1016/j.jallcom.2015.07.285,,,,215,,,,0.0,0.0,0.0,0.0,0.0,0.0,0.0,0.0,0.0,0.0,0.03571428571428571,0.0,0.0,0.0,0.0,0.0,0.0,0.0,0.0,0.0,0.0,0.0,0.03571428571428571,0.0,0.0,0.0,0.03571428571428571,0.0,0.0,0.0,0.0,0.0,0.0,0.0,0.0,0.0,0.0,0.0,0.0,0.0,0.0,0.0,0.0,0.0,0.0,0.0,0.0,0.8928571428571429,0.0,,,,,,,,,,
