Repository: BrentVela/redesign_2_2_26

# ULTIMATE Alloy Redesign

This repo captures reproducible analysis artifacts for Dr. Karaman's ULTIMATE alloy redesign work.

## Status
- Inputs currently present: `1_find_stoich_props_parallel_for_Class.py`, `TC_Equilibrium_Module.py`, `make_trajectory.py`.
- Missing runtime dependencies: `strength_model` module and `SPACE_v0.par` data file.

## Quick Start
1. Add required inputs:
   - `SPACE_v0.par` (composition space dataset)
   - `strength_model.py` (Curtin model implementation)
2. Run properties extraction:
   - `python 1_find_stoich_props_parallel_for_Class.py`
3. Outputs are written to `CalcFiles/` and CSV files are produced.

File: featurize_database_for_cafer/codhem_featurized.csv (part 9 of 26)
Composition,doi,Phase,Density (g/cm3),Hardness (GPa),YS (MPa) at 23 C,YS (MPa) at 1000 C,YS (MPa) at 1200 C,Test Type,A,Ag,Al,Au,B,Be,C,Ca,Co,Cr,Cu,D,E,Fe,Ga,Gd,Hf,I,Ir,Li,M,Mg,Mn,Mo,N,Nb,Ni,O,P,Pb,Pd,Pt,Q,Re,Rh,S,Si,Sn,Sr,T,Ta,Ti,V,Vi,W,Y,Yb,Zn,Zr,Density_g_cc_ROM,VEC,Pugh_Ratio,Cauchy_Pressure,YS_1300C_MPa,Solidus_K_TC,Liquidus_K_TC,Solidus_C_TC,Liquidus_C_TC,THCD_25C_W_mK
HfNbTaTiZr,10.1016/j.jallcom.2014.11.064,,,55.0,1073,,,,0.0,0.0,0.0,0.0,0.0,0.0,0.0,0.0,0.0,0.0,0.0,0.0,0.0,0.0,0.0,0.0,0.2,0.0,0.0,0.0,0.0,0.0,0.0,0.0,0.0,0.2,0.0,0.0,0.0,0.0,0.0,0.0,0.0,0.0,0.0,0.0,0.0,0.0,0.0,0.0,0.2,0.2,0.0,0.0,0.0,0.0,0.0,0.0,0.2,9.9192,4.3999999999999995,3.091324200913243,85.12,33.26293412751387,,,,,
Al0.3HfNbTaTiZr,10.1016/j.jallcom.2014.11.064,,,63.0,1188,,,,0.0,0.0,0.05660377358490566,0.0,0.0,0.0,0.0,0.0,0.0,0.0,0.0,0.0,0.0,0.0,0.0,0.0,0.18867924528301888,0.0,0.0,0.0,0.0,0.0,0.0,0.0,0.0,0.18867924528301888,0.0,0.0,0.0,0.0,0.0,0.0,0.0,0.0,0.0,0.0,0.0,0.0,0.0,0.0,0.18867924528301888,0.18867924528301888,0.0,0.0,0.0,0.0,0.0,0.0,0.18867924528301888,9.510566037735849,4.320754716981132,3.0860215053763453,82.91698113207546,25.121126631652846,,,,,
Al0.5HfNbTaTiZr,10.1016/j.jallcom.2014.11.064,,,97.0,1302,,,,0.0,0.0,0.09090909090909091,0.0,0.0,0.0,0.0,0.0,0.0,0.0,0.0,0.0,0.0,0.0,0.0,0.0,0.18181818181818182,0.0,0.0,0.0,0.0,0.0,0.0,0.0,0.0,0.18181818181818182,0.0,0.0,0.0,0.0,0.0,0.0,0.0,0.0,0.0,0.0,0.0,0.0,0.0,0.0,0.18181818181818182,0.18181818181818182,0.0,0.0,0.0,0.0,0.0,0.0,0.18181818181818182,9.262909090909092,4.272727272727273,3.082815734989648,81.58181818181819,20.316363405107467,,,,,
Al0.75HfNbTaTiZr,10.1016/j.jallcom.2014.11.064,,,102.0,1415,,,,0.0,0.0,0.13043478260869565,0.0,0.0,0.0,0.0,0.0,0.0,0.0,0.0,0.0,0.0,0.0,0.0,0.0,0.17391304347826086,0.0,0.0,0.0,0.0,0.0,0.0,0.0,0.0,0.17391304347826086,0.0,0.0,0.0,0.0,0.0,0.0,0.0,0.0,0.0,0.0,0.0,0.0,0.0,0.0,0.17391304347826086,0.17391304347826086,0.0,0.0,0.0,0.0,0.0,0.0,0.17391304347826086,8.977565217391303,4.217391304347826,3.0791295746785363,80.04347826086958,15.090897507357646,,,,,
AlHfNbTaTiZr,10.1016/j.jallcom.2014.11.064,,,103.0,1489,,,,0.0,0.0,0.16666666666666669,0.0,0.0,0.0,0.0,0.0,0.0,0.0,0.0,0.0,0.0,0.0,0.0,0.0,0.16666666666666669,0.0,0.0,0.0,0.0,0.0,0.0,0.0,0.0,0.16666666666666669,0.0,0.0,0.0,0.0,0.0,0.0,0.0,0.0,0.0,0.0,0.0,0.0,0.0,0.0,0.16666666666666669,0.16666666666666669,0.0,0.0,0.0,0.0,0.0,0.0,0.16666666666666669,8.716000000000001,4.166666666666667,3.075757575757577,78.63333333333333,10.748381844989389,,,,,
CoCrFeNiNb0,10.1016/j.intermet.2015.01.004,FCC,,,147,,,,0.0,0.0,0.0,0.0,0.0,0.0,0.0,0.0,0.25,0.25,0.0,0.0,0.0,0.25,0.0,0.0,0.0,0.0,0.0,0.0,0.0,0.0,0.0,0.0,0.0,0.0,0.25,0.0,0.0,0.0,0.0,0.0,0.0,0.0,0.0,0.0,0.0,0.0,0.0,0.0,0.0,0.0,0.0,0.0,0.0,0.0,0.0,0.0,0.0,8.208,8.25,1.9681626390487152,47.72500000000002,0.048382931470433814,,,,,
CoCrFeNiNb0.103,10.1016/j.intermet.2015.01.004,FCC + Laves,,,317,,,,0.0,0.0,0.0,0.0,0.0,0.0,0.0,0.0,0.24372410431391667,0.24372410431391667,0.0,0.0,0.0,0.24372410431391667,0.0,0.0,0.0,0.0,0.0,0.0,0.0,0.0,0.0,0.0,0.0,0.025103582744333414,0.24372410431391667,0.0,0.0,0.0,0.0,0.0,0.0,0.0,0.0,0.0,0.0,0.0,0.0,0.0,0.0,0.0,0.0,0.0,0.0,0.0,0.0,0.0,0.0,8.21708749695345,8.168413356080917,1.9997725463436824,49.68496222276386,61.14858336309608,,,,,
CoCrFeNiNb0.155,10.1016/j.intermet.2015.01.004,FCC + Laves,,,321,,,,0.0,0.0,0.0,0.0,0.0,0.0,0.0,0.0,0.24067388688327315,0.24067388688327315,0.0,0.0,0.0,0.24067388688327315,0.0,0.0,0.0,0.0,0.0,0.0,0.0,0.0,0.0,0.0,0.0,0.03730445246690734,0.24067388688327315,0.0,0.0,0.0,0.0,0.0,0.0,0.0,0.0,0.0,0.0,0.0,0.0,0.0,0.0,0.0,0.0,0.0,0.0,0.0,0.0,0.0,0.0,8.22150421179302,8.12876052948255,2.0154512907480684,50.637545126353814,107.56492471224988,,,,,
CoCrFeNiNb0.206,10.1016/j.intermet.2015.01.004,FCC + Laves,,,402,,,,0.0,0.0,0.0,0.0,0.0,0.0,0.0,0.0,0.2377555872563005,0.2377555872563005,0.0,0.0,0.0,0.2377555872563005,0.0,0.0,0.0,0.0,0.0,0.0,0.0,0.0,0.0,0.0,0.0,0.0489776509747979,0.2377555872563005,0.0,0.0,0.0,0.0,0.0,0.0,0.0,0.0,0.0,0.0,0.0,0.0,0.0,0.0,0.0,0.0,0.0,0.0,0.0,0.0,0.0,0.0,8.225729909652875,8.090822634331905,2.030650479616306,51.548930099857344,154.88842529196617,,,,,
CoCrFeNiNb0.309,10.1016/j.intermet.2015.01.004,FCC + Laves,,,478,,,,0.0,0.0,0.0,0.0,0.0,0.0,0.0,0.0,0.23207240659085634,0.23207240659085634,0.0,0.0,0.0,0.23207240659085634,0.0,0.0,0.0,0.0,0.0,0.0,0.0,0.0,0.0,0.0,0.0,0.0717103736365746,0.23207240659085634,0.0,0.0,0.0,0.0,0.0,0.0,0.0,0.0,0.0,0.0,0.0,0.0,0.0,0.0,0.0,0.0,0.0,0.0,0.0,0.0,0.0,0.0,8.23395915525644,8.016941285681133,2.0608215727673445,53.32378742167559,249.17276701956825,,,,,
CoCrFeNiNb0.412,10.1016/j.intermet.2015.01.004,FCC + Laves,,,637,,,,0.0,0.0,0.0,0.0,0.0,0.0,0.0,0.0,0.22665457842248413,0.22665457842248413,0.0,0.0,0.0,0.22665457842248413,0.0,0.0,0.0,0.0,0.0,0.0,0.0,0.0,0.0,0.0,0.0,0.09338168631006347,0.22665457842248413,0.0,0.0,0.0,0.0,0.0,0.0,0.0,0.0,0.0,0.0,0.0,0.0,0.0,0.0,0.0,0.0,0.0,0.0,0.0,0.0,0.0,0.0,8.241804170444242,7.9465095194922934,2.0903098220171388,55.01577515865824,337.2603860067641,,,,,
Al0.5CrFeNiTi0.25,10.1016/j.jallcom.2014.09.073,,,,1880,,,,0.0,0.0,0.13333333333333333,0.0,0.0,0.0,0.0,0.0,0.0,0.26666666666666666,0.0,0.0,0.0,0.26666666666666666,0.0,0.0,0.0,0.0,0.0,0.0,0.0,0.0,0.0,0.0,0.0,0.0,0.26666666666666666,0.0,0.0,0.0,0.0,0.0,0.0,0.0,0.0,0.0,0.0,0.0,0.0,0.0,0.0,0.06666666666666667,0.0,0.0,0.0,0.0,0.0,0.0,0.0,7.0422666666666665,7.0666666666666655,1.9843428100535636,49.46666666666667,365.422685517913,,,,,
AlCoCrFeNi,10.1016/j.jallcom.2014.09.073,,,,1423,,,,0.0,0.0,0.2,0.0,0.0,0.0,0.0,0.0,0.2,0.2,0.0,0.0,0.0,0.2,0.0,0.0,0.0,0.0,0.0,0.0,0.0,0.0,0.0,0.0,0.0,0.0,0.2,0.0,0.0,0.0,0.0,0.0,0.0,0.0,0.0,0.0,0.0,0.0,0.0,0.0,0.0,0.0,0.0,0.0,0.0,0.0,0.0,0.0,0.0,7.106400000000001,7.200000000000001,2.1200523388943413,47.420000000000016,218.00888479560197,,,,,
AlCoCrFeNiTi0.5,10.1016/j.jallcom.2014.09.073,,,,2260,,,,0.0,0.0,0.18181818181818182,0.0,0.0,0.0,0.0,0.0,0.18181818181818182,0.18181818181818182,0.0,0.0,0.0,0.18181818181818182,0.0,0.0,0.0,0.0,0.0,0.0,0.0,0.0,0.0,0.0,0.0,0.0,0.18181818181818182,0.0,0.0,0.0,0.0,0.0,0.0,0.0,0.0,0.0,0.0,0.0,0.0,0.0,0.0,0.09090909090909091,0.0,0.0,0.0,0.0,0.0,0.0,0.0,6.87,6.909090909090908,2.1463781184250075,49.98181818181821,223.10472826342686,,,,,
AlCoCrFeNiTi0,10.1016/j.jallcom.2014.09.073,,,,1500,,,,0.0,0.0,0.2,0.0,0.0,0.0,0.0,0.0,0.2,0.2,0.0,0.0,0.0,0.2,0.0,0.0,0.0,0.0,0.0,0.0,0.0,0.0,0.0,0.0,0.0,0.0,0.2,0.0,0.0,0.0,0.0,0.0,0.0,0.0,0.0,0.0,0.0,0.0,0.0,0.0,0.0,0.0,0.0,0.0,0.0,0.0,0.0,0.0,0.0,7.106400000000001,7.200000000000001,2.1200523388943413,47.420000000000016,218.00888479560197,,,,,
CuCoFeNiCrTi0.5,10.1016/j.jallcom.2014.09.073,,,,700,,,,0.0,0.0,0.0,0.0,0.0,0.0,0.0,0.0,0.18181818181818182,0.18181818181818182,0.18181818181818182,0.0,0.0,0.18181818181818182,0.0,0.0,0.0,0.0,0.0,0.0,0.0,0.0,0.0,0.0,0.0,0.0,0.18181818181818182,0.0,0.0,0.0,0.0,0.0,0.0,0.0,0.0,0.0,0.0,0.0,0.0,0.0,0.0,0.09090909090909091,0.0,0.0,0.0,0.0,0.0,0.0,0.0,8.00818181818182,8.363636363636363,2.1242180518319933,50.20000000000003,99.5992881233766,,,,,
Cu48Zr48Al4,10.1016/j.jallcom.2014.09.073,,,,1200,,,,0.0,0.0,0.04,0.0,0.0,0.0,0.0,0.0,0.0,0.0,0.48,0.0,0.0,0.0,0.0,0.0,0.0,0.0,0.0,0.0,0.0,0.0,0.0,0.0,0.0,0.0,0.0,0.0,0.0,0.0,0.0,0.0,0.0,0.0,0.0,0.0,0.0,0.0,0.0,0.0,0.0,0.0,0.0,0.0,0.0,0.0,0.0,0.0,0.48,7.5384,7.319999999999999,2.799498746867168,55.367999999999995,,,,,,
CuCoFeNiCrAlV,10.1016/j.jallcom.2014.09.073,,,,1469,,,,0.0,0.0,0.14285714285714285,0.0,0.0,0.0,0.0,0.0,0.14285714285714285,0.14285714285714285,0.14285714285714285,0.0,0.0,0.14285714285714285,0.0,0.0,0.0,0.0,0.0,0.0,0.0,0.0,0.0,0.0,0.0,0.0,0.14285714285714285,0.0,0.0,0.0,0.0,0.0,0.0,0.0,0.0,0.0,0.0,0.0,0.0,0.0,0.0,0.0,0.14285714285714285,0.0,0.0,0.0,0.0,0.0,0.0,7.228857142857142,7.428571428571428,2.340463458110517,58.81428571428573,154.81009605303944,,,,,
CuCoFeNiCrAl,10.1016/j.jallcom.2014.09.073,,,,1303,,,,0.0,0.0,0.16666666666666669,0.0,0.0,0.0,0.0,0.0,0.16666666666666669,0.16666666666666669,0.16666666666666669,0.0,0.0,0.16666666666666669,0.0,0.0,0.0,0.0,0.0,0.0,0.0,0.0,0.0,0.0,0.0,0.0,0.16666666666666669,0.0,0.0,0.0,0.0,0.0,0.0,0.0,0.0,0.0,0.0,0.0,0.0,0.0,0.0,0.0,0.0,0.0,0.0,0.0,0.0,0.0,0.0,7.415333333333334,7.833333333333335,2.2111959287531815,47.416666666666686,125.09779128653624,,,,,
NbMoTaW,10.1016/j.jallcom.2014.09.073,,,,1058,,,,0.0,0.0,0.0,0.0,0.0,0.0,0.0,0.0,0.0,0.0,0.0,0.0,0.0,0.0,0.0,0.0,0.0,0.0,0.0,0.0,0.0,0.0,0.0,0.25,0.0,0.25,0.0,0.0,0.0,0.0,0.0,0.0,0.0,0.0,0.0,0.0,0.0,0.0,0.0,0.0,0.25,0.0,0.0,0.0,0.25,0.0,0.0,0.0,0.0,13.697500000000002,5.5,2.651741293532339,87.14999999999998,214.5952863835683,,,,,
FeCoNi(AlSi)0.3,10.1016/j.jallcom.2014.09.073,,,,938,,,,0.0,0.0,0.2,0.0,0.0,0.0,0.0,0.0,0.2,0.0,0.0,0.0,0.0,0.2,0.0,0.0,0.0,0.0,0.0,0.0,0.0,0.0,0.0,0.0,0.0,0.0,0.2,0.0,0.0,0.0,0.0,0.0,0.0,0.0,0.0,0.0,0.2,0.0,0.0,0.0,0.0,0.0,0.0,0.0,0.0,0.0,0.0,0.0,0.0,,,,,,,,,,
FeCoNi(AlSi)0.2,10.1016/j.jallcom.2014.09.073,,,,342,,,,0.0,0.0,0.2,0.0,0.0,0.0,0.0,0.0,0.2,0.0,0.0,0.0,0.0,0.2,0.0,0.0,0.0,0.0,0.0,0.0,0.0,0.0,0.0,0.0,0.0,0.0,0.2,0.0,0.0,0.0,0.0,0.0,0.0,0.0,0.0,0.0,0.2,0.0,0.0,0.0,0.0,0.0,0.0,0.0,0.0,0.0,0.0,0.0,0.0,,,,,,,,,,
AlCoCrFeNiTi0.3,10.1016/j.jallcom.2014.09.073,,,,1980,,,,0.0,0.0,0.18867924528301888,0.0,0.0,0.0,0.0,0.0,0.18867924528301888,0.18867924528301888,0.0,0.0,0.0,0.18867924528301888,0.0,0.0,0.0,0.0,0.0,0.0,0.0,0.0,0.0,0.0,0.0,0.0,0.18867924528301888,0.0,0.0,0.0,0.0,0.0,0.0,0.0,0.0,0.0,0.0,0.0,0.0,0.0,0.0,0.05660377358490566,0.0,0.0,0.0,0.0,0.0,0.0,0.0,6.959207547169811,7.018867924528303,2.136377757067413,49.01509433962265,225.85637382325396,,,,,
CrFeNiTi0.25,10.1016/j.jallcom.2014.09.073,A1,,,1309.9,,,,0.0,0.0,0.0,0.0,0.0,0.0,0.0,0.0,0.0,0.3076923076923077,0.0,0.0,0.0,0.3076923076923077,0.0,0.0,0.0,0.0,0.0,0.0,0.0,0.0,0.0,0.0,0.0,0.0,0.3076923076923077,0.0,0.0,0.0,0.0,0.0,0.0,0.0,0.0,0.0,0.0,0.0,0.0,0.0,0.0,0.07692307692307693,0.0,0.0,0.0,0.0,0.0,0.0,0.0,7.710307692307692,7.6923076923076925,1.8805631244323342,49.96923076923079,203.5000630797703,,,,,
CrFeNiTi0.25,10.1016/j.jallcom.2014.09.073,A2,,,1309.9,,,,0.0,0.0,0.0,0.0,0.0,0.0,0.0,0.0,0.0,0.3076923076923077,0.0,0.0,0.0,0.3076923076923077,0.0,0.0,0.0,0.0,0.0,0.0,0.0,0.0,0.0,0.0,0.0,0.0,0.3076923076923077,0.0,0.0,0.0,0.0,0.0,0.0,0.0,0.0,0.0,0.0,0.0,0.0,0.0,0.0,0.07692307692307693,0.0,0.0,0.0,0.0,0.0,0.0,0.0,7.710307692307692,7.6923076923076925,1.8805631244323342,49.96923076923079,203.5000630797703,,,,,
CrFeNiTi0.25,10.1016/j.jallcom.2014.09.073,Ni3Ti_D024,,,1309.9,,,,0.0,0.0,0.0,0.0,0.0,0.0,0.0,0.0,0.0,0.3076923076923077,0.0,0.0,0.0,0.3076923076923077,0.0,0.0,0.0,0.0,0.0,0.0,0.0,0.0,0.0,0.0,0.0,0.0,0.3076923076923077,0.0,0.0,0.0,0.0,0.0,0.0,0.0,0.0,0.0,0.0,0.0,0.0,0.0,0.0,0.07692307692307693,0.0,0.0,0.0,0.0,0.0,0.0,0.0,7.710307692307692,7.6923076923076925,1.8805631244323342,49.96923076923079,203.5000630797703,,,,,
Al0.25CrFeNiTi0.25,10.1016/j.jallcom.2014.09.073,A1,,,1390.8,,,,0.0,0.0,0.07142857142857144,0.0,0.0,0.0,0.0,0.0,0.0,0.28571428571428575,0.0,0.0,0.0,0.28571428571428575,0.0,0.0,0.0,0.0,0.0,0.0,0.0,0.0,0.0,0.0,0.0,0.0,0.28571428571428575,0.0,0.0,0.0,0.0,0.0,0.0,0.0,0.0,0.0,0.0,0.0,0.0,0.0,0.0,0.07142857142857144,0.0,0.0,0.0,0.0,0.0,0.0,0.0,7.352428571428573,7.3571428571428585,1.9349751566213007,49.700000000000045,323.4745657721405,,,,,
Al0.25CrFeNiTi0.25,10.1016/j.jallcom.2014.09.073,A2,,,1390.8,,,,0.0,0.0,0.07142857142857144,0.0,0.0,0.0,0.0,0.0,0.0,0.28571428571428575,0.0,0.0,0.0,0.28571428571428575,0.0,0.0,0.0,0.0,0.0,0.0,0.0,0.0,0.0,0.0,0.0,0.0,0.28571428571428575,0.0,0.0,0.0,0.0,0.0,0.0,0.0,0.0,0.0,0.0,0.0,0.0,0.0,0.0,0.07142857142857144,0.0,0.0,0.0,0.0,0.0,0.0,0.0,7.352428571428573,7.3571428571428585,1.9349751566213007,49.700000000000045,323.4745657721405,,,,,
Al0.25CrFeNiTi0.25,10.1016/j.jallcom.2014.09.073,H_L21,,,1390.8,,,,0.0,0.0,0.07142857142857144,0.0,0.0,0.0,0.0,0.0,0.0,0.28571428571428575,0.0,0.0,0.0,0.28571428571428575,0.0,0.0,0.0,0.0,0.0,0.0,0.0,0.0,0.0,0.0,0.0,0.0,0.28571428571428575,0.0,0.0,0.0,0.0,0.0,0.0,0.0,0.0,0.0,0.0,0.0,0.0,0.0,0.0,0.07142857142857144,0.0,0.0,0.0,0.0,0.0,0.0,0.0,7.352428571428573,7.3571428571428585,1.9349751566213007,49.700000000000045,323.4745657721405,,,,,
Al0.25CrFeNiTi0.25,10.1016/j.jallcom.2014.09.073,Ni3Ti_D024,,,1390.8,,,,0.0,0.0,0.07142857142857144,0.0,0.0,0.0,0.0,0.0,0.0,0.28571428571428575,0.0,0.0,0.0,0.28571428571428575,0.0,0.0,0.0,0.0,0.0,0.0,0.0,0.0,0.0,0.0,0.0,0.0,0.28571428571428575,0.0,0.0,0.0,0.0,0.0,0.0,0.0,0.0,0.0,0.0,0.0,0.0,0.0,0.0,0.07142857142857144,0.0,0.0,0.0,0.0,0.0,0.0,0.0,7.352428571428573,7.3571428571428585,1.9349751566213007,49.700000000000045,323.4745657721405,,,,,
Al0.5CrFeNiTi0.25,10.1016/j.jallcom.2014.09.073,A1,,,1879.8,,,,0.0,0.0,0.13333333333333333,0.0,0.0,0.0,0.0,0.0,0.0,0.26666666666666666,0.0,0.0,0.0,0.26666666666666666,0.0,0.0,0.0,0.0,0.0,0.0,0.0,0.0,0.0,0.0,0.0,0.0,0.26666666666666666,0.0,0.0,0.0,0.0,0.0,0.0,0.0,0.0,0.0,0.0,0.0,0.0,0.0,0.0,0.06666666666666667,0.0,0.0,0.0,0.0,0.0,0.0,0.0,7.0422666666666665,7.0666666666666655,1.9843428100535636,49.46666666666667,365.422685517913,,,,,
Al0.5CrFeNiTi0.25,10.1016/j.jallcom.2014.09.073,A2,,,1879.8,,,,0.0,0.0,0.13333333333333333,0.0,0.0,0.0,0.0,0.0,0.0,0.26666666666666666,0.0,0.0,0.0,0.26666666666666666,0.0,0.0,0.0,0.0,0.0,0.0,0.0,0.0,0.0,0.0,0.0,0.0,0.26666666666666666,0.0,0.0,0.0,0.0,0.0,0.0,0.0,0.0,0.0,0.0,0.0,0.0,0.0,0.0,0.06666666666666667,0.0,0.0,0.0,0.0,0.0,0.0,0.0,7.0422666666666665,7.0666666666666655,1.9843428100535636,49.46666666666667,365.422685517913,,,,,
Al0.5CrFeNiTi0.25,10.1016/j.jallcom.2014.09.073,B2,,,1879.8,,,,0.0,0.0,0.13333333333333333,0.0,0.0,0.0,0.0,0.0,0.0,0.26666666666666666,0.0,0.0,0.0,0.26666666666666666,0.0,0.0,0.0,0.0,0.0,0.0,0.0,0.0,0.0,0.0,0.0,0.0,0.26666666666666666,0.0,0.0,0.0,0.0,0.0,0.0,0.0,0.0,0.0,0.0,0.0,0.0,0.0,0.0,0.06666666666666667,0.0,0.0,0.0,0.0,0.0,0.0,0.0,7.0422666666666665,7.0666666666666655,1.9843428100535636,49.46666666666667,365.422685517913,,,,,
Al0.5CrFeNiTi0.25,10.1016/j.jallcom.2014.09.073,H_L21,,,1879.8,,,,0.0,0.0,0.13333333333333333,0.0,0.0,0.0,0.0,0.0,0.0,0.26666666666666666,0.0,0.0,0.0,0.26666666666666666,0.0,0.0,0.0,0.0,0.0,0.0,0.0,0.0,0.0,0.0,0.0,0.0,0.26666666666666666,0.0,0.0,0.0,0.0,0.0,0.0,0.0,0.0,0.0,0.0,0.0,0.0,0.0,0.0,0.06666666666666667,0.0,0.0,0.0,0.0,0.0,0.0,0.0,7.0422666666666665,7.0666666666666655,1.9843428100535636,49.46666666666667,365.422685517913,,,,,
Al0.75CrFeNiTi0.25,10.1016/j.jallcom.2014.09.073,A2,,,1726.1,,,,0.0,0.0,0.1875,0.0,0.0,0.0,0.0,0.0,0.0,0.25,0.0,0.0,0.0,0.25,0.0,0.0,0.0,0.0,0.0,0.0,0.0,0.0,0.0,0.0,0.0,0.0,0.25,0.0,0.0,0.0,0.0,0.0,0.0,0.0,0.0,0.0,0.0,0.0,0.0,0.0,0.0,0.0625,0.0,0.0,0.0,0.0,0.0,0.0,0.0,6.770875,6.8125,2.029336483559756,49.2625,364.288972426152,,,,,
Al0.75CrFeNiTi0.25,10.1016/j.jallcom.2014.09.073,B2,,,1726.1,,,,0.0,0.0,0.1875,0.0,0.0,0.0,0.0,0.0,0.0,0.25,0.0,0.0,0.0,0.25,0.0,0.0,0.0,0.0,0.0,0.0,0.0,0.0,0.0,0.0,0.0,0.0,0.25,0.0,0.0,0.0,0.0,0.0,0.0,0.0,0.0,0.0,0.0,0.0,0.0,0.0,0.0,0.0625,0.0,0.0,0.0,0.0,0.0,0.0,0.0,6.770875,6.8125,2.029336483559756,49.2625,364.288972426152,,,,,
Al0.75CrFeNiTi0.25,10.1016/j.jallcom.2014.09.073,H_L21,,,1726.1,,,,0.0,0.0,0.1875,0.0,0.0,0.0,0.0,0.0,0.0,0.25,0.0,0.0,0.0,0.25,0.0,0.0,0.0,0.0,0.0,0.0,0.0,0.0,0.0,0.0,0.0,0.0,0.25,0.0,0.0,0.0,0.0,0.0,0.0,0.0,0.0,0.0,0.0,0.0,0.0,0.0,0.0,0.0625,0.0,0.0,0.0,0.0,0.0,0.0,0.0,6.770875,6.8125,2.029336483559756,49.2625,364.288972426152,,,,,
AlCrFeNiTi0.25,10.1016/j.jallcom.2014.09.073,A2,,,1444.7,,,,0.0,0.0,0.23529411764705882,0.0,0.0,0.0,0.0,0.0,0.0,0.23529411764705882,0.0,0.0,0.0,0.23529411764705882,0.0,0.0,0.0,0.0,0.0,0.0,0.0,0.0,0.0,0.0,0.0,0.0,0.23529411764705882,0.0,0.0,0.0,0.0,0.0,0.0,0.0,0.0,0.0,0.0,0.0,0.0,0.0,0.0,0.058823529411764705,0.0,0.0,0.0,0.0,0.0,0.0,0.0,6.531411764705881,6.588235294117647,2.0705128205128207,49.08235294117647,340.9196443207035,,,,,
AlCrFeNiTi0.25,10.1016/j.jallcom.2014.09.073,B2,,,1444.7,,,,0.0,0.0,0.23529411764705882,0.0,0.0,0.0,0.0,0.0,0.0,0.23529411764705882,0.0,0.0,0.0,0.23529411764705882,0.0,0.0,0.0,0.0,0.0,0.0,0.0,0.0,0.0,0.0,0.0,0.0,0.23529411764705882,0.0,0.0,0.0,0.0,0.0,0.0,0.0,0.0,0.0,0.0,0.0,0.0,0.0,0.0,0.058823529411764705,0.0,0.0,0.0,0.0,0.0,0.0,0.0,6.531411764705881,6.588235294117647,2.0705128205128207,49.08235294117647,340.9196443207035,,,,,
AlCrFeNiTi0.25,10.1016/j.jallcom.2014.09.073,H_L21,,,1444.7,,,,0.0,0.0,0.23529411764705882,0.0,0.0,0.0,0.0,0.0,0.0,0.23529411764705882,0.0,0.0,0.0,0.23529411764705882,0.0,0.0,0.0,0.0,0.0,0.0,0.0,0.0,0.0,0.0,0.0,0.0,0.23529411764705882,0.0,0.0,0.0,0.0,0.0,0.0,0.0,0.0,0.0,0.0,0.0,0.0,0.0,0.0,0.058823529411764705,0.0,0.0,0.0,0.0,0.0,0.0,0.0,6.531411764705881,6.588235294117647,2.0705128205128207,49.08235294117647,340.9196443207035,,,,,
Ti20Zr20Hf20Cu20Ni20,10.1016/j.intermet.2015.06.015,HE-BMG,,,1920,,,,0.0,0.0,0.0,0.0,0.0,0.0,0.0,0.0,0.0,0.0,0.2,0.0,0.0,0.0,0.0,0.0,0.2,0.0,0.0,0.0,0.0,0.0,0.0,0.0,0.0,0.0,0.2,0.0,0.0,0.0,0.0,0.0,0.0,0.0,0.0,0.0,0.0,0.0,0.0,0.0,0.0,0.2,0.0,0.0,0.0,0.0,0.0,0.0,0.2,8.440800000000001,6.6,2.7154471544715455,63.000000000000014,,,,,,
Zn20Ca20Sr20Yb20(Li0.55Mg0.45)20,10.1016/j.intermet.2015.06.015,HE-BMG,,,383,,,,0.0,0.0,0.0,0.0,0.0,0.0,0.0,0.2469135802469136,0.0,0.0,0.0,0.0,0.0,0.0,0.0,0.0,0.0,0.0,0.0,0.006790123456790125,0.0,0.005555555555555557,0.0,0.0,0.0,0.0,0.0,0.0,0.0,0.0,0.0,0.0,0.0,0.0,0.0,0.0,0.0,0.0,0.2469135802469136,0.0,0.0,0.0,0.0,0.0,0.0,0.0,0.2469135802469136,0.2469135802469136,0.0,,,,,,,,,,
Sr20Ca20Yb20Mg20Zn20,10.1016/j.intermet.2015.06.015,HE-BMG,,,382,,,,0.0,0.0,0.0,0.0,0.0,0.0,0.0,0.2,0.0,0.0,0.0,0.0,0.0,0.0,0.0,0.0,0.0,0.0,0.0,0.0,0.0,0.2,0.0,0.0,0.0,0.0,0.0,0.0,0.0,0.0,0.0,0.0,0.0,0.0,0.0,0.0,0.0,0.0,0.2,0.0,0.0,0.0,0.0,0.0,0.0,0.0,0.2,0.2,0.0,,,,,,,,,,
Sr20Ca20Yb20Mg20(Zn0.5Cu0.5)20,10.1016/j.intermet.2015.06.015,HE-BMG,,,423,,,,0.0,0.0,0.0,0.0,0.0,0.0,0.0,0.24691358024691357,0.0,0.0,0.006172839506172839,0.0,0.0,0.0,0.0,0.0,0.0,0.0,0.0,0.0,0.0,0.24691358024691357,0.0,0.0,0.0,0.0,0.0,0.0,0.0,0.0,0.0,0.0,0.0,0.0,0.0,0.0,0.0,0.0,0.24691358024691357,0.0,0.0,0.0,0.0,0.0,0.0,0.0,0.24691358024691357,0.006172839506172839,0.0,,,,,,,,,,
Ti20Zr20Cu20Ni20Be20,10.1016/j.intermet.2015.06.015,HE-BMG,,,2315,,,,0.0,0.0,0.0,0.0,0.0,0.2,0.0,0.0,0.0,0.0,0.2,0.0,0.0,0.0,0.0,0.0,0.0,0.0,0.0,0.0,0.0,0.0,0.0,0.0,0.0,0.0,0.2,0.0,0.0,0.0,0.0,0.0,0.0,0.0,0.0,0.0,0.0,0.0,0.0,0.0,0.0,0.2,0.0,0.0,0.0,0.0,0.0,0.0,0.2,,,,,,,,,,
Ti16.7Zr16.7Hf16.7Cu16.7Ni16.7Be16.7,10.1016/j.intermet.2015.06.015,HE-BMG,,,1943,,,,0.0,0.0,0.0,0.0,0.0,0.16666666666666669,0.0,0.0,0.0,0.0,0.16666666666666669,0.0,0.0,0.0,0.0,0.0,0.16666666666666669,0.0,0.0,0.0,0.0,0.0,0.0,0.0,0.0,0.0,0.16666666666666669,0.0,0.0,0.0,0.0,0.0,0.0,0.0,0.0,0.0,0.0,0.0,0.0,0.0,0.0,0.16666666666666669,0.0,0.0,0.0,0.0,0.0,0.0,0.16666666666666669,,,,,,,,,,
Fe25Co25Ni25Al25,10.1016/j.intermet.2015.06.015,FCC,,,967,,,,0.0,0.0,0.25,0.0,0.0,0.0,0.0,0.0,0.25,0.0,0.0,0.0,0.0,0.25,0.0,0.0,0.0,0.0,0.0,0.0,0.0,0.0,0.0,0.0,0.0,0.0,0.25,0.0,0.0,0.0,0.0,0.0,0.0,0.0,0.0,0.0,0.0,0.0,0.0,0.0,0.0,0.0,0.0,0.0,0.0,0.0,0.0,0.0,0.0,7.0954999999999995,7.5,2.4101508916323726,53.000000000000014,3.189790123424375,,,,,
FeCoNi(AlSi)0.2,10.1016/j.intermet.2015.06.015,FCC,,,342,,,,0.0,0.0,0.2,0.0,0.0,0.0,0.0,0.0,0.2,0.0,0.0,0.0,0.0,0.2,0.0,0.0,0.0,0.0,0.0,0.0,0.0,0.0,0.0,0.0,0.0,0.0,0.2,0.0,0.0,0.0,0.0,0.0,0.0,0.0,0.0,0.0,0.2,0.0,0.0,0.0,0.0,0.0,0.0,0.0,0.0,0.0,0.0,0.0,0.0,,,,,,,,,,
Fe25Co25Ni25(B0.6Si0.4)25,10.1016/j.intermet.2015.06.015,HE-BMG,,,3239,,,,0.0,0.0,0.0,0.0,0.007894736842105263,0.0,0.0,0.0,0.32894736842105265,0.0,0.0,0.0,0.0,0.32894736842105265,0.0,0.0,0.0,0.0,0.0,0.0,0.0,0.0,0.0,0.0,0.0,0.0,0.32894736842105265,0.0,0.0,0.0,0.0,0.0,0.0,0.0,0.0,0.0,0.005263157894736842,0.0,0.0,0.0,0.0,0.0,0.0,0.0,0.0,0.0,0.0,0.0,0.0,,,,,,,,,,
Fe25Co25Ni25(B0.7Si0.3)25,10.1016/j.intermet.2015.06.015,HE-BMG,,,3624,,,,0.0,0.0,0.0,0.0,0.009210526315789473,0.0,0.0,0.0,0.32894736842105265,0.0,0.0,0.0,0.0,0.32894736842105265,0.0,0.0,0.0,0.0,0.0,0.0,0.0,0.0,0.0,0.0,0.0,0.0,0.32894736842105265,0.0,0.0,0.0,0.0,0.0,0.0,0.0,0.0,0.0,0.003947368421052632,0.0,0.0,0.0,0.0,0.0,0.0,0.0,0.0,0.0,0.0,0.0,0.0,,,,,,,,,,
Fe25Co25Ni25(B0.6Si0.4)25,10.1016/j.intermet.2015.06.015,,,,3239,,,,0.0,0.0,0.0,0.0,0.007894736842105263,0.0,0.0,0.0,0.32894736842105265,0.0,0.0,0.0,0.0,0.32894736842105265,0.0,0.0,0.0,0.0,0.0,0.0,0.0,0.0,0.0,0.0,0.0,0.0,0.32894736842105265,0.0,0.0,0.0,0.0,0.0,0.0,0.0,0.0,0.0,0.005263157894736842,0.0,0.0,0.0,0.0,0.0,0.0,0.0,0.0,0.0,0.0,0.0,0.0,,,,,,,,,,
Fe25Co25Ni25(B0.7Si0.3)25,10.1016/j.intermet.2015.06.015,,,,3624,,,,0.0,0.0,0.0,0.0,0.009210526315789473,0.0,0.0,0.0,0.32894736842105265,0.0,0.0,0.0,0.0,0.32894736842105265,0.0,0.0,0.0,0.0,0.0,0.0,0.0,0.0,0.0,0.0,0.0,0.0,0.32894736842105265,0.0,0.0,0.0,0.0,0.0,0.0,0.0,0.0,0.0,0.003947368421052632,0.0,0.0,0.0,0.0,0.0,0.0,0.0,0.0,0.0,0.0,0.0,0.0,,,,,,,,,,
AlNbTiV,10.1016/j.jallcom.2015.08.224,,5.5,,1000,110.0,,,0.0,0.0,0.25,0.0,0.0,0.0,0.0,0.0,0.0,0.0,0.0,0.0,0.0,0.0,0.0,0.0,0.0,0.0,0.0,0.0,0.0,0.0,0.0,0.0,0.0,0.25,0.0,0.0,0.0,0.0,0.0,0.0,0.0,0.0,0.0,0.0,0.0,0.0,0.0,0.0,0.0,0.25,0.25,0.0,0.0,0.0,0.0,0.0,0.0,5.4715,4.25,3.2380952380952372,93.70000000000002,18.371287910295425,,,,,
AlCr0.5NbTiV,10.1016/j.jallcom.2015.08.224,,5.64,,1300,40.0,,,0.0,0.0,0.2222222222222222,0.0,0.0,0.0,0.0,0.0,0.0,0.1111111111111111,0.0,0.0,0.0,0.0,0.0,0.0,0.0,0.0,0.0,0.0,0.0,0.0,0.0,0.0,0.0,0.2222222222222222,0.0,0.0,0.0,0.0,0.0,0.0,0.0,0.0,0.0,0.0,0.0,0.0,0.0,0.0,0.0,0.2222222222222222,0.2222222222222222,0.0,0.0,0.0,0.0,0.0,0.0,5.6579999999999995,4.444444444444445,2.8581560283687937,86.07777777777778,76.07151979283441,,,,,
AlCrNbTiV,10.1016/j.jallcom.2015.08.224,,5.76,,1550,65.0,,,0.0,0.0,0.2,0.0,0.0,0.0,0.0,0.0,0.0,0.2,0.0,0.0,0.0,0.0,0.0,0.0,0.0,0.0,0.0,0.0,0.0,0.0,0.0,0.0,0.0,0.2,0.0,0.0,0.0,0.0,0.0,0.0,0.0,0.0,0.0,0.0,0.0,0.0,0.0,0.0,0.0,0.2,0.2,0.0,0.0,0.0,0.0,0.0,0.0,5.807200000000001,4.6000000000000005,2.6078431372549025,79.98,145.12410188103786,,,,,
AlCr1.5NbTiV,10.1016/j.jallcom.2015.08.224,,5.86,,1700,75.0,,,0.0,0.0,0.18181818181818182,0.0,0.0,0.0,0.0,0.0,0.0,0.2727272727272727,0.0,0.0,0.0,0.0,0.0,0.0,0.0,0.0,0.0,0.0,0.0,0.0,0.0,0.0,0.0,0.18181818181818182,0.0,0.0,0.0,0.0,0.0,0.0,0.0,0.0,0.0,0.0,0.0,0.0,0.0,0.0,0.0,0.18181818181818182,0.18181818181818182,0.0,0.0,0.0,0.0,0.0,0.0,5.9292727272727275,4.7272727272727275,2.4304857621440537,74.9909090909091,209.91349344262989,,,,,
Fe40Mn28Ni28Cr4,10.1016/j.matdes.2015.08.007,,,,,210.0,,,0.0,0.0,0.0,0.0,0.0,0.0,0.0,0.0,0.0,0.04,0.0,0.0,0.0,0.4,0.0,0.0,0.0,0.0,0.0,0.0,0.0,0.0,0.28,0.0,0.0,0.0,0.28,0.0,0.0,0.0,0.0,0.0,0.0,0.0,0.0,0.0,0.0,0.0,0.0,0.0,0.0,0.0,0.0,0.0,0.0,0.0,0.0,0.0,0.0,8.02144,8.200000000000001,2.292717086834734,87.55600000000004,0.008332841385956427,,,,,
Fe40Mn28Ni20Cr12,10.1016/j.matdes.2015.08.007,,,,,245.0,,,0.0,0.0,0.0,0.0,0.0,0.0,0.0,0.0,0.0,0.12,0.0,0.0,0.0,0.4,0.0,0.0,0.0,0.0,0.0,0.0,0.0,0.0,0.28,0.0,0.0,0.0,0.2,0.0,0.0,0.0,0.0,0.0,0.0,0.0,0.0,0.0,0.0,0.0,0.0,0.0,0.0,0.0,0.0,0.0,0.0,0.0,0.0,0.0,0.0,7.8808,7.88,2.1868279569892475,84.55600000000001,0.06070445391924325,,,,,
Fe40Mn28Ni14Cr18,10.1016/j.matdes.2015.08.007,,,,,310.0,,,0.0,0.0,0.0,0.0,0.0,0.0,0.0,0.0,0.0,0.18,0.0,0.0,0.0,0.4,0.0,0.0,0.0,0.0,0.0,0.0,0.0,0.0,0.28,0.0,0.0,0.0,0.14,0.0,0.0,0.0,0.0,0.0,0.0,0.0,0.0,0.0,0.0,0.0,0.0,0.0,0.0,0.0,0.0,0.0,0.0,0.0,0.0,0.0,0.0,7.77532,7.640000000000001,2.1128506196999344,82.30600000000004,0.13105304231884926,,,,,
Al0.5CoCrCuFeNi,10.1016/j.actamat.2015.07.004,FCC-1 + FCC-2,,,1284,,,,0.0,0.0,0.09090909090909091,0.0,0.0,0.0,0.0,0.0,0.18181818181818182,0.18181818181818182,0.18181818181818182,0.0,0.0,0.18181818181818182,0.0,0.0,0.0,0.0,0.0,0.0,0.0,0.0,0.0,0.0,0.0,0.0,0.18181818181818182,0.0,0.0,0.0,0.0,0.0,0.0,0.0,0.0,0.0,0.0,0.0,0.0,0.0,0.0,0.0,0.0,0.0,0.0,0.0,0.0,0.0,0.0,7.844,8.272727272727273,2.1576086956521734,47.527272727272745,87.89167283638963,,,,,
TiZrNbV,10.1016/j.matdes.2015.06.072,,6.46,,1104,,,,0.0,0.0,0.0,0.0,0.0,0.0,0.0,0.0,0.0,0.0,0.0,0.0,0.0,0.0,0.0,0.0,0.0,0.0,0.0,0.0,0.0,0.0,0.0,0.0,0.0,0.25,0.0,0.0,0.0,0.0,0.0,0.0,0.0,0.0,0.0,0.0,0.0,0.0,0.0,0.0,0.0,0.25,0.25,0.0,0.0,0.0,0.0,0.0,0.25,6.4265,4.5,3.1754385964912277,98.17500000000001,154.03405557586836,,,,,
TiZrNbVMo0.3,10.1016/j.matdes.2015.06.072,,6.69,,1289,,,,0.0,0.0,0.0,0.0,0.0,0.0,0.0,0.0,0.0,0.0,0.0,0.0,0.0,0.0,0.0,0.0,0.0,0.0,0.0,0.0,0.0,0.0,0.0,0.06976744186046512,0.0,0.23255813953488372,0.0,0.0,0.0,0.0,0.0,0.0,0.0,0.0,0.0,0.0,0.0,0.0,0.0,0.0,0.0,0.23255813953488372,0.23255813953488372,0.0,0.0,0.0,0.0,0.0,0.23255813953488372,6.695348837209303,4.604651162790698,3.0956937799043054,95.9093023255814,270.6471748001759,,,,,
TiZrNbVMo0.5,10.1016/j.matdes.2015.06.072,,6.83,,1473,,,,0.0,0.0,0.0,0.0,0.0,0.0,0.0,0.0,0.0,0.0,0.0,0.0,0.0,0.0,0.0,0.0,0.0,0.0,0.0,0.0,0.0,0.0,0.0,0.11111111111111112,0.0,0.22222222222222224,0.0,0.0,0.0,0.0,0.0,0.0,0.0,0.0,0.0,0.0,0.0,0.0,0.0,0.0,0.0,0.22222222222222224,0.22222222222222224,0.0,0.0,0.0,0.0,0.0,0.22222222222222224,6.854666666666667,4.666666666666667,3.0501253132832087,94.56666666666666,344.61118566359727,,,,,
TiZrNbVMo0.7,10.1016/j.matdes.2015.06.072,,6.96,,1706,,,,0.0,0.0,0.0,0.0,0.0,0.0,0.0,0.0,0.0,0.0,0.0,0.0,0.0,0.0,0.0,0.0,0.0,0.0,0.0,0.0,0.0,0.0,0.0,0.14893617021276595,0.0,0.2127659574468085,0.0,0.0,0.0,0.0,0.0,0.0,0.0,0.0,0.0,0.0,0.0,0.0,0.0,0.0,0.0,0.2127659574468085,0.2127659574468085,0.0,0.0,0.0,0.0,0.0,0.2127659574468085,7.000425531914893,4.723404255319149,3.0094831673779043,93.33829787234043,413.0667999621429,,,,,
TiZrNbVMo1.0,10.1016/j.matdes.2015.06.072,,7.13,,1779,,,,0.0,0.0,0.0,0.0,0.0,0.0,0.0,0.0,0.0,0.0,0.0,0.0,0.0,0.0,0.0,0.0,0.0,0.0,0.0,0.0,0.0,0.0,0.0,0.2,0.0,0.2,0.0,0.0,0.0,0.0,0.0,0.0,0.0,0.0,0.0,0.0,0.0,0.0,0.0,0.0,0.0,0.2,0.2,0.0,0.0,0.0,0.0,0.0,0.2,7.197200000000001,4.8,2.956140350877194,91.68,504.1877562282718,,,,,
TiZrNbVMo1.3,10.1016/j.matdes.2015.06.072,,7.29,,1496,,,,0.0,0.0,0.0,0.0,0.0,0.0,0.0,0.0,0.0,0.0,0.0,0.0,0.0,0.0,0.0,0.0,0.0,0.0,0.0,0.0,0.0,0.0,0.0,0.2452830188679245,0.0,0.18867924528301883,0.0,0.0,0.0,0.0,0.0,0.0,0.0,0.0,0.0,0.0,0.0,0.0,0.0,0.0,0.0,0.18867924528301883,0.18867924528301883,0.0,0.0,0.0,0.0,0.0,0.18867924528301883,7.371698113207546,4.867924528301886,2.910240718074254,90.20943396226414,581.6829638837348,,,,,
TiZrNbVMo1.5,10.1016/j.matdes.2015.06.072,,7.38,,1603,,,,0.0,0.0,0.0,0.0,0.0,0.0,0.0,0.0,0.0,0.0,0.0,0.0,0.0,0.0,0.0,0.0,0.0,0.0,0.0,0.0,0.0,0.0,0.0,0.2727272727272727,0.0,0.18181818181818182,0.0,0.0,0.0,0.0,0.0,0.0,0.0,0.0,0.0,0.0,0.0,0.0,0.0,0.0,0.0,0.18181818181818182,0.18181818181818182,0.0,0.0,0.0,0.0,0.0,0.18181818181818182,7.477454545454545,4.909090909090909,2.883040935672514,89.31818181818183,626.3720403119069,,,,,
TiZrNbVMo1.7,10.1016/j.matdes.2015.06.072,,7.48,,1645,,,,0.0,0.0,0.0,0.0,0.0,0.0,0.0,0.0,0.0,0.0,0.0,0.0,0.0,0.0,0.0,0.0,0.0,0.0,0.0,0.0,0.0,0.0,0.0,0.29824561403508776,0.0,0.1754385964912281,0.0,0.0,0.0,0.0,0.0,0.0,0.0,0.0,0.0,0.0,0.0,0.0,0.0,0.0,0.0,0.1754385964912281,0.1754385964912281,0.0,0.0,0.0,0.0,0.0,0.1754385964912281,7.575789473684211,4.947368421052632,2.858156028368797,88.48947368421054,666.0106739514769,,,,,
TiZrNbVMo2.0,10.1016/j.matdes.2015.06.072,,7.6,,1765,,,,0.0,0.0,0.0,0.0,0.0,0.0,0.0,0.0,0.0,0.0,0.0,0.0,0.0,0.0,0.0,0.0,0.0,0.0,0.0,0.0,0.0,0.0,0.0,0.33333333333333337,0.0,0.16666666666666669,0.0,0.0,0.0,0.0,0.0,0.0,0.0,0.0,0.0,0.0,0.0,0.0,0.0,0.0,0.0,0.16666666666666669,0.16666666666666669,0.0,0.0,0.0,0.0,0.0,0.16666666666666669,7.711000000000001,5.000000000000001,2.824561403508773,87.35,717.0098245818572,,,,,
TiZrNbV0.3,10.1016/j.matdes.2015.06.072,,6.51,,866,,,,0.0,0.0,0.0,0.0,0.0,0.0,0.0,0.0,0.0,0.0,0.0,0.0,0.0,0.0,0.0,0.0,0.0,0.0,0.0,0.0,0.0,0.0,0.0,0.0,0.0,0.30303030303030304,0.0,0.0,0.0,0.0,0.0,0.0,0.0,0.0,0.0,0.0,0.0,0.0,0.0,0.0,0.0,0.30303030303030304,0.09090909090909091,0.0,0.0,0.0,0.0,0.0,0.30303030303030304,6.493636363636364,4.3939393939393945,3.111343075852471,92.01818181818183,59.321790868903726,,,,,
TiZrNbV0.3Mo0.1,10.1016/j.matdes.2015.06.072,,6.6,,932,,,,0.0,0.0,0.0,0.0,0.0,0.0,0.0,0.0,0.0,0.0,0.0,0.0,0.0,0.0,0.0,0.0,0.0,0.0,0.0,0.0,0.0,0.0,0.0,0.029411764705882356,0.0,0.29411764705882354,0.0,0.0,0.0,0.0,0.0,0.0,0.0,0.0,0.0,0.0,0.0,0.0,0.0,0.0,0.0,0.29411764705882354,0.08823529411764706,0.0,0.0,0.0,0.0,0.0,0.29411764705882354,6.605,4.4411764705882355,3.080321285140563,91.24411764705883,91.92494883678539,,,,,
TiZrNbV0.3Mo0.3,10.1016/j.matdes.2015.06.072,,6.77,,1312,,,,0.0,0.0,0.0,0.0,0.0,0.0,0.0,0.0,0.0,0.0,0.0,0.0,0.0,0.0,0.0,0.0,0.0,0.0,0.0,0.0,0.0,0.0,0.0,0.08333333333333334,0.0,0.2777777777777778,0.0,0.0,0.0,0.0,0.0,0.0,0.0,0.0,0.0,0.0,0.0,0.0,0.0,0.0,0.0,0.2777777777777778,0.08333333333333334,0.0,0.0,0.0,0.0,0.0,0.2777777777777778,6.809166666666667,4.527777777777779,3.024875621890547,89.825,163.979384877895,,,,,
TiZrNbV0.3Mo0.5,10.1016/j.matdes.2015.06.072,,6.93,,1301,,,,0.0,0.0,0.0,0.0,0.0,0.0,0.0,0.0,0.0,0.0,0.0,0.0,0.0,0.0,0.0,0.0,0.0,0.0,0.0,0.0,0.0,0.0,0.0,0.13157894736842105,0.0,0.2631578947368421,0.0,0.0,0.0,0.0,0.0,0.0,0.0,0.0,0.0,0.0,0.0,0.0,0.0,0.0,0.0,0.2631578947368421,0.07894736842105263,0.0,0.0,0.0,0.0,0.0,0.2631578947368421,6.991842105263157,4.605263157894737,2.9767711962833916,88.55526315789473,238.03966322400004,,,,,
TiZrNbV0.3Mo0.7,10.1016/j.matdes.2015.06.072,,7.07,,1436,,,,0.0,0.0,0.0,0.0,0.0,0.0,0.0,0.0,0.0,0.0,0.0,0.0,0.0,0.0,0.0,0.0,0.0,0.0,0.0,0.0,0.0,0.0,0.0,0.175,0.0,0.25,0.0,0.0,0.0,0.0,0.0,0.0,0.0,0.0,0.0,0.0,0.0,0.0,0.0,0.0,0.0,0.25,0.075,0.0,0.0,0.0,0.0,0.0,0.25,7.156249999999999,4.675,2.9346405228758172,87.4125,309.518531232484,,,,,
TiZrNbV0.3Mo1.0,10.1016/j.matdes.2015.06.072,,7.26,,1455,,,,0.0,0.0,0.0,0.0,0.0,0.0,0.0,0.0,0.0,0.0,0.0,0.0,0.0,0.0,0.0,0.0,0.0,0.0,0.0,0.0,0.0,0.0,0.0,0.23255813953488375,0.0,0.23255813953488375,0.0,0.0,0.0,0.0,0.0,0.0,0.0,0.0,0.0,0.0,0.0,0.0,0.0,0.0,0.0,0.23255813953488375,0.06976744186046513,0.0,0.0,0.0,0.0,0.0,0.23255813953488375,7.374186046511628,4.767441860465117,2.880418535127057,85.89767441860465,407.6123850302191,,,,,
TiZrNbV0.3Mo1.3,10.1016/j.matdes.2015.06.072,,7.43,,1603,,,,0.0,0.0,0.0,0.0,0.0,0.0,0.0,0.0,0.0,0.0,0.0,0.0,0.0,0.0,0.0,0.0,0.0,0.0,0.0,0.0,0.0,0.0,0.0,0.28260869565217395,0.0,0.2173913043478261,0.0,0.0,0.0,0.0,0.0,0.0,0.0,0.0,0.0,0.0,0.0,0.0,0.0,0.0,0.0,0.2173913043478261,0.06521739130434782,0.0,0.0,0.0,0.0,0.0,0.2173913043478261,7.563695652173913,4.847826086956522,2.8347107438016548,84.5804347826087,492.9268955110701,,,,,
TiZrNbV0.3Mo1.5,10.1016/j.matdes.2015.06.072,,7.53,,1576,,,,0.0,0.0,0.0,0.0,0.0,0.0,0.0,0.0,0.0,0.0,0.0,0.0,0.0,0.0,0.0,0.0,0.0,0.0,0.0,0.0,0.0,0.0,0.0,0.3125,0.0,0.20833333333333334,0.0,0.0,0.0,0.0,0.0,0.0,0.0,0.0,0.0,0.0,0.0,0.0,0.0,0.0,0.0,0.20833333333333334,0.0625,0.0,0.0,0.0,0.0,0.0,0.20833333333333334,7.676875,4.895833333333333,2.8080279232111702,83.79374999999999,542.7291543102252,,,,,
AlCoCrFeNiTi0.5,10.1016/j.matdes.2015.06.072,,6.44,,2260,,,,0.0,0.0,0.18181818181818182,0.0,0.0,0.0,0.0,0.0,0.18181818181818182,0.18181818181818182,0.0,0.0,0.0,0.18181818181818182,0.0,0.0,0.0,0.0,0.0,0.0,0.0,0.0,0.0,0.0,0.0,0.0,0.18181818181818182,0.0,0.0,0.0,0.0,0.0,0.0,0.0,0.0,0.0,0.0,0.0,0.0,0.0,0.0,0.09090909090909091,0.0,0.0,0.0,0.0,0.0,0.0,0.0,6.87,6.909090909090908,2.1463781184250075,49.98181818181821,223.10472826342686,,,,,
AlCrFeCoNi,10.1016/j.matdes.2015.06.072,,6.72,,1251,,,,0.0,0.0,0.2,0.0,0.0,0.0,0.0,0.0,0.2,0.2,0.0,0.0,0.0,0.2,0.0,0.0,0.0,0.0,0.0,0.0,0.0,0.0,0.0,0.0,0.0,0.0,0.2,0.0,0.0,0.0,0.0,0.0,0.0,0.0,0.0,0.0,0.0,0.0,0.0,0.0,0.0,0.0,0.0,0.0,0.0,0.0,0.0,0.0,0.0,7.106400000000001,7.200000000000001,2.1200523388943413,47.420000000000016,218.00888479560197,,,,,
CrFeCoNiCuTi0.8,10.1016/j.matdes.2015.06.072,,7.58,,1042,,,,0.0,0.0,0.0,0.0,0.0,0.0,0.0,0.0,0.1724137931034483,0.1724137931034483,0.1724137931034483,0.0,0.0,0.1724137931034483,0.0,0.0,0.0,0.0,0.0,0.0,0.0,0.0,0.0,0.0,0.0,0.0,0.1724137931034483,0.0,0.0,0.0,0.0,0.0,0.0,0.0,0.0,0.0,0.0,0.0,0.0,0.0,0.0,0.13793103448275862,0.0,0.0,0.0,0.0,0.0,0.0,0.0,7.827034482758622,8.137931034482758,2.138959931798807,51.51379310344829,140.6152595643789,,,,,
CrFeCoNiCuTi0.5,10.1016/j.matdes.2015.06.072,,7.82,,700,,,,0.0,0.0,0.0,0.0,0.0,0.0,0.0,0.0,0.18181818181818182,0.18181818181818182,0.18181818181818182,0.0,0.0,0.18181818181818182,0.0,0.0,0.0,0.0,0.0,0.0,0.0,0.0,0.0,0.0,0.0,0.0,0.18181818181818182,0.0,0.0,0.0,0.0,0.0,0.0,0.0,0.0,0.0,0.0,0.0,0.0,0.0,0.0,0.09090909090909091,0.0,0.0,0.0,0.0,0.0,0.0,0.0,8.00818181818182,8.363636363636363,2.1242180518319933,50.20000000000003,99.5992881233766,,,,,
CrFeCoNiCu,10.1016/j.matdes.2015.06.072,,8.33,,230,,,,0.0,0.0,0.0,0.0,0.0,0.0,0.0,0.0,0.2,0.2,0.2,0.0,0.0,0.2,0.0,0.0,0.0,0.0,0.0,0.0,0.0,0.0,0.0,0.0,0.0,0.0,0.2,0.0,0.0,0.0,0.0,0.0,0.0,0.0,0.0,0.0,0.0,0.0,0.0,0.0,0.0,0.0,0.0,0.0,0.0,0.0,0.0,0.0,0.0,8.3584,8.8,2.0962099125364433,47.660000000000025,0.4231198855338089,,,,,
AlCrFeCoNiCu,10.1016/j.matdes.2015.06.072,,7.07,,1303,,,,0.0,0.0,0.16666666666666669,0.0,0.0,0.0,0.0,0.0,0.16666666666666669,0.16666666666666669,0.16666666666666669,0.0,0.0,0.16666666666666669,0.0,0.0,0.0,0.0,0.0,0.0,0.0,0.0,0.0,0.0,0.0,0.0,0.16666666666666669,0.0,0.0,0.0,0.0,0.0,0.0,0.0,0.0,0.0,0.0,0.0,0.0,0.0,0.0,0.0,0.0,0.0,0.0,0.0,0.0,0.0,0.0,7.415333333333334,7.833333333333335,2.2111959287531815,47.416666666666686,125.09779128653624,,,,,
AlCrFeCoNiCuV,10.1016/j.matdes.2015.06.072,,6.92,,1469,,,,0.0,0.0,0.14285714285714285,0.0,0.0,0.0,0.0,0.0,0.14285714285714285,0.14285714285714285,0.14285714285714285,0.0,0.0,0.14285714285714285,0.0,0.0,0.0,0.0,0.0,0.0,0.0,0.0,0.0,0.0,0.0,0.0,0.14285714285714285,0.0,0.0,0.0,0.0,0.0,0.0,0.0,0.0,0.0,0.0,0.0,0.0,0.0,0.0,0.0,0.14285714285714285,0.0,0.0,0.0,0.0,0.0,0.0,7.228857142857142,7.428571428571428,2.340463458110517,58.81428571428573,154.81009605303944,,,,,
Cu0.25AlCoCrFeNiTi0.5,10.1016/j.matdes.2015.06.072,,6.54,,1994,,,,0.0,0.0,0.1739130434782609,0.0,0.0,0.0,0.0,0.0,0.1739130434782609,0.1739130434782609,0.04347826086956522,0.0,0.0,0.1739130434782609,0.0,0.0,0.0,0.0,0.0,0.0,0.0,0.0,0.0,0.0,0.0,0.0,0.1739130434782609,0.0,0.0,0.0,0.0,0.0,0.0,0.0,0.0,0.0,0.0,0.0,0.0,0.0,0.0,0.08695652173913045,0.0,0.0,0.0,0.0,0.0,0.0,0.0,6.960869565217392,7.086956521739132,2.1688424717145334,49.869565217391326,197.19032628834321,,,,,
AlCoCrFeNiMo0.1,10.1016/j.matdes.2015.06.072,,6.45,,1804,,,,0.0,0.0,0.196078431372549,0.0,0.0,0.0,0.0,0.0,0.196078431372549,0.196078431372549,0.0,0.0,0.0,0.196078431372549,0.0,0.0,0.0,0.0,0.0,0.0,0.0,0.0,0.0,0.0196078431372549,0.0,0.0,0.196078431372549,0.0,0.0,0.0,0.0,0.0,0.0,0.0,0.0,0.0,0.0,0.0,0.0,0.0,0.0,0.0,0.0,0.0,0.0,0.0,0.0,0.0,0.0,7.168627450980391,7.1764705882352935,2.123314065510596,47.77843137254902,265.8716927531235,,,,,
AlCoCrFeNiSi0.2,10.1016/j.matdes.2015.06.072,,6.92,,1265,,,,0.0,0.0,0.19230769230769232,0.0,0.0,0.0,0.0,0.0,0.19230769230769232,0.19230769230769232,0.0,0.0,0.0,0.19230769230769232,0.0,0.0,0.0,0.0,0.0,0.0,0.0,0.0,0.0,0.0,0.0,0.0,0.19230769230769232,0.0,0.0,0.0,0.0,0.0,0.0,0.0,0.0,0.0,0.03846153846153847,0.0,0.0,0.0,0.0,0.0,0.0,0.0,0.0,0.0,0.0,0.0,0.0,,,,,,,,,,
AlCoCrFeNiSi0.4,10.1016/j.matdes.2015.06.072,,6.22,,1481,,,,0.0,0.0,0.18518518518518517,0.0,0.0,0.0,0.0,0.0,0.18518518518518517,0.18518518518518517,0.0,0.0,0.0,0.18518518518518517,0.0,0.0,0.0,0.0,0.0,0.0,0.0,0.0,0.0,0.0,0.0,0.0,0.18518518518518517,0.0,0.0,0.0,0.0,0.0,0.0,0.0,0.0,0.0,0.07407407407407407,0.0,0.0,0.0,0.0,0.0,0.0,0.0,0.0,0.0,0.0,0.0,0.0,,,,,,,,,,
TaNbHfZrTi,10.1016/j.matdes.2015.06.072,,9.9,,929,,,,0.0,0.0,0.0,0.0,0.0,0.0,0.0,0.0,0.0,0.0,0.0,0.0,0.0,0.0,0.0,0.0,0.2,0.0,0.0,0.0,0.0,0.0,0.0,0.0,0.0,0.2,0.0,0.0,0.0,0.0,0.0,0.0,0.0,0.0,0.0,0.0,0.0,0.0,0.0,0.0,0.2,0.2,0.0,0.0,0.0,0.0,0.0,0.0,0.2,9.9192,4.3999999999999995,3.091324200913243,85.12,33.26293412751387,,,,,
NbMoTaW,10.1016/j.matdes.2015.06.072,,13.64,,1058,,,,0.0,0.0,0.0,0.0,0.0,0.0,0.0,0.0,0.0,0.0,0.0,0.0,0.0,0.0,0.0,0.0,0.0,0.0,0.0,0.0,0.0,0.0,0.0,0.25,0.0,0.25,0.0,0.0,0.0,0.0,0.0,0.0,0.0,0.0,0.0,0.0,0.0,0.0,0.0,0.0,0.25,0.0,0.0,0.0,0.25,0.0,0.0,0.0,0.0,13.697500000000002,5.5,2.651741293532339,87.14999999999998,214.5952863835683,,,,,
VNbMoTaW,10.1016/j.matdes.2015.06.072,,12.36,,1246,,,,0.0,0.0,0.0,0.0,0.0,0.0,0.0,0.0,0.0,0.0,0.0,0.0,0.0,0.0,0.0,0.0,0.0,0.0,0.0,0.0,0.0,0.0,0.0,0.2,0.0,0.2,0.0,0.0,0.0,0.0,0.0,0.0,0.0,0.0,0.0,0.0,0.0,0.0,0.0,0.0,0.2,0.0,0.2,0.0,0.2,0.0,0.0,0.0,0.0,12.18,5.4,2.7916666666666674,95.15999999999998,518.418146785449,,,,,
NbCrMo0.5Ta0.5TiZr,10.1016/j.matdes.2015.06.072,,8.0,,1595,,,,0.0,0.0,0.0,0.0,0.0,0.0,0.0,0.0,0.0,0.2,0.0,0.0,0.0,0.0,0.0,0.0,0.0,0.0,0.0,0.0,0.0,0.0,0.0,0.1,0.0,0.2,0.0,0.0,0.0,0.0,0.0,0.0,0.0,0.0,0.0,0.0,0.0,0.0,0.0,0.0,0.1,0.2,0.0,0.0,0.0,0.0,0.0,0.0,0.2,8.0462,4.9,2.429097605893187,74.17,650.4940522449657,,,,,
CrNbTiZr,10.1016/j.matdes.2015.06.072,,6.64,,1260,,,,0.0,0.0,0.0,0.0,0.0,0.0,0.0,0.0,0.0,0.25,0.0,0.0,0.0,0.0,0.0,0.0,0.0,0.0,0.0,0.0,0.0,0.0,0.0,0.0,0.0,0.25,0.0,0.0,0.0,0.0,0.0,0.0,0.0,0.0,0.0,0.0,0.0,0.0,0.0,0.0,0.0,0.25,0.0,0.0,0.0,0.0,0.0,0.0,0.25,6.6865,4.75,2.4063926940639266,72.65,409.5077963064679,,,,,
CrNbTiVZr,10.1016/j.matdes.2015.06.072,,6.56,,1289,,,,0.0,0.0,0.0,0.0,0.0,0.0,0.0,0.0,0.0,0.2,0.0,0.0,0.0,0.0,0.0,0.0,0.0,0.0,0.0,0.0,0.0,0.0,0.0,0.0,0.0,0.2,0.0,0.0,0.0,0.0,0.0,0.0,0.0,0.0,0.0,0.0,0.0,0.0,0.0,0.0,0.0,0.2,0.2,0.0,0.0,0.0,0.0,0.0,0.2,6.571200000000001,4.8,2.5736434108527133,83.56,468.9070510438303,,,,,
AlMo0.5NbTa0.5TiZr,10.1016/j.matdes.2015.06.072,,7.3,,2000,,,,0.0,0.0,0.2,0.0,0.0,0.0,0.0,0.0,0.0,0.0,0.0,0.0,0.0,0.0,0.0,0.0,0.0,0.0,0.0,0.0,0.0,0.0,0.0,0.1,0.0,0.2,0.0,0.0,0.0,0.0,0.0,0.0,0.0,0.0,0.0,0.0,0.0,0.0,0.0,0.0,0.1,0.2,0.0,0.0,0.0,0.0,0.0,0.0,0.2,7.156200000000001,4.3,2.9346405228758177,78.39,81.90540665170215,,,,,
AlNb1.5Ta0.5Ti1.5Zr0.5,10.1016/j.matdes.2015.06.072,,6.8,,1280,,,,0.0,0.0,0.20000000000000004,0.0,0.0,0.0,0.0,0.0,0.0,0.0,0.0,0.0,0.0,0.0,0.0,0.0,0.0,0.0,0.0,0.0,0.0,0.0,0.0,0.0,0.0,0.30000000000000004,0.0,0.0,0.0,0.0,0.0,0.0,0.0,0.0,0.0,0.0,0.0,0.0,0.0,0.0,0.10000000000000002,0.30000000000000004,0.0,0.0,0.0,0.0,0.0,0.0,0.10000000000000002,6.783800000000002,4.200000000000001,3.0913242009132444,85.55000000000001,7.253216499400306,,,,,
Al0.4Hf0.6NbTaTiZr,10.1016/j.matdes.2015.06.072,,9.0,,1841,,,,0.0,0.0,0.08,0.0,0.0,0.0,0.0,0.0,0.0,0.0,0.0,0.0,0.0,0.0,0.0,0.0,0.12,0.0,0.0,0.0,0.0,0.0,0.0,0.0,0.0,0.2,0.0,0.0,0.0,0.0,0.0,0.0,0.0,0.0,0.0,0.0,0.0,0.0,0.0,0.0,0.2,0.2,0.0,0.0,0.0,0.0,0.0,0.0,0.2,9.070400000000001,4.319999999999999,3.0542005420054212,83.592,31.15368467927448,,,,,
Al0.3NbTaTi1.4Zr1.3,10.1016/j.matdes.2015.06.072,,8.1,,1965,,,,0.0,0.0,0.06,0.0,0.0,0.0,0.0,0.0,0.0,0.0,0.0,0.0,0.0,0.0,0.0,0.0,0.0,0.0,0.0,0.0,0.0,0.0,0.0,0.0,0.0,0.2,0.0,0.0,0.0,0.0,0.0,0.0,0.0,0.0,0.0,0.0,0.0,0.0,0.0,0.0,0.2,0.27999999999999997,0.0,0.0,0.0,0.0,0.0,0.0,0.26,8.17088,4.34,2.9346405228758177,84.726,36.843640032771695,,,,,
Al0.3NbTa0.8Ti1.4V0.2Zr1.3,10.1016/j.matdes.2015.06.072,,7.6,,1965,,,,0.0,0.0,0.06,0.0,0.0,0.0,0.0,0.0,0.0,0.0,0.0,0.0,0.0,0.0,0.0,0.0,0.0,0.0,0.0,0.0,0.0,0.0,0.0,0.0,0.0,0.2,0.0,0.0,0.0,0.0,0.0,0.0,0.0,0.0,0.0,0.0,0.0,0.0,0.0,0.0,0.16,0.27999999999999997,0.04,0.0,0.0,0.0,0.0,0.0,0.26,7.74768,4.34,2.9604743083003955,86.02199999999999,50.18803528692063,,,,,
Al0.5NbTa0.8Ti1.5V0.2Zr,10.1016/j.matdes.2015.06.072,,7.3,,2035,,,,0.0,0.0,0.1,0.0,0.0,0.0,0.0,0.0,0.0,0.0,0.0,0.0,0.0,0.0,0.0,0.0,0.0,0.0,0.0,0.0,0.0,0.0,0.0,0.0,0.0,0.2,0.0,0.0,0.0,0.0,0.0,0.0,0.0,0.0,0.0,0.0,0.0,0.0,0.0,0.0,0.16,0.3,0.04,0.0,0.0,0.0,0.0,0.0,0.2,7.554600000000001,4.3,2.960474308300396,85.53600000000002,37.85846409051412,,,,,
Ni18.5Fe18.5Cr18.5Co26Mn18.5,10.1016/j.msea.2015.03.109,,,,,134.0,,,0.0,0.0,0.0,0.0,0.0,0.0,0.0,0.0,0.26,0.185,0.0,0.0,0.0,0.185,0.0,0.0,0.0,0.0,0.0,0.0,0.0,0.0,0.185,0.0,0.0,0.0,0.185,0.0,0.0,0.0,0.0,0.0,0.0,0.0,0.0,0.0,0.0,0.0,0.0,0.0,0.0,0.0,0.0,0.0,0.0,0.0,0.0,0.0,0.0,8.12337,8.075,2.1417303995577885,69.72950000000002,0.013623363246299473,,,,,
Ni14Fe20Cr26Co20Mn20,10.1016/j.msea.2015.03.109,,,,,162.0,,,0.0,0.0,0.0,0.0,0.0,0.0,0.0,0.0,0.2,0.26,0.0,0.0,0.0,0.2,0.0,0.0,0.0,0.0,0.0,0.0,0.0,0.0,0.2,0.0,0.0,0.0,0.14,0.0,0.0,0.0,0.0,0.0,0.0,0.0,0.0,0.0,0.0,0.0,0.0,0.0,0.0,0.0,0.0,0.0,0.0,0.0,0.0,0.0,0.0,7.9549199999999995,7.760000000000002,2.049888782967906,69.29,0.07069469566477146,,,,,
NiFeCrCoMn,10.1016/j.msea.2015.03.109,,,,,135.0,,,0.0,0.0,0.0,0.0,0.0,0.0,0.0,0.0,0.2,0.2,0.0,0.0,0.0,0.2,0.0,0.0,0.0,0.0,0.0,0.0,0.0,0.0,0.2,0.0,0.0,0.0,0.2,0.0,0.0,0.0,0.0,0.0,0.0,0.0,0.0,0.0,0.0,0.0,0.0,0.0,0.0,0.0,0.0,0.0,0.0,0.0,0.0,0.0,0.0,8.0604,8.0,2.1200523388943413,71.54,0.024970834506853574,,,,,
