Repository: BrentVela/redesign_2_2_26

# ULTIMATE Alloy Redesign

This repo captures reproducible analysis artifacts for Dr. Karaman's ULTIMATE alloy redesign work.

## Status
- Inputs currently present: `1_find_stoich_props_parallel_for_Class.py`, `TC_Equilibrium_Module.py`, `make_trajectory.py`.
- Missing runtime dependencies: `strength_model` module and `SPACE_v0.par` data file.

## Quick Start
1. Add required inputs:
   - `SPACE_v0.par` (composition space dataset)
   - `strength_model.py` (Curtin model implementation)
2. Run properties extraction:
   - `python 1_find_stoich_props_parallel_for_Class.py`
3. Outputs are written to `CalcFiles/` and CSV files are produced.

File: featurize_database_for_cafer/codhem_featurized.csv (part 10 of 26)
Composition,doi,Phase,Density (g/cm3),Hardness (GPa),YS (MPa) at 23 C,YS (MPa) at 1000 C,YS (MPa) at 1200 C,Test Type,A,Ag,Al,Au,B,Be,C,Ca,Co,Cr,Cu,D,E,Fe,Ga,Gd,Hf,I,Ir,Li,M,Mg,Mn,Mo,N,Nb,Ni,O,P,Pb,Pd,Pt,Q,Re,Rh,S,Si,Sn,Sr,T,Ta,Ti,V,Vi,W,Y,Yb,Zn,Zr,Density_g_cc_ROM,VEC,Pugh_Ratio,Cauchy_Pressure,YS_1300C_MPa,Solidus_K_TC,Liquidus_K_TC,Solidus_C_TC,Liquidus_C_TC,THCD_25C_W_mK
NiFeCrCo,10.1016/j.msea.2015.03.109,,,,,197.0,,,0.0,0.0,0.0,0.0,0.0,0.0,0.0,0.0,0.25,0.25,0.0,0.0,0.0,0.25,0.0,0.0,0.0,0.0,0.0,0.0,0.0,0.0,0.0,0.0,0.0,0.0,0.25,0.0,0.0,0.0,0.0,0.0,0.0,0.0,0.0,0.0,0.0,0.0,0.0,0.0,0.0,0.0,0.0,0.0,0.0,0.0,0.0,0.0,0.0,8.208,8.25,1.9681626390487152,47.72500000000002,0.048382931470433814,,,,,
Ni18.5Fe18.5Cr18.5Co26Mn18.5,10.1016/j.msea.2015.03.109,,,,586,,,,0.0,0.0,0.0,0.0,0.0,0.0,0.0,0.0,0.26,0.185,0.0,0.0,0.0,0.185,0.0,0.0,0.0,0.0,0.0,0.0,0.0,0.0,0.185,0.0,0.0,0.0,0.185,0.0,0.0,0.0,0.0,0.0,0.0,0.0,0.0,0.0,0.0,0.0,0.0,0.0,0.0,0.0,0.0,0.0,0.0,0.0,0.0,0.0,0.0,8.12337,8.075,2.1417303995577885,69.72950000000002,0.013623363246299473,,,,,
Ni14Fe20Cr26Co20Mn20,10.1016/j.msea.2015.03.109,,,,1153,,,,0.0,0.0,0.0,0.0,0.0,0.0,0.0,0.0,0.2,0.26,0.0,0.0,0.0,0.2,0.0,0.0,0.0,0.0,0.0,0.0,0.0,0.0,0.2,0.0,0.0,0.0,0.14,0.0,0.0,0.0,0.0,0.0,0.0,0.0,0.0,0.0,0.0,0.0,0.0,0.0,0.0,0.0,0.0,0.0,0.0,0.0,0.0,0.0,0.0,7.9549199999999995,7.760000000000002,2.049888782967906,69.29,0.07069469566477146,,,,,
NiFeCrCoMn,10.1016/j.msea.2015.03.109,,,,660,,,,0.0,0.0,0.0,0.0,0.0,0.0,0.0,0.0,0.2,0.2,0.0,0.0,0.0,0.2,0.0,0.0,0.0,0.0,0.0,0.0,0.0,0.0,0.2,0.0,0.0,0.0,0.2,0.0,0.0,0.0,0.0,0.0,0.0,0.0,0.0,0.0,0.0,0.0,0.0,0.0,0.0,0.0,0.0,0.0,0.0,0.0,0.0,0.0,0.0,8.0604,8.0,2.1200523388943413,71.54,0.024970834506853574,,,,,
NiFeCrCo,10.1016/j.msea.2015.03.109,,,,540,,,,0.0,0.0,0.0,0.0,0.0,0.0,0.0,0.0,0.25,0.25,0.0,0.0,0.0,0.25,0.0,0.0,0.0,0.0,0.0,0.0,0.0,0.0,0.0,0.0,0.0,0.0,0.25,0.0,0.0,0.0,0.0,0.0,0.0,0.0,0.0,0.0,0.0,0.0,0.0,0.0,0.0,0.0,0.0,0.0,0.0,0.0,0.0,0.0,0.0,8.208,8.25,1.9681626390487152,47.72500000000002,0.048382931470433814,,,,,
Fe70.04Mn28Al1.6Si0.28C0.08,10.1016/j.msea.2015.03.109,,,,325,,,,0.0,0.0,0.016,0.0,0.0,0.0,0.0008,0.0,0.0,0.0,0.0,0.0,0.0,0.7004,0.0,0.0,0.0,0.0,0.0,0.0,0.0,0.0,0.28,0.0,0.0,0.0,0.0,0.0,0.0,0.0,0.0,0.0,0.0,0.0,0.0,0.0,0.0028000000000000004,0.0,0.0,0.0,0.0,0.0,0.0,0.0,0.0,0.0,0.0,0.0,0.0,,,,,,,,,,
Fe73.03Mn25Al1.6Si0.24Nb0.05C0.08,10.1016/j.msea.2015.03.109,,,,375.5,,,,0.0,0.0,0.016,0.0,0.0,0.0,0.0008,0.0,0.0,0.0,0.0,0.0,0.0,0.7303000000000001,0.0,0.0,0.0,0.0,0.0,0.0,0.0,0.0,0.25,0.0,0.0,0.0005,0.0,0.0,0.0,0.0,0.0,0.0,0.0,0.0,0.0,0.0,0.0024,0.0,0.0,0.0,0.0,0.0,0.0,0.0,0.0,0.0,0.0,0.0,0.0,,,,,,,,,,
Fe68.25Mn27Al4.1Si0.52Nb0.05C0.08,10.1016/j.msea.2015.03.109,,,,383,,,,0.0,0.0,0.040999999999999995,0.0,0.0,0.0,0.0008,0.0,0.0,0.0,0.0,0.0,0.0,0.6825,0.0,0.0,0.0,0.0,0.0,0.0,0.0,0.0,0.27,0.0,0.0,0.0005,0.0,0.0,0.0,0.0,0.0,0.0,0.0,0.0,0.0,0.0,0.0052,0.0,0.0,0.0,0.0,0.0,0.0,0.0,0.0,0.0,0.0,0.0,0.0,,,,,,,,,,
Ti20Zr20Hf20Be20Cu20,10.1016/j.intermet.2015.02.011,,,,1889,,,,0.0,0.0,0.0,0.0,0.0,0.2,0.0,0.0,0.0,0.0,0.2,0.0,0.0,0.0,0.0,0.0,0.2,0.0,0.0,0.0,0.0,0.0,0.0,0.0,0.0,0.0,0.0,0.0,0.0,0.0,0.0,0.0,0.0,0.0,0.0,0.0,0.0,0.0,0.0,0.0,0.0,0.2,0.0,0.0,0.0,0.0,0.0,0.0,0.2,,,,,,,,,,
Ti16.7Zr16.7Hf16.7Be16.7Cu16.7Ni16.7,10.1016/j.intermet.2015.02.011,,,,1943,,,,0.0,0.0,0.0,0.0,0.0,0.16666666666666669,0.0,0.0,0.0,0.0,0.16666666666666669,0.0,0.0,0.0,0.0,0.0,0.16666666666666669,0.0,0.0,0.0,0.0,0.0,0.0,0.0,0.0,0.0,0.16666666666666669,0.0,0.0,0.0,0.0,0.0,0.0,0.0,0.0,0.0,0.0,0.0,0.0,0.0,0.0,0.16666666666666669,0.0,0.0,0.0,0.0,0.0,0.0,0.16666666666666669,,,,,,,,,,
Ti20Zr20Hf20Be20(Cu20),10.1016/j.matdes.2015.08.067,,,97.3,1889,,,,0.0,0.0,0.0,0.0,0.0,0.2,0.0,0.0,0.0,0.0,0.2,0.0,0.0,0.0,0.0,0.0,0.2,0.0,0.0,0.0,0.0,0.0,0.0,0.0,0.0,0.0,0.0,0.0,0.0,0.0,0.0,0.0,0.0,0.0,0.0,0.0,0.0,0.0,0.0,0.0,0.0,0.2,0.0,0.0,0.0,0.0,0.0,0.0,0.2,,,,,,,,,,
Ti20Zr20Hf20Be20(Cu17.5Ni2.5),10.1016/j.matdes.2015.08.067,,,101.3,1943,,,,0.0,0.0,0.0,0.0,0.0,0.2,0.0,0.0,0.0,0.0,0.175,0.0,0.0,0.0,0.0,0.0,0.2,0.0,0.0,0.0,0.0,0.0,0.0,0.0,0.0,0.0,0.025,0.0,0.0,0.0,0.0,0.0,0.0,0.0,0.0,0.0,0.0,0.0,0.0,0.0,0.0,0.2,0.0,0.0,0.0,0.0,0.0,0.0,0.2,,,,,,,,,,
Ti20Zr20Hf20Be20(Cu15Ni5),10.1016/j.matdes.2015.08.067,,,102.8,1992,,,,0.0,0.0,0.0,0.0,0.0,0.2,0.0,0.0,0.0,0.0,0.15,0.0,0.0,0.0,0.0,0.0,0.2,0.0,0.0,0.0,0.0,0.0,0.0,0.0,0.0,0.0,0.05,0.0,0.0,0.0,0.0,0.0,0.0,0.0,0.0,0.0,0.0,0.0,0.0,0.0,0.0,0.2,0.0,0.0,0.0,0.0,0.0,0.0,0.2,,,,,,,,,,
Ti20Zr20Hf20Be20(Cu12.5Ni7.5),10.1016/j.matdes.2015.08.067,,,106.3,2005,,,,0.0,0.0,0.0,0.0,0.0,0.2,0.0,0.0,0.0,0.0,0.125,0.0,0.0,0.0,0.0,0.0,0.2,0.0,0.0,0.0,0.0,0.0,0.0,0.0,0.0,0.0,0.075,0.0,0.0,0.0,0.0,0.0,0.0,0.0,0.0,0.0,0.0,0.0,0.0,0.0,0.0,0.2,0.0,0.0,0.0,0.0,0.0,0.0,0.2,,,,,,,,,,
Ti20Zr20Hf20Be20(Cu10Ni10),10.1016/j.matdes.2015.08.067,,,104.6,2019,,,,0.0,0.0,0.0,0.0,0.0,0.2,0.0,0.0,0.0,0.0,0.1,0.0,0.0,0.0,0.0,0.0,0.2,0.0,0.0,0.0,0.0,0.0,0.0,0.0,0.0,0.0,0.1,0.0,0.0,0.0,0.0,0.0,0.0,0.0,0.0,0.0,0.0,0.0,0.0,0.0,0.0,0.2,0.0,0.0,0.0,0.0,0.0,0.0,0.2,,,,,,,,,,
Ti20Zr20Hf20Be20(Cu7.5Ni12.5),10.1016/j.matdes.2015.08.067,,,104.9,2067,,,,0.0,0.0,0.0,0.0,0.0,0.2,0.0,0.0,0.0,0.0,0.075,0.0,0.0,0.0,0.0,0.0,0.2,0.0,0.0,0.0,0.0,0.0,0.0,0.0,0.0,0.0,0.125,0.0,0.0,0.0,0.0,0.0,0.0,0.0,0.0,0.0,0.0,0.0,0.0,0.0,0.0,0.2,0.0,0.0,0.0,0.0,0.0,0.0,0.2,,,,,,,,,,
Ti20Zr20Hf20Be20(Cu5Ni15),10.1016/j.matdes.2015.08.067,,,104.0,2088,,,,0.0,0.0,0.0,0.0,0.0,0.2,0.0,0.0,0.0,0.0,0.05,0.0,0.0,0.0,0.0,0.0,0.2,0.0,0.0,0.0,0.0,0.0,0.0,0.0,0.0,0.0,0.15,0.0,0.0,0.0,0.0,0.0,0.0,0.0,0.0,0.0,0.0,0.0,0.0,0.0,0.0,0.2,0.0,0.0,0.0,0.0,0.0,0.0,0.2,,,,,,,,,,
Ti20Zr20Hf20Be20(Cu2.5Ni17.5),10.1016/j.matdes.2015.08.067,,,105.6,2094,,,,0.0,0.0,0.0,0.0,0.0,0.2,0.0,0.0,0.0,0.0,0.025,0.0,0.0,0.0,0.0,0.0,0.2,0.0,0.0,0.0,0.0,0.0,0.0,0.0,0.0,0.0,0.175,0.0,0.0,0.0,0.0,0.0,0.0,0.0,0.0,0.0,0.0,0.0,0.0,0.0,0.0,0.2,0.0,0.0,0.0,0.0,0.0,0.0,0.2,,,,,,,,,,
Ti20Zr20Hf20Be20(Ni20),10.1016/j.matdes.2015.08.067,,,104.7,2142,,,,0.0,0.0,0.0,0.0,0.0,0.2,0.0,0.0,0.0,0.0,0.0,0.0,0.0,0.0,0.0,0.0,0.2,0.0,0.0,0.0,0.0,0.0,0.0,0.0,0.0,0.0,0.2,0.0,0.0,0.0,0.0,0.0,0.0,0.0,0.0,0.0,0.0,0.0,0.0,0.0,0.0,0.2,0.0,0.0,0.0,0.0,0.0,0.0,0.2,,,,,,,,,,
FeCoCrNiMo0.23,10.1016/j.actamat.2017.01.034,,,,378,,,,0.0,0.0,0.0,0.0,0.0,0.0,0.0,0.0,0.2364066193853428,0.2364066193853428,0.0,0.0,0.0,0.2364066193853428,0.0,0.0,0.0,0.0,0.0,0.0,0.0,0.0,0.0,0.054373522458628844,0.0,0.0,0.2364066193853428,0.0,0.0,0.0,0.0,0.0,0.0,0.0,0.0,0.0,0.0,0.0,0.0,0.0,0.0,0.0,0.0,0.0,0.0,0.0,0.0,0.0,0.0,8.320661938534279,8.127659574468085,1.9839669844052448,48.70236406619388,74.25407061542603,,,,,
FeCoCrNiMo0.23,10.1016/j.actamat.2017.01.034,,,,350,,,,0.0,0.0,0.0,0.0,0.0,0.0,0.0,0.0,0.2364066193853428,0.2364066193853428,0.0,0.0,0.0,0.2364066193853428,0.0,0.0,0.0,0.0,0.0,0.0,0.0,0.0,0.0,0.054373522458628844,0.0,0.0,0.2364066193853428,0.0,0.0,0.0,0.0,0.0,0.0,0.0,0.0,0.0,0.0,0.0,0.0,0.0,0.0,0.0,0.0,0.0,0.0,0.0,0.0,0.0,0.0,8.320661938534279,8.127659574468085,1.9839669844052448,48.70236406619388,74.25407061542603,,,,,
FeCoCrNi,10.1016/j.actamat.2017.01.034,,,,359,,,,0.0,0.0,0.0,0.0,0.0,0.0,0.0,0.0,0.25,0.25,0.0,0.0,0.0,0.25,0.0,0.0,0.0,0.0,0.0,0.0,0.0,0.0,0.0,0.0,0.0,0.0,0.25,0.0,0.0,0.0,0.0,0.0,0.0,0.0,0.0,0.0,0.0,0.0,0.0,0.0,0.0,0.0,0.0,0.0,0.0,0.0,0.0,0.0,0.0,8.208,8.25,1.9681626390487152,47.72500000000002,0.048382931470433814,,,,,
FeCoCrNiMo0.2,10.1016/j.actamat.2017.01.034,,,,254.7,,,,0.0,0.0,0.0,0.0,0.0,0.0,0.0,0.0,0.2380952380952381,0.2380952380952381,0.0,0.0,0.0,0.2380952380952381,0.0,0.0,0.0,0.0,0.0,0.0,0.0,0.0,0.0,0.04761904761904762,0.0,0.0,0.2380952380952381,0.0,0.0,0.0,0.0,0.0,0.0,0.0,0.0,0.0,0.0,0.0,0.0,0.0,0.0,0.0,0.0,0.0,0.0,0.0,0.0,0.0,0.0,8.306666666666668,8.142857142857142,1.9819919147372291,48.5809523809524,59.579260600808205,,,,,
FeNiCoCrMn,10.1016/j.actamat.2017.01.034,,,,165,,,,0.0,0.0,0.0,0.0,0.0,0.0,0.0,0.0,0.2,0.2,0.0,0.0,0.0,0.2,0.0,0.0,0.0,0.0,0.0,0.0,0.0,0.0,0.2,0.0,0.0,0.0,0.2,0.0,0.0,0.0,0.0,0.0,0.0,0.0,0.0,0.0,0.0,0.0,0.0,0.0,0.0,0.0,0.0,0.0,0.0,0.0,0.0,0.0,0.0,8.0604,8.0,2.1200523388943413,71.54,0.024970834506853574,,,,,
FeCoCrNi,10.1016/j.actamat.2017.01.034,,,,155,,,,0.0,0.0,0.0,0.0,0.0,0.0,0.0,0.0,0.25,0.25,0.0,0.0,0.0,0.25,0.0,0.0,0.0,0.0,0.0,0.0,0.0,0.0,0.0,0.0,0.0,0.0,0.25,0.0,0.0,0.0,0.0,0.0,0.0,0.0,0.0,0.0,0.0,0.0,0.0,0.0,0.0,0.0,0.0,0.0,0.0,0.0,0.0,0.0,0.0,8.208,8.25,1.9681626390487152,47.72500000000002,0.048382931470433814,,,,,
FeCoCrMnNi,10.1016/j.actamat.2017.01.034,,,,265,,,,0.0,0.0,0.0,0.0,0.0,0.0,0.0,0.0,0.2,0.2,0.0,0.0,0.0,0.2,0.0,0.0,0.0,0.0,0.0,0.0,0.0,0.0,0.2,0.0,0.0,0.0,0.2,0.0,0.0,0.0,0.0,0.0,0.0,0.0,0.0,0.0,0.0,0.0,0.0,0.0,0.0,0.0,0.0,0.0,0.0,0.0,0.0,0.0,0.0,8.0604,8.0,2.1200523388943413,71.54,0.024970834506853574,,,,,
AlCoCrCuFeNi,10.1016/j.jallcom.2010.03.074,,,,1300,,,,0.0,0.0,0.16666666666666669,0.0,0.0,0.0,0.0,0.0,0.16666666666666669,0.16666666666666669,0.16666666666666669,0.0,0.0,0.16666666666666669,0.0,0.0,0.0,0.0,0.0,0.0,0.0,0.0,0.0,0.0,0.0,0.0,0.16666666666666669,0.0,0.0,0.0,0.0,0.0,0.0,0.0,0.0,0.0,0.0,0.0,0.0,0.0,0.0,0.0,0.0,0.0,0.0,0.0,0.0,0.0,0.0,7.415333333333334,7.833333333333335,2.2111959287531815,47.416666666666686,125.09779128653624,,,,,
AlCoCrCuFeNiMo0.2,10.1016/j.jallcom.2010.03.074,,,,1420,,,,0.0,0.0,0.16129032258064516,0.0,0.0,0.0,0.0,0.0,0.16129032258064516,0.16129032258064516,0.16129032258064516,0.0,0.0,0.16129032258064516,0.0,0.0,0.0,0.0,0.0,0.0,0.0,0.0,0.0,0.03225806451612903,0.0,0.0,0.16129032258064516,0.0,0.0,0.0,0.0,0.0,0.0,0.0,0.0,0.0,0.0,0.0,0.0,0.0,0.0,0.0,0.0,0.0,0.0,0.0,0.0,0.0,0.0,7.507741935483871,7.774193548387097,2.2139139961654344,48.006451612903234,194.71818662188295,,,,,
AlCoCrCuFeNiMo0.4,10.1016/j.jallcom.2010.03.074,,,,1690,,,,0.0,0.0,0.15625,0.0,0.0,0.0,0.0,0.0,0.15625,0.15625,0.15625,0.0,0.0,0.15625,0.0,0.0,0.0,0.0,0.0,0.0,0.0,0.0,0.0,0.0625,0.0,0.0,0.15625,0.0,0.0,0.0,0.0,0.0,0.0,0.0,0.0,0.0,0.0,0.0,0.0,0.0,0.0,0.0,0.0,0.0,0.0,0.0,0.0,0.0,0.0,7.594375,7.71875,2.216467463479416,48.55937500000002,265.24781501484057,,,,,
AlCoCrCuFeNiMo0.6,10.1016/j.jallcom.2010.03.074,,,,1880,,,,0.0,0.0,0.15151515151515152,0.0,0.0,0.0,0.0,0.0,0.15151515151515152,0.15151515151515152,0.15151515151515152,0.0,0.0,0.15151515151515152,0.0,0.0,0.0,0.0,0.0,0.0,0.0,0.0,0.0,0.09090909090909091,0.0,0.0,0.15151515151515152,0.0,0.0,0.0,0.0,0.0,0.0,0.0,0.0,0.0,0.0,0.0,0.0,0.0,0.0,0.0,0.0,0.0,0.0,0.0,0.0,0.0,0.0,7.675757575757577,7.666666666666668,2.218870843000774,49.07878787878789,334.1953669582119,,,,,
AlCoCrCuFeNiMo0.8,10.1016/j.jallcom.2010.03.074,,,,1920,,,,0.0,0.0,0.14705882352941177,0.0,0.0,0.0,0.0,0.0,0.14705882352941177,0.14705882352941177,0.14705882352941177,0.0,0.0,0.14705882352941177,0.0,0.0,0.0,0.0,0.0,0.0,0.0,0.0,0.0,0.11764705882352942,0.0,0.0,0.14705882352941177,0.0,0.0,0.0,0.0,0.0,0.0,0.0,0.0,0.0,0.0,0.0,0.0,0.0,0.0,0.0,0.0,0.0,0.0,0.0,0.0,0.0,0.0,7.752352941176471,7.61764705882353,2.2211369897320306,49.56764705882355,400.23147168008495,,,,,
AlCoCrCuFeNiMo,10.1016/j.jallcom.2010.03.074,,,,1750,,,,0.0,0.0,0.14285714285714288,0.0,0.0,0.0,0.0,0.0,0.14285714285714288,0.14285714285714288,0.14285714285714288,0.0,0.0,0.14285714285714288,0.0,0.0,0.0,0.0,0.0,0.0,0.0,0.0,0.0,0.14285714285714288,0.0,0.0,0.14285714285714288,0.0,0.0,0.0,0.0,0.0,0.0,0.0,0.0,0.0,0.0,0.0,0.0,0.0,0.0,0.0,0.0,0.0,0.0,0.0,0.0,0.0,0.0,7.824571428571429,7.571428571428573,2.2232773313854404,50.02857142857145,462.66838328377816,,,,,
(TiZrNbCu)0.875Ni0.125,10.1016/j.jallcom.2016.11.179,,7.04,,89.6,,,,0.0,0.0,0.0,0.0,0.0,0.0,0.0,0.0,0.0,0.0,0.24242424242424243,0.0,0.0,0.0,0.0,0.0,0.0,0.0,0.0,0.0,0.0,0.0,0.0,0.0,0.0,0.24242424242424243,0.030303030303030304,0.0,0.0,0.0,0.0,0.0,0.0,0.0,0.0,0.0,0.0,0.0,0.0,0.0,0.0,0.24242424242424243,0.0,0.0,0.0,0.0,0.0,0.0,0.24242424242424243,7.19260606060606,6.121212121212121,2.9732798931195727,77.75151515151515,85.76768057596479,,,,,
(TiZrNbCu)0.85Ni0.15,10.1016/j.jallcom.2016.11.179,,7.1,,93.7,,,,0.0,0.0,0.0,0.0,0.0,0.0,0.0,0.0,0.0,0.0,0.24096385542168675,0.0,0.0,0.0,0.0,0.0,0.0,0.0,0.0,0.0,0.0,0.0,0.0,0.0,0.0,0.24096385542168675,0.03614457831325302,0.0,0.0,0.0,0.0,0.0,0.0,0.0,0.0,0.0,0.0,0.0,0.0,0.0,0.0,0.24096385542168675,0.0,0.0,0.0,0.0,0.0,0.0,0.24096385542168675,7.202939759036144,6.144578313253012,2.968178202068417,77.66024096385544,84.0418632012256,,,,,
(TiZrNbCu)0.8Ni0.2,10.1016/j.jallcom.2016.11.179,,7.16,,98.2,,,,0.0,0.0,0.0,0.0,0.0,0.0,0.0,0.0,0.0,0.0,0.23809523809523808,0.0,0.0,0.0,0.0,0.0,0.0,0.0,0.0,0.0,0.0,0.0,0.0,0.0,0.0,0.23809523809523808,0.047619047619047616,0.0,0.0,0.0,0.0,0.0,0.0,0.0,0.0,0.0,0.0,0.0,0.0,0.0,0.0,0.23809523809523808,0.0,0.0,0.0,0.0,0.0,0.0,0.23809523809523808,7.223238095238095,6.190476190476191,2.958202716823406,77.4809523809524,79.98884035191341,,,,,
(TiZrNbCu)0.75Ni0.25,10.1016/j.jallcom.2016.11.179,,7.17,,103.8,,,,0.0,0.0,0.0,0.0,0.0,0.0,0.0,0.0,0.0,0.0,0.23529411764705882,0.0,0.0,0.0,0.0,0.0,0.0,0.0,0.0,0.0,0.0,0.0,0.0,0.0,0.0,0.23529411764705882,0.058823529411764705,0.0,0.0,0.0,0.0,0.0,0.0,0.0,0.0,0.0,0.0,0.0,0.0,0.0,0.0,0.23529411764705882,0.0,0.0,0.0,0.0,0.0,0.0,0.23529411764705882,7.243058823529412,6.235294117647059,2.94851994851995,77.30588235294117,75.18456074565184,,,,,
(TiZrNbCu)0.875Ni0.125,10.1016/j.jallcom.2016.11.179,,7.11,,116.7,,,,0.0,0.0,0.0,0.0,0.0,0.0,0.0,0.0,0.0,0.0,0.24242424242424243,0.0,0.0,0.0,0.0,0.0,0.0,0.0,0.0,0.0,0.0,0.0,0.0,0.0,0.0,0.24242424242424243,0.030303030303030304,0.0,0.0,0.0,0.0,0.0,0.0,0.0,0.0,0.0,0.0,0.0,0.0,0.0,0.0,0.24242424242424243,0.0,0.0,0.0,0.0,0.0,0.0,0.24242424242424243,7.19260606060606,6.121212121212121,2.9732798931195727,77.75151515151515,85.76768057596479,,,,,
(TiZrNbCu)0.85Ni0.15,10.1016/j.jallcom.2016.11.179,,7.13,,119,,,,0.0,0.0,0.0,0.0,0.0,0.0,0.0,0.0,0.0,0.0,0.24096385542168675,0.0,0.0,0.0,0.0,0.0,0.0,0.0,0.0,0.0,0.0,0.0,0.0,0.0,0.0,0.24096385542168675,0.03614457831325302,0.0,0.0,0.0,0.0,0.0,0.0,0.0,0.0,0.0,0.0,0.0,0.0,0.0,0.0,0.24096385542168675,0.0,0.0,0.0,0.0,0.0,0.0,0.24096385542168675,7.202939759036144,6.144578313253012,2.968178202068417,77.66024096385544,84.0418632012256,,,,,
(TiZrNbCu)0.8Ni0.2,10.1016/j.jallcom.2016.11.179,,7.2,,123.8,,,,0.0,0.0,0.0,0.0,0.0,0.0,0.0,0.0,0.0,0.0,0.23809523809523808,0.0,0.0,0.0,0.0,0.0,0.0,0.0,0.0,0.0,0.0,0.0,0.0,0.0,0.0,0.23809523809523808,0.047619047619047616,0.0,0.0,0.0,0.0,0.0,0.0,0.0,0.0,0.0,0.0,0.0,0.0,0.0,0.0,0.23809523809523808,0.0,0.0,0.0,0.0,0.0,0.0,0.23809523809523808,7.223238095238095,6.190476190476191,2.958202716823406,77.4809523809524,79.98884035191341,,,,,
(TiZrNbCu)0.75Ni0.25,10.1016/j.jallcom.2016.11.179,,7.28,,128.6,,,,0.0,0.0,0.0,0.0,0.0,0.0,0.0,0.0,0.0,0.0,0.23529411764705882,0.0,0.0,0.0,0.0,0.0,0.0,0.0,0.0,0.0,0.0,0.0,0.0,0.0,0.0,0.23529411764705882,0.058823529411764705,0.0,0.0,0.0,0.0,0.0,0.0,0.0,0.0,0.0,0.0,0.0,0.0,0.0,0.0,0.23529411764705882,0.0,0.0,0.0,0.0,0.0,0.0,0.23529411764705882,7.243058823529412,6.235294117647059,2.94851994851995,77.30588235294117,75.18456074565184,,,,,
Al9CrFeNi,10.1016/j.msea.2016.11.019,,,,770,,,,0.0,0.0,0.75,0.0,0.0,0.0,0.0,0.0,0.0,0.08333333333333333,0.0,0.0,0.0,0.08333333333333333,0.0,0.0,0.0,0.0,0.0,0.0,0.0,0.0,0.0,0.0,0.0,0.0,0.08333333333333333,0.0,0.0,0.0,0.0,0.0,0.0,0.0,0.0,0.0,0.0,0.0,0.0,0.0,0.0,0.0,0.0,0.0,0.0,0.0,0.0,0.0,0.0,4.019333333333334,4.25,2.609285597515121,46.608333333333356,,,,,,
Al10CrFeNi,10.1016/j.msea.2016.11.019,,,,843.2,,,,0.0,0.0,0.7692307692307693,0.0,0.0,0.0,0.0,0.0,0.0,0.07692307692307693,0.0,0.0,0.0,0.07692307692307693,0.0,0.0,0.0,0.0,0.0,0.0,0.0,0.0,0.0,0.0,0.0,0.0,0.07692307692307693,0.0,0.0,0.0,0.0,0.0,0.0,0.0,0.0,0.0,0.0,0.0,0.0,0.0,0.0,0.0,0.0,0.0,0.0,0.0,0.0,0.0,0.0,3.917846153846154,4.153846153846154,2.636059083295264,46.57692307692308,,,,,,
Al11CrFeNi,10.1016/j.msea.2016.11.019,,,,1044,,,,0.0,0.0,0.7857142857142858,0.0,0.0,0.0,0.0,0.0,0.0,0.07142857142857144,0.0,0.0,0.0,0.07142857142857144,0.0,0.0,0.0,0.0,0.0,0.0,0.0,0.0,0.0,0.0,0.0,0.0,0.07142857142857144,0.0,0.0,0.0,0.0,0.0,0.0,0.0,0.0,0.0,0.0,0.0,0.0,0.0,0.0,0.0,0.0,0.0,0.0,0.0,0.0,0.0,0.0,3.830857142857143,4.071428571428573,2.659398603391763,46.55000000000001,,,,,,
Al12CrFeNi,10.1016/j.msea.2016.11.019,,,,906.8,,,,0.0,0.0,0.8,0.0,0.0,0.0,0.0,0.0,0.0,0.06666666666666667,0.0,0.0,0.0,0.06666666666666667,0.0,0.0,0.0,0.0,0.0,0.0,0.0,0.0,0.0,0.0,0.0,0.0,0.06666666666666667,0.0,0.0,0.0,0.0,0.0,0.0,0.0,0.0,0.0,0.0,0.0,0.0,0.0,0.0,0.0,0.0,0.0,0.0,0.0,0.0,0.0,0.0,3.7554666666666665,4.0,2.6799250033480644,46.52666666666667,,,,,,
Al13CrFeNi,10.1016/j.msea.2016.11.019,,,,1122.8,,,,0.0,0.0,0.8125,0.0,0.0,0.0,0.0,0.0,0.0,0.0625,0.0,0.0,0.0,0.0625,0.0,0.0,0.0,0.0,0.0,0.0,0.0,0.0,0.0,0.0,0.0,0.0,0.0625,0.0,0.0,0.0,0.0,0.0,0.0,0.0,0.0,0.0,0.0,0.0,0.0,0.0,0.0,0.0,0.0,0.0,0.0,0.0,0.0,0.0,0.0,3.6895000000000002,3.9375,2.698117973980043,46.50625000000001,,,,,,
CoCrFeMnNi,10.1016/j.cossms.2017.08.003,,,,,,,,0.0,0.0,0.0,0.0,0.0,0.0,0.0,0.0,0.2,0.2,0.0,0.0,0.0,0.2,0.0,0.0,0.0,0.0,0.0,0.0,0.0,0.0,0.2,0.0,0.0,0.0,0.2,0.0,0.0,0.0,0.0,0.0,0.0,0.0,0.0,0.0,0.0,0.0,0.0,0.0,0.0,0.0,0.0,0.0,0.0,0.0,0.0,0.0,0.0,8.0604,8.0,2.1200523388943413,71.54,0.024970834506853574,,,,,
Ti20Zr20Hf20Be20Cu20,10.1016/j.msea.2017.01.094,,,,1889,,,,0.0,0.0,0.0,0.0,0.0,0.2,0.0,0.0,0.0,0.0,0.2,0.0,0.0,0.0,0.0,0.0,0.2,0.0,0.0,0.0,0.0,0.0,0.0,0.0,0.0,0.0,0.0,0.0,0.0,0.0,0.0,0.0,0.0,0.0,0.0,0.0,0.0,0.0,0.0,0.0,0.0,0.2,0.0,0.0,0.0,0.0,0.0,0.0,0.2,,,,,,,,,,
Ti20Zr20Hf20Be20Cu10Ni10,10.1016/j.msea.2017.01.094,,,,2019,,,,0.0,0.0,0.0,0.0,0.0,0.2,0.0,0.0,0.0,0.0,0.1,0.0,0.0,0.0,0.0,0.0,0.2,0.0,0.0,0.0,0.0,0.0,0.0,0.0,0.0,0.0,0.1,0.0,0.0,0.0,0.0,0.0,0.0,0.0,0.0,0.0,0.0,0.0,0.0,0.0,0.0,0.2,0.0,0.0,0.0,0.0,0.0,0.0,0.2,,,,,,,,,,
Al0.3CoCrFeNi,10.1016/j.matdes.2017.02.072,,,,,,159.0,,0.0,0.0,0.06976744186046512,0.0,0.0,0.0,0.0,0.0,0.23255813953488372,0.23255813953488372,0.0,0.0,0.0,0.23255813953488372,0.0,0.0,0.0,0.0,0.0,0.0,0.0,0.0,0.0,0.0,0.0,0.0,0.23255813953488372,0.0,0.0,0.0,0.0,0.0,0.0,0.0,0.0,0.0,0.0,0.0,0.0,0.0,0.0,0.0,0.0,0.0,0.0,0.0,0.0,0.0,0.0,7.823720930232558,7.883720930232558,2.0189642596644783,47.61860465116281,109.4013305938485,,,,,
Al0.3CoCrFeNi,10.1016/j.matdes.2017.02.072,,,,,,220.0,,0.0,0.0,0.06976744186046512,0.0,0.0,0.0,0.0,0.0,0.23255813953488372,0.23255813953488372,0.0,0.0,0.0,0.23255813953488372,0.0,0.0,0.0,0.0,0.0,0.0,0.0,0.0,0.0,0.0,0.0,0.0,0.23255813953488372,0.0,0.0,0.0,0.0,0.0,0.0,0.0,0.0,0.0,0.0,0.0,0.0,0.0,0.0,0.0,0.0,0.0,0.0,0.0,0.0,0.0,0.0,7.823720930232558,7.883720930232558,2.0189642596644783,47.61860465116281,109.4013305938485,,,,,
Al0.3CoCrFeNi,10.1016/j.matdes.2017.02.072,,,,,,215.0,,0.0,0.0,0.06976744186046512,0.0,0.0,0.0,0.0,0.0,0.23255813953488372,0.23255813953488372,0.0,0.0,0.0,0.23255813953488372,0.0,0.0,0.0,0.0,0.0,0.0,0.0,0.0,0.0,0.0,0.0,0.0,0.23255813953488372,0.0,0.0,0.0,0.0,0.0,0.0,0.0,0.0,0.0,0.0,0.0,0.0,0.0,0.0,0.0,0.0,0.0,0.0,0.0,0.0,0.0,0.0,7.823720930232558,7.883720930232558,2.0189642596644783,47.61860465116281,109.4013305938485,,,,,
Al0.3CoCrFeNi,10.1016/j.matdes.2017.02.072,,,,,,285.0,,0.0,0.0,0.06976744186046512,0.0,0.0,0.0,0.0,0.0,0.23255813953488372,0.23255813953488372,0.0,0.0,0.0,0.23255813953488372,0.0,0.0,0.0,0.0,0.0,0.0,0.0,0.0,0.0,0.0,0.0,0.0,0.23255813953488372,0.0,0.0,0.0,0.0,0.0,0.0,0.0,0.0,0.0,0.0,0.0,0.0,0.0,0.0,0.0,0.0,0.0,0.0,0.0,0.0,0.0,0.0,7.823720930232558,7.883720930232558,2.0189642596644783,47.61860465116281,109.4013305938485,,,,,
Al0.3CoCrFeNi,10.1016/j.matdes.2017.02.072,,,,,,263.0,,0.0,0.0,0.06976744186046512,0.0,0.0,0.0,0.0,0.0,0.23255813953488372,0.23255813953488372,0.0,0.0,0.0,0.23255813953488372,0.0,0.0,0.0,0.0,0.0,0.0,0.0,0.0,0.0,0.0,0.0,0.0,0.23255813953488372,0.0,0.0,0.0,0.0,0.0,0.0,0.0,0.0,0.0,0.0,0.0,0.0,0.0,0.0,0.0,0.0,0.0,0.0,0.0,0.0,0.0,0.0,7.823720930232558,7.883720930232558,2.0189642596644783,47.61860465116281,109.4013305938485,,,,,
Al0.3CoCrFeNi,10.1016/j.matdes.2017.02.072,,,,,,490.0,,0.0,0.0,0.06976744186046512,0.0,0.0,0.0,0.0,0.0,0.23255813953488372,0.23255813953488372,0.0,0.0,0.0,0.23255813953488372,0.0,0.0,0.0,0.0,0.0,0.0,0.0,0.0,0.0,0.0,0.0,0.0,0.23255813953488372,0.0,0.0,0.0,0.0,0.0,0.0,0.0,0.0,0.0,0.0,0.0,0.0,0.0,0.0,0.0,0.0,0.0,0.0,0.0,0.0,0.0,0.0,7.823720930232558,7.883720930232558,2.0189642596644783,47.61860465116281,109.4013305938485,,,,,
Al0.5NbTa0.8Ti1.5V0.2Zr,10.1038/s41598-018-27144-3,,,,2032,,,,0.0,0.0,0.1,0.0,0.0,0.0,0.0,0.0,0.0,0.0,0.0,0.0,0.0,0.0,0.0,0.0,0.0,0.0,0.0,0.0,0.0,0.0,0.0,0.0,0.0,0.2,0.0,0.0,0.0,0.0,0.0,0.0,0.0,0.0,0.0,0.0,0.0,0.0,0.0,0.0,0.16,0.3,0.04,0.0,0.0,0.0,0.0,0.0,0.2,7.554600000000001,4.3,2.960474308300396,85.53600000000002,37.85846409051412,,,,,
Al0.5NbTa0.8Ti1.5V0.2Zr,10.1038/s41598-018-27144-3,,,,,1774.0,,,0.0,0.0,0.1,0.0,0.0,0.0,0.0,0.0,0.0,0.0,0.0,0.0,0.0,0.0,0.0,0.0,0.0,0.0,0.0,0.0,0.0,0.0,0.0,0.0,0.0,0.2,0.0,0.0,0.0,0.0,0.0,0.0,0.0,0.0,0.0,0.0,0.0,0.0,0.0,0.0,0.16,0.3,0.04,0.0,0.0,0.0,0.0,0.0,0.2,7.554600000000001,4.3,2.960474308300396,85.53600000000002,37.85846409051412,,,,,
Al0.5NbTa0.8Ti1.5V0.2Zr,10.1038/s41598-018-27144-3,,,,1065,,,,0.0,0.0,0.1,0.0,0.0,0.0,0.0,0.0,0.0,0.0,0.0,0.0,0.0,0.0,0.0,0.0,0.0,0.0,0.0,0.0,0.0,0.0,0.0,0.0,0.0,0.2,0.0,0.0,0.0,0.0,0.0,0.0,0.0,0.0,0.0,0.0,0.0,0.0,0.0,0.0,0.16,0.3,0.04,0.0,0.0,0.0,0.0,0.0,0.2,7.554600000000001,4.3,2.960474308300396,85.53600000000002,37.85846409051412,,,,,
Al0.5NbTa0.8Ti1.5V0.2Zr,10.1038/s41598-018-27144-3,,,,,975.0,,C,0.0,0.0,0.1,0.0,0.0,0.0,0.0,0.0,0.0,0.0,0.0,0.0,0.0,0.0,0.0,0.0,0.0,0.0,0.0,0.0,0.0,0.0,0.0,0.0,0.0,0.2,0.0,0.0,0.0,0.0,0.0,0.0,0.0,0.0,0.0,0.0,0.0,0.0,0.0,0.0,0.16,0.3,0.04,0.0,0.0,0.0,0.0,0.0,0.2,7.554600000000001,4.3,2.960474308300396,85.53600000000002,37.85846409051412,,,,,
Al0.5NbTa0.8Ti1.5V0.2Zr,10.1038/s41598-018-27144-3,,,,1345,,,C,0.0,0.0,0.1,0.0,0.0,0.0,0.0,0.0,0.0,0.0,0.0,0.0,0.0,0.0,0.0,0.0,0.0,0.0,0.0,0.0,0.0,0.0,0.0,0.0,0.0,0.2,0.0,0.0,0.0,0.0,0.0,0.0,0.0,0.0,0.0,0.0,0.0,0.0,0.0,0.0,0.16,0.3,0.04,0.0,0.0,0.0,0.0,0.0,0.2,7.554600000000001,4.3,2.960474308300396,85.53600000000002,37.85846409051412,,,,,
Al0.5NbTa0.8Ti1.5V0.2Zr,10.1038/s41598-018-27144-3,,,,,1423.0,,C,0.0,0.0,0.1,0.0,0.0,0.0,0.0,0.0,0.0,0.0,0.0,0.0,0.0,0.0,0.0,0.0,0.0,0.0,0.0,0.0,0.0,0.0,0.0,0.0,0.0,0.2,0.0,0.0,0.0,0.0,0.0,0.0,0.0,0.0,0.0,0.0,0.0,0.0,0.0,0.0,0.16,0.3,0.04,0.0,0.0,0.0,0.0,0.0,0.2,7.554600000000001,4.3,2.960474308300396,85.53600000000002,37.85846409051412,,,,,
Nb30Mo30Hf20Co20 ,10.1016/j.mtla.2021.101225,,,,1180,,,C,0.0,0.0,0.0,0.0,0.0,0.0,0.0,0.0,0.2,0.0,0.0,0.0,0.0,0.0,0.0,0.0,0.2,0.0,0.0,0.0,0.0,0.0,0.0,0.3,0.0,0.3,0.0,0.0,0.0,0.0,0.0,0.0,0.0,0.0,0.0,0.0,0.0,0.0,0.0,0.0,0.0,0.0,0.0,0.0,0.0,0.0,0.0,0.0,0.0,10.097,5.9,3.0223713646532437,79.98999999999998,1198.1092934918763,,,,,
Nb30Mo30Hf20Co20 ,10.1016/j.mtla.2021.101225,,,,,370.0,,C,0.0,0.0,0.0,0.0,0.0,0.0,0.0,0.0,0.2,0.0,0.0,0.0,0.0,0.0,0.0,0.0,0.2,0.0,0.0,0.0,0.0,0.0,0.0,0.3,0.0,0.3,0.0,0.0,0.0,0.0,0.0,0.0,0.0,0.0,0.0,0.0,0.0,0.0,0.0,0.0,0.0,0.0,0.0,0.0,0.0,0.0,0.0,0.0,0.0,10.097,5.9,3.0223713646532437,79.98999999999998,1198.1092934918763,,,,,
Nb30Mo30Hf20Co20 ,10.1016/j.mtla.2021.101225,,,,1635,,,C,0.0,0.0,0.0,0.0,0.0,0.0,0.0,0.0,0.2,0.0,0.0,0.0,0.0,0.0,0.0,0.0,0.2,0.0,0.0,0.0,0.0,0.0,0.0,0.3,0.0,0.3,0.0,0.0,0.0,0.0,0.0,0.0,0.0,0.0,0.0,0.0,0.0,0.0,0.0,0.0,0.0,0.0,0.0,0.0,0.0,0.0,0.0,0.0,0.0,10.097,5.9,3.0223713646532437,79.98999999999998,1198.1092934918763,,,,,
Nb30Mo30Hf20Co20 ,10.1016/j.mtla.2021.101225,,,,,485.0,,C,0.0,0.0,0.0,0.0,0.0,0.0,0.0,0.0,0.2,0.0,0.0,0.0,0.0,0.0,0.0,0.0,0.2,0.0,0.0,0.0,0.0,0.0,0.0,0.3,0.0,0.3,0.0,0.0,0.0,0.0,0.0,0.0,0.0,0.0,0.0,0.0,0.0,0.0,0.0,0.0,0.0,0.0,0.0,0.0,0.0,0.0,0.0,0.0,0.0,10.097,5.9,3.0223713646532437,79.98999999999998,1198.1092934918763,,,,,
AlCoCrFeNi21,10.1016/j.jmrt.2024.03.207,BCC,,,540,,,T,0.0,0.0,0.04,0.0,0.0,0.0,0.0,0.0,0.04,0.04,0.0,0.0,0.0,0.04,0.0,0.0,0.0,0.0,0.0,0.0,0.0,0.0,0.0,0.0,0.0,0.0,0.84,0.0,0.0,0.0,0.0,0.0,0.0,0.0,0.0,0.0,0.0,0.0,0.0,0.0,0.0,0.0,0.0,0.0,0.0,0.0,0.0,0.0,0.0,8.54768,9.44,2.260565815867745,59.56400000000002,,,,,,
AlCoCrFeNi21,10.1016/j.jmrt.2024.03.207,BCC,,,600,,,T,0.0,0.0,0.04,0.0,0.0,0.0,0.0,0.0,0.04,0.04,0.0,0.0,0.0,0.04,0.0,0.0,0.0,0.0,0.0,0.0,0.0,0.0,0.0,0.0,0.0,0.0,0.84,0.0,0.0,0.0,0.0,0.0,0.0,0.0,0.0,0.0,0.0,0.0,0.0,0.0,0.0,0.0,0.0,0.0,0.0,0.0,0.0,0.0,0.0,8.54768,9.44,2.260565815867745,59.56400000000002,,,,,,
AlCoCrFeNi21,10.1016/j.jmrt.2024.03.207,BCC,,,675,,,T,0.0,0.0,0.04,0.0,0.0,0.0,0.0,0.0,0.04,0.04,0.0,0.0,0.0,0.04,0.0,0.0,0.0,0.0,0.0,0.0,0.0,0.0,0.0,0.0,0.0,0.0,0.84,0.0,0.0,0.0,0.0,0.0,0.0,0.0,0.0,0.0,0.0,0.0,0.0,0.0,0.0,0.0,0.0,0.0,0.0,0.0,0.0,0.0,0.0,8.54768,9.44,2.260565815867745,59.56400000000002,,,,,,
Ti67Nb16Zr17,10.1016/j.jallcom.2022.168290,BCC,,,510,,,T,0.0,0.0,0.0,0.0,0.0,0.0,0.0,0.0,0.0,0.0,0.0,0.0,0.0,0.0,0.0,0.0,0.0,0.0,0.0,0.0,0.0,0.0,0.0,0.0,0.0,0.16,0.0,0.0,0.0,0.0,0.0,0.0,0.0,0.0,0.0,0.0,0.0,0.0,0.0,0.0,0.0,0.67,0.0,0.0,0.0,0.0,0.0,0.0,0.17,5.49862,4.16,2.71916971916972,81.67700000000002,0.001383461355392309,,,,,
Ti59Nb14Zr15Al12,10.1016/j.jallcom.2022.168290,BCC,,,905,,,T,0.0,0.0,0.12,0.0,0.0,0.0,0.0,0.0,0.0,0.0,0.0,0.0,0.0,0.0,0.0,0.0,0.0,0.0,0.0,0.0,0.0,0.0,0.0,0.0,0.0,0.14,0.0,0.0,0.0,0.0,0.0,0.0,0.0,0.0,0.0,0.0,0.0,0.0,0.0,0.0,0.0,0.59,0.0,0.0,0.0,0.0,0.0,0.0,0.15,5.16034,4.02,2.7492807233867653,77.375,,,,,,
Ti58.3Nb13.9Zr14.8Al13,10.1016/j.jallcom.2022.168290,BCC,,,1160,,,T,0.0,0.0,0.13,0.0,0.0,0.0,0.0,0.0,0.0,0.0,0.0,0.0,0.0,0.0,0.0,0.0,0.0,0.0,0.0,0.0,0.0,0.0,0.0,0.0,0.0,0.139,0.0,0.0,0.0,0.0,0.0,0.0,0.0,0.0,0.0,0.0,0.0,0.0,0.0,0.0,0.0,0.583,0.0,0.0,0.0,0.0,0.0,0.0,0.14800000000000002,5.134188,4.009,2.752705427313501,77.0538,,,,,,
Ti57.6Nb13.8Zr14.6Al14,10.1016/j.jallcom.2022.168290,BCC,,,1080,,,T,0.0,0.0,0.14,0.0,0.0,0.0,0.0,0.0,0.0,0.0,0.0,0.0,0.0,0.0,0.0,0.0,0.0,0.0,0.0,0.0,0.0,0.0,0.0,0.0,0.0,0.138,0.0,0.0,0.0,0.0,0.0,0.0,0.0,0.0,0.0,0.0,0.0,0.0,0.0,0.0,0.0,0.5760000000000001,0.0,0.0,0.0,0.0,0.0,0.0,0.146,5.108036,3.9980000000000007,2.7561377492173347,76.7326,,,,,,
Ti53.6Nb12.8Zr13.6Al20,10.1016/j.jallcom.2022.168290,BCC,,,590,,,T,0.0,0.0,0.2,0.0,0.0,0.0,0.0,0.0,0.0,0.0,0.0,0.0,0.0,0.0,0.0,0.0,0.0,0.0,0.0,0.0,0.0,0.0,0.0,0.0,0.0,0.128,0.0,0.0,0.0,0.0,0.0,0.0,0.0,0.0,0.0,0.0,0.0,0.0,0.0,0.0,0.0,0.536,0.0,0.0,0.0,0.0,0.0,0.0,0.136,4.9388960000000015,3.9280000000000004,2.7714853452558366,74.58160000000001,,,,,,
Zr45Ti31.5Nb13.5Al10,10.1016/j.jmst.2021.08.034,BCC,,,1012,,,T,0.0,0.0,0.1,0.0,0.0,0.0,0.0,0.0,0.0,0.0,0.0,0.0,0.0,0.0,0.0,0.0,0.0,0.0,0.0,0.0,0.0,0.0,0.0,0.0,0.0,0.135,0.0,0.0,0.0,0.0,0.0,0.0,0.0,0.0,0.0,0.0,0.0,0.0,0.0,0.0,0.0,0.315,0.0,0.0,0.0,0.0,0.0,0.0,0.45,5.780340000000001,4.035,2.8473282442748094,74.262,,,,,,
Zr45Ti31.5Nb13.5Al10,10.1016/j.jmst.2021.08.034,BCC,,,1143,,,T,0.0,0.0,0.1,0.0,0.0,0.0,0.0,0.0,0.0,0.0,0.0,0.0,0.0,0.0,0.0,0.0,0.0,0.0,0.0,0.0,0.0,0.0,0.0,0.0,0.0,0.135,0.0,0.0,0.0,0.0,0.0,0.0,0.0,0.0,0.0,0.0,0.0,0.0,0.0,0.0,0.0,0.315,0.0,0.0,0.0,0.0,0.0,0.0,0.45,5.780340000000001,4.035,2.8473282442748094,74.262,,,,,,
Zr40Ti28Nb12Al20,10.1016/j.jmst.2021.08.034,BCC,,,1512,,,T,0.0,0.0,0.2,0.0,0.0,0.0,0.0,0.0,0.0,0.0,0.0,0.0,0.0,0.0,0.0,0.0,0.0,0.0,0.0,0.0,0.0,0.0,0.0,0.0,0.0,0.12,0.0,0.0,0.0,0.0,0.0,0.0,0.0,0.0,0.0,0.0,0.0,0.0,0.0,0.0,0.0,0.28,0.0,0.0,0.0,0.0,0.0,0.0,0.4,5.43808,3.9200000000000004,2.8635976129582272,71.144,,,,,,
 TiZrVNb,10.1016/j.msea.2023.145861,BCC,,,550,,,T,0.0,0.0,0.0,0.0,0.0,0.0,0.0,0.0,0.0,0.0,0.0,0.0,0.0,0.0,0.0,0.0,0.0,0.0,0.0,0.0,0.0,0.0,0.0,0.0,0.0,0.25,0.0,0.0,0.0,0.0,0.0,0.0,0.0,0.0,0.0,0.0,0.0,0.0,0.0,0.0,0.0,0.25,0.25,0.0,0.0,0.0,0.0,0.0,0.25,6.4265,4.5,3.1754385964912277,98.17500000000001,154.03405557586836,,,,,
 Ti23.3Zr23.3V23.3Nb23.3Al6.67,10.1016/j.msea.2023.145861,BCC,,,700,,,T,0.0,0.0,0.06678682286973064,0.0,0.0,0.0,0.0,0.0,0.0,0.0,0.0,0.0,0.0,0.0,0.0,0.0,0.0,0.0,0.0,0.0,0.0,0.0,0.0,0.0,0.0,0.23330329428256733,0.0,0.0,0.0,0.0,0.0,0.0,0.0,0.0,0.0,0.0,0.0,0.0,0.0,0.0,0.0,0.23330329428256733,0.23330329428256733,0.0,0.0,0.0,0.0,0.0,0.23330329428256733,6.177618904575948,4.399819765695404,3.1631481286979657,94.70375488134573,118.94802451520324,,,,,
 Ti21.875Zr21.875V21.875Nb21.875Al12.5,10.1016/j.msea.2023.145861,BCC,,,940,,,T,0.0,0.0,0.125,0.0,0.0,0.0,0.0,0.0,0.0,0.0,0.0,0.0,0.0,0.0,0.0,0.0,0.0,0.0,0.0,0.0,0.0,0.0,0.0,0.0,0.0,0.21875,0.0,0.0,0.0,0.0,0.0,0.0,0.0,0.0,0.0,0.0,0.0,0.0,0.0,0.0,0.0,0.21875,0.21875,0.0,0.0,0.0,0.0,0.0,0.21875,5.9606875,4.3125,3.1525054466230955,91.678125,91.27234620195411,,,,,
 Ti20.625Zr20.625V20.625Nb20.625Al17.5,10.1016/j.msea.2023.145861,BCC,,,1050,,,T,0.0,0.0,0.175,0.0,0.0,0.0,0.0,0.0,0.0,0.0,0.0,0.0,0.0,0.0,0.0,0.0,0.0,0.0,0.0,0.0,0.0,0.0,0.0,0.0,0.0,0.20625,0.0,0.0,0.0,0.0,0.0,0.0,0.0,0.0,0.0,0.0,0.0,0.0,0.0,0.0,0.0,0.20625,0.20625,0.0,0.0,0.0,0.0,0.0,0.20625,5.7743625,4.2375,3.14341590612777,89.07937500000001,69.92741265614369,,,,,
HfMoNbTaTi,10.1016/j.actamat.2022.118132,BCC,,,1400,,,C,0.0,0.0,0.0,0.0,0.0,0.0,0.0,0.0,0.0,0.0,0.0,0.0,0.0,0.0,0.0,0.0,0.2,0.0,0.0,0.0,0.0,0.0,0.0,0.2,0.0,0.2,0.0,0.0,0.0,0.0,0.0,0.0,0.0,0.0,0.0,0.0,0.0,0.0,0.0,0.0,0.2,0.2,0.0,0.0,0.0,0.0,0.0,0.0,0.0,10.6712,4.8,2.9561403508771944,85.44,222.63423315141333,,,,,
HfMoNbTi,10.1016/j.actamat.2022.118132,BCC,,,1380,,,C,0.0,0.0,0.0,0.0,0.0,0.0,0.0,0.0,0.0,0.0,0.0,0.0,0.0,0.0,0.0,0.0,0.25,0.0,0.0,0.0,0.0,0.0,0.0,0.25,0.0,0.25,0.0,0.0,0.0,0.0,0.0,0.0,0.0,0.0,0.0,0.0,0.0,0.0,0.0,0.0,0.0,0.25,0.0,0.0,0.0,0.0,0.0,0.0,0.0,9.1665,4.75,3.000000000000001,83.10000000000001,259.2882401315611,,,,,
HfMoNbTaZr,10.1016/j.actamat.2022.118132,BCC,,,1550,,,C,0.0,0.0,0.0,0.0,0.0,0.0,0.0,0.0,0.0,0.0,0.0,0.0,0.0,0.0,0.0,0.0,0.2,0.0,0.0,0.0,0.0,0.0,0.0,0.2,0.0,0.2,0.0,0.0,0.0,0.0,0.0,0.0,0.0,0.0,0.0,0.0,0.0,0.0,0.0,0.0,0.2,0.0,0.0,0.0,0.0,0.0,0.0,0.0,0.2,11.074000000000002,4.8,3.0450450450450464,83.14000000000001,350.3173118196149,,,,,
HfMoTaTiZr,10.1016/j.actamat.2022.118132,BCC,,,1700,,,C,0.0,0.0,0.0,0.0,0.0,0.0,0.0,0.0,0.0,0.0,0.0,0.0,0.0,0.0,0.0,0.0,0.2,0.0,0.0,0.0,0.0,0.0,0.0,0.2,0.0,0.0,0.0,0.0,0.0,0.0,0.0,0.0,0.0,0.0,0.0,0.0,0.0,0.0,0.0,0.0,0.2,0.2,0.0,0.0,0.0,0.0,0.0,0.0,0.2,10.2612,4.6,2.7154471544715455,73.1,305.75348595838074,,,,,
HfMoNbTiZr,10.1016/j.actamat.2022.118132,BCC,,,1420,,,C,0.0,0.0,0.0,0.0,0.0,0.0,0.0,0.0,0.0,0.0,0.0,0.0,0.0,0.0,0.0,0.0,0.2,0.0,0.0,0.0,0.0,0.0,0.0,0.2,0.0,0.2,0.0,0.0,0.0,0.0,0.0,0.0,0.0,0.0,0.0,0.0,0.0,0.0,0.0,0.0,0.0,0.2,0.0,0.0,0.0,0.0,0.0,0.0,0.2,8.6372,4.6,2.9561403508771944,79.30000000000001,250.58277303109804,,,,,
AlMo0.5NbTa0.5TiZr0.5,10.1016/j.msea.2024.146513,BCC,,,764,,,T,0.0,0.0,0.2222222222222222,0.0,0.0,0.0,0.0,0.0,0.0,0.0,0.0,0.0,0.0,0.0,0.0,0.0,0.0,0.0,0.0,0.0,0.0,0.0,0.0,0.1111111111111111,0.0,0.2222222222222222,0.0,0.0,0.0,0.0,0.0,0.0,0.0,0.0,0.0,0.0,0.0,0.0,0.0,0.0,0.1111111111111111,0.2222222222222222,0.0,0.0,0.0,0.0,0.0,0.0,0.1111111111111111,7.2268888888888885,4.333333333333333,2.951338199513382,79.97777777777777,57.803846890358066,,,,,
AlMo0.5NbTa0.5TiZr0.5,10.1016/j.msea.2024.146513,BCC,,,750,,,T,0.0,0.0,0.2222222222222222,0.0,0.0,0.0,0.0,0.0,0.0,0.0,0.0,0.0,0.0,0.0,0.0,0.0,0.0,0.0,0.0,0.0,0.0,0.0,0.0,0.1111111111111111,0.0,0.2222222222222222,0.0,0.0,0.0,0.0,0.0,0.0,0.0,0.0,0.0,0.0,0.0,0.0,0.0,0.0,0.1111111111111111,0.2222222222222222,0.0,0.0,0.0,0.0,0.0,0.0,0.1111111111111111,7.2268888888888885,4.333333333333333,2.951338199513382,79.97777777777777,57.803846890358066,,,,,
AlMo0.5NbTa0.5TiZr0.5,10.1016/j.msea.2024.146513,BCC,,,763,,,T,0.0,0.0,0.2222222222222222,0.0,0.0,0.0,0.0,0.0,0.0,0.0,0.0,0.0,0.0,0.0,0.0,0.0,0.0,0.0,0.0,0.0,0.0,0.0,0.0,0.1111111111111111,0.0,0.2222222222222222,0.0,0.0,0.0,0.0,0.0,0.0,0.0,0.0,0.0,0.0,0.0,0.0,0.0,0.0,0.1111111111111111,0.2222222222222222,0.0,0.0,0.0,0.0,0.0,0.0,0.1111111111111111,7.2268888888888885,4.333333333333333,2.951338199513382,79.97777777777777,57.803846890358066,,,,,
AlMo0.5NbTa0.5TiZr0.5,10.1016/j.msea.2024.146513,BCC,,,749,,,T,0.0,0.0,0.2222222222222222,0.0,0.0,0.0,0.0,0.0,0.0,0.0,0.0,0.0,0.0,0.0,0.0,0.0,0.0,0.0,0.0,0.0,0.0,0.0,0.0,0.1111111111111111,0.0,0.2222222222222222,0.0,0.0,0.0,0.0,0.0,0.0,0.0,0.0,0.0,0.0,0.0,0.0,0.0,0.0,0.1111111111111111,0.2222222222222222,0.0,0.0,0.0,0.0,0.0,0.0,0.1111111111111111,7.2268888888888885,4.333333333333333,2.951338199513382,79.97777777777777,57.803846890358066,,,,,
AlMo0.5NbTa0.5TiZr0.5,10.1016/j.msea.2024.146513,BCC,,,751,,,T,0.0,0.0,0.2222222222222222,0.0,0.0,0.0,0.0,0.0,0.0,0.0,0.0,0.0,0.0,0.0,0.0,0.0,0.0,0.0,0.0,0.0,0.0,0.0,0.0,0.1111111111111111,0.0,0.2222222222222222,0.0,0.0,0.0,0.0,0.0,0.0,0.0,0.0,0.0,0.0,0.0,0.0,0.0,0.0,0.1111111111111111,0.2222222222222222,0.0,0.0,0.0,0.0,0.0,0.0,0.1111111111111111,7.2268888888888885,4.333333333333333,2.951338199513382,79.97777777777777,57.803846890358066,,,,,
AlMo0.5NbTa0.5TiZr0.5,10.1016/j.msea.2024.146513,BCC,,,762,,,T,0.0,0.0,0.2222222222222222,0.0,0.0,0.0,0.0,0.0,0.0,0.0,0.0,0.0,0.0,0.0,0.0,0.0,0.0,0.0,0.0,0.0,0.0,0.0,0.0,0.1111111111111111,0.0,0.2222222222222222,0.0,0.0,0.0,0.0,0.0,0.0,0.0,0.0,0.0,0.0,0.0,0.0,0.0,0.0,0.1111111111111111,0.2222222222222222,0.0,0.0,0.0,0.0,0.0,0.0,0.1111111111111111,7.2268888888888885,4.333333333333333,2.951338199513382,79.97777777777777,57.803846890358066,,,,,
FeNiCrCo0.3Al0.7,10.1016/j.matdes.2013.04.061,BCC,,,2033,,,C,0.0,0.0,0.175,0.0,0.0,0.0,0.0,0.0,0.075,0.25,0.0,0.0,0.0,0.25,0.0,0.0,0.0,0.0,0.0,0.0,0.0,0.0,0.0,0.0,0.0,0.0,0.25,0.0,0.0,0.0,0.0,0.0,0.0,0.0,0.0,0.0,0.0,0.0,0.0,0.0,0.0,0.0,0.0,0.0,0.0,0.0,0.0,0.0,0.0,7.122999999999999,7.199999999999999,2.025157232704402,47.515000000000015,291.7348543922123,,,,,
FeNiCrCoAl,10.1016/j.matdes.2013.04.061,BCC,,,1251,,,C,0.0,0.0,0.2,0.0,0.0,0.0,0.0,0.0,0.2,0.2,0.0,0.0,0.0,0.2,0.0,0.0,0.0,0.0,0.0,0.0,0.0,0.0,0.0,0.0,0.0,0.0,0.2,0.0,0.0,0.0,0.0,0.0,0.0,0.0,0.0,0.0,0.0,0.0,0.0,0.0,0.0,0.0,0.0,0.0,0.0,0.0,0.0,0.0,0.0,7.106400000000001,7.200000000000001,2.1200523388943413,47.420000000000016,218.00888479560197,,,,,
Al0.6CoNiFeTi0.4,10.1016/j.msea.2012.12.072,,,,2732,,,C,0.0,0.0,0.15,0.0,0.0,0.0,0.0,0.0,0.25,0.0,0.0,0.0,0.0,0.25,0.0,0.0,0.0,0.0,0.0,0.0,0.0,0.0,0.0,0.0,0.0,0.0,0.25,0.0,0.0,0.0,0.0,0.0,0.0,0.0,0.0,0.0,0.0,0.0,0.0,0.0,0.0,0.1,0.0,0.0,0.0,0.0,0.0,0.0,0.0,7.2761,7.6000000000000005,2.365721997300945,55.94,12.480943446616395,,,,,
AlCoNiFeCrTi0.5,10.1016/j.msea.2012.12.072,,,,2260,,,C,0.0,0.0,0.18181818181818182,0.0,0.0,0.0,0.0,0.0,0.18181818181818182,0.18181818181818182,0.0,0.0,0.0,0.18181818181818182,0.0,0.0,0.0,0.0,0.0,0.0,0.0,0.0,0.0,0.0,0.0,0.0,0.18181818181818182,0.0,0.0,0.0,0.0,0.0,0.0,0.0,0.0,0.0,0.0,0.0,0.0,0.0,0.0,0.09090909090909091,0.0,0.0,0.0,0.0,0.0,0.0,0.0,6.87,6.909090909090908,2.1463781184250075,49.98181818181821,223.10472826342686,,,,,
AlCoNiFeCrNb0.5,10.1016/j.msea.2012.12.072,,,,2473,,,C,0.0,0.0,0.18181818181818182,0.0,0.0,0.0,0.0,0.0,0.18181818181818182,0.18181818181818182,0.0,0.0,0.0,0.18181818181818182,0.0,0.0,0.0,0.0,0.0,0.0,0.0,0.0,0.0,0.0,0.0,0.09090909090909091,0.18181818181818182,0.0,0.0,0.0,0.0,0.0,0.0,0.0,0.0,0.0,0.0,0.0,0.0,0.0,0.0,0.0,0.0,0.0,0.0,0.0,0.0,0.0,0.0,7.239454545454546,6.999999999999999,2.2391643280324294,54.54545454545456,382.44210866770175,,,,,
CuCoNiFeCrTi0.5,10.1016/j.msea.2012.12.072,,,,1042,,,C,0.0,0.0,0.0,0.0,0.0,0.0,0.0,0.0,0.18181818181818182,0.18181818181818182,0.18181818181818182,0.0,0.0,0.18181818181818182,0.0,0.0,0.0,0.0,0.0,0.0,0.0,0.0,0.0,0.0,0.0,0.0,0.18181818181818182,0.0,0.0,0.0,0.0,0.0,0.0,0.0,0.0,0.0,0.0,0.0,0.0,0.0,0.0,0.09090909090909091,0.0,0.0,0.0,0.0,0.0,0.0,0.0,8.00818181818182,8.363636363636363,2.1242180518319933,50.20000000000003,99.5992881233766,,,,,
AlCoNiFeCr,10.1016/j.msea.2012.12.072,,,,1251,,,C,0.0,0.0,0.2,0.0,0.0,0.0,0.0,0.0,0.2,0.2,0.0,0.0,0.0,0.2,0.0,0.0,0.0,0.0,0.0,0.0,0.0,0.0,0.0,0.0,0.0,0.0,0.2,0.0,0.0,0.0,0.0,0.0,0.0,0.0,0.0,0.0,0.0,0.0,0.0,0.0,0.0,0.0,0.0,0.0,0.0,0.0,0.0,0.0,0.0,7.106400000000001,7.200000000000001,2.1200523388943413,47.420000000000016,218.00888479560197,,,,,
AlCuCoFeNiCr,10.1016/j.msea.2012.12.072,,,,1303,,,C,0.0,0.0,0.16666666666666669,0.0,0.0,0.0,0.0,0.0,0.16666666666666669,0.16666666666666669,0.16666666666666669,0.0,0.0,0.16666666666666669,0.0,0.0,0.0,0.0,0.0,0.0,0.0,0.0,0.0,0.0,0.0,0.0,0.16666666666666669,0.0,0.0,0.0,0.0,0.0,0.0,0.0,0.0,0.0,0.0,0.0,0.0,0.0,0.0,0.0,0.0,0.0,0.0,0.0,0.0,0.0,0.0,7.415333333333334,7.833333333333335,2.2111959287531815,47.416666666666686,125.09779128653624,,,,,
AlCuCoFeNiCrTi,10.1016/j.msea.2012.12.072,,,,1234,,,C,0.0,0.0,0.14285714285714285,0.0,0.0,0.0,0.0,0.0,0.14285714285714285,0.14285714285714285,0.14285714285714285,0.0,0.0,0.14285714285714285,0.0,0.0,0.0,0.0,0.0,0.0,0.0,0.0,0.0,0.0,0.0,0.0,0.14285714285714285,0.0,0.0,0.0,0.0,0.0,0.0,0.0,0.0,0.0,0.0,0.0,0.0,0.0,0.0,0.14285714285714285,0.0,0.0,0.0,0.0,0.0,0.0,0.0,6.999714285714285,7.285714285714285,2.242089771891096,51.442857142857164,128.3935620488836,,,,,
AlCuCoFeNiCrMn,10.1016/j.msea.2012.12.072,,,,1005,,,C,0.0,0.0,0.14285714285714288,0.0,0.0,0.0,0.0,0.0,0.14285714285714288,0.14285714285714288,0.14285714285714288,0.0,0.0,0.14285714285714288,0.0,0.0,0.0,0.0,0.0,0.0,0.0,0.0,0.14285714285714288,0.0,0.0,0.0,0.14285714285714288,0.0,0.0,0.0,0.0,0.0,0.0,0.0,0.0,0.0,0.0,0.0,0.0,0.0,0.0,0.0,0.0,0.0,0.0,0.0,0.0,0.0,0.0,7.4231428571428575,7.714285714285715,2.3002257336343126,64.47142857142859,86.36904573116733,,,,,
AlCuCoFeNiCrV,10.1016/j.msea.2012.12.072,,,,1469,,,C,0.0,0.0,0.14285714285714285,0.0,0.0,0.0,0.0,0.0,0.14285714285714285,0.14285714285714285,0.14285714285714285,0.0,0.0,0.14285714285714285,0.0,0.0,0.0,0.0,0.0,0.0,0.0,0.0,0.0,0.0,0.0,0.0,0.14285714285714285,0.0,0.0,0.0,0.0,0.0,0.0,0.0,0.0,0.0,0.0,0.0,0.0,0.0,0.0,0.0,0.14285714285714285,0.0,0.0,0.0,0.0,0.0,0.0,7.228857142857142,7.428571428571428,2.340463458110517,58.81428571428573,154.81009605303944,,,,,
TiCrFeCoNiAl0.75Cu0.25,10.1016/j.msea.2012.12.072,,,,1900,,,C,0.0,0.0,0.12500000000000003,0.0,0.0,0.0,0.0,0.0,0.16666666666666669,0.16666666666666669,0.04166666666666667,0.0,0.0,0.16666666666666669,0.0,0.0,0.0,0.0,0.0,0.0,0.0,0.0,0.0,0.0,0.0,0.0,0.16666666666666669,0.0,0.0,0.0,0.0,0.0,0.0,0.0,0.0,0.0,0.0,0.0,0.0,0.0,0.0,0.16666666666666669,0.0,0.0,0.0,0.0,0.0,0.0,0.0,6.933833333333334,7.000000000000002,2.1635455680399502,52.166666666666686,201.2206432341489,,,,,
AlCuCoFeNiCrMo0.6,10.1016/j.msea.2012.12.072,,,,1880,,,C,0.0,0.0,0.15151515151515152,0.0,0.0,0.0,0.0,0.0,0.15151515151515152,0.15151515151515152,0.15151515151515152,0.0,0.0,0.15151515151515152,0.0,0.0,0.0,0.0,0.0,0.0,0.0,0.0,0.0,0.09090909090909091,0.0,0.0,0.15151515151515152,0.0,0.0,0.0,0.0,0.0,0.0,0.0,0.0,0.0,0.0,0.0,0.0,0.0,0.0,0.0,0.0,0.0,0.0,0.0,0.0,0.0,0.0,7.675757575757577,7.666666666666668,2.218870843000774,49.07878787878789,334.1953669582119,,,,,
AlCoFeNiCrSi,10.1016/j.msea.2012.12.072,,,,2411,,,C,0.0,0.0,0.16666666666666666,0.0,0.0,0.0,0.0,0.0,0.16666666666666666,0.16666666666666666,0.0,0.0,0.0,0.16666666666666666,0.0,0.0,0.0,0.0,0.0,0.0,0.0,0.0,0.0,0.0,0.0,0.0,0.16666666666666666,0.0,0.0,0.0,0.0,0.0,0.0,0.0,0.0,0.0,0.16666666666666666,0.0,0.0,0.0,0.0,0.0,0.0,0.0,0.0,0.0,0.0,0.0,0.0,,,,,,,,,,
AlCoFeNiCrC0.4,10.1016/j.msea.2012.12.072,,,,1056,,,C,0.0,0.0,0.18518518518518517,0.0,0.0,0.0,0.07407407407407407,0.0,0.18518518518518517,0.18518518518518517,0.0,0.0,0.0,0.18518518518518517,0.0,0.0,0.0,0.0,0.0,0.0,0.0,0.0,0.0,0.0,0.0,0.0,0.18518518518518517,0.0,0.0,0.0,0.0,0.0,0.0,0.0,0.0,0.0,0.0,0.0,0.0,0.0,0.0,0.0,0.0,0.0,0.0,0.0,0.0,0.0,0.0,,,,,,,,,,
VNbMoTaW,10.1016/j.msea.2012.12.072,,,,1246,,,C,0.0,0.0,0.0,0.0,0.0,0.0,0.0,0.0,0.0,0.0,0.0,0.0,0.0,0.0,0.0,0.0,0.0,0.0,0.0,0.0,0.0,0.0,0.0,0.2,0.0,0.2,0.0,0.0,0.0,0.0,0.0,0.0,0.0,0.0,0.0,0.0,0.0,0.0,0.0,0.0,0.2,0.0,0.2,0.0,0.2,0.0,0.0,0.0,0.0,12.18,5.4,2.7916666666666674,95.15999999999998,518.418146785449,,,,,
AlCoNiFeCrTi0.5Cu0.5,10.1016/j.msea.2012.12.072,,,,1984,,,C,0.0,0.0,0.16666666666666669,0.0,0.0,0.0,0.0,0.0,0.16666666666666669,0.16666666666666669,0.08333333333333334,0.0,0.0,0.16666666666666669,0.0,0.0,0.0,0.0,0.0,0.0,0.0,0.0,0.0,0.0,0.0,0.0,0.16666666666666669,0.0,0.0,0.0,0.0,0.0,0.0,0.0,0.0,0.0,0.0,0.0,0.0,0.0,0.0,0.08333333333333334,0.0,0.0,0.0,0.0,0.0,0.0,0.0,7.0441666666666665,7.25,2.1897953462293254,49.766666666666666,174.339036110405,,,,,
CoFeNiCrAl0.6Ti0.4,10.1016/j.jallcom.2012.11.146,,,,2080,,,C,0.0,0.0,0.12,0.0,0.0,0.0,0.0,0.0,0.2,0.2,0.0,0.0,0.0,0.2,0.0,0.0,0.0,0.0,0.0,0.0,0.0,0.0,0.0,0.0,0.0,0.0,0.2,0.0,0.0,0.0,0.0,0.0,0.0,0.0,0.0,0.0,0.0,0.0,0.0,0.0,0.0,0.08,0.0,0.0,0.0,0.0,0.0,0.0,0.0,7.25088,7.280000000000001,2.0914969285483354,49.77199999999999,237.48627566918873,,,,,
