Repository: BrentVela/redesign_2_2_26

# ULTIMATE Alloy Redesign

This repo captures reproducible analysis artifacts for Dr. Karaman's ULTIMATE alloy redesign work.

## Status
- Inputs currently present: `1_find_stoich_props_parallel_for_Class.py`, `TC_Equilibrium_Module.py`, `make_trajectory.py`.
- Missing runtime dependencies: `strength_model` module and `SPACE_v0.par` data file.

## Quick Start
1. Add required inputs:
   - `SPACE_v0.par` (composition space dataset)
   - `strength_model.py` (Curtin model implementation)
2. Run properties extraction:
   - `python 1_find_stoich_props_parallel_for_Class.py`
3. Outputs are written to `CalcFiles/` and CSV files are produced.

File: featurize_database_for_cafer/codhem_featurized.csv (part 11 of 26)
Composition,doi,Phase,Density (g/cm3),Hardness (GPa),YS (MPa) at 23 C,YS (MPa) at 1000 C,YS (MPa) at 1200 C,Test Type,A,Ag,Al,Au,B,Be,C,Ca,Co,Cr,Cu,D,E,Fe,Ga,Gd,Hf,I,Ir,Li,M,Mg,Mn,Mo,N,Nb,Ni,O,P,Pb,Pd,Pt,Q,Re,Rh,S,Si,Sn,Sr,T,Ta,Ti,V,Vi,W,Y,Yb,Zn,Zr,Density_g_cc_ROM,VEC,Pugh_Ratio,Cauchy_Pressure,YS_1300C_MPa,Solidus_K_TC,Liquidus_K_TC,Solidus_C_TC,Liquidus_C_TC,THCD_25C_W_mK
CoFeNiCrAlTi,10.1016/j.jallcom.2012.11.146,,,,1860,,,C,0.0,0.0,0.16666666666666669,0.0,0.0,0.0,0.0,0.0,0.16666666666666669,0.16666666666666669,0.0,0.0,0.0,0.16666666666666669,0.0,0.0,0.0,0.0,0.0,0.0,0.0,0.0,0.0,0.0,0.0,0.0,0.16666666666666669,0.0,0.0,0.0,0.0,0.0,0.0,0.0,0.0,0.0,0.0,0.0,0.0,0.0,0.0,0.16666666666666669,0.0,0.0,0.0,0.0,0.0,0.0,0.0,6.673000000000001,6.666666666666668,2.168751737559077,52.11666666666666,201.14021612682888,,,,,
Co0.5FeNiCrTi0.5,10.1016/j.matdes.2012.08.048,,,,2650,,,C,0.0,0.0,0.0,0.0,0.0,0.0,0.0,0.0,0.125,0.25,0.0,0.0,0.0,0.25,0.0,0.0,0.0,0.0,0.0,0.0,0.0,0.0,0.0,0.0,0.0,0.0,0.25,0.0,0.0,0.0,0.0,0.0,0.0,0.0,0.0,0.0,0.0,0.0,0.0,0.0,0.0,0.125,0.0,0.0,0.0,0.0,0.0,0.0,0.0,7.6587499999999995,7.625,1.968162639048715,51.25000000000003,252.08535284946979,,,,,
CoFeNiCrAl,10.1016/j.matdes.2012.08.048,,,,1250,,,C,0.0,0.0,0.2,0.0,0.0,0.0,0.0,0.0,0.2,0.2,0.0,0.0,0.0,0.2,0.0,0.0,0.0,0.0,0.0,0.0,0.0,0.0,0.0,0.0,0.0,0.0,0.2,0.0,0.0,0.0,0.0,0.0,0.0,0.0,0.0,0.0,0.0,0.0,0.0,0.0,0.0,0.0,0.0,0.0,0.0,0.0,0.0,0.0,0.0,7.106400000000001,7.200000000000001,2.1200523388943413,47.420000000000016,218.00888479560197,,,,,
CoNiFeCrAlTi,10.1016/j.matdes.2012.08.048,,,,1860,,,C,0.0,0.0,0.16666666666666669,0.0,0.0,0.0,0.0,0.0,0.16666666666666669,0.16666666666666669,0.0,0.0,0.0,0.16666666666666669,0.0,0.0,0.0,0.0,0.0,0.0,0.0,0.0,0.0,0.0,0.0,0.0,0.16666666666666669,0.0,0.0,0.0,0.0,0.0,0.0,0.0,0.0,0.0,0.0,0.0,0.0,0.0,0.0,0.16666666666666669,0.0,0.0,0.0,0.0,0.0,0.0,0.0,6.673000000000001,6.666666666666668,2.168751737559077,52.11666666666666,201.14021612682888,,,,,
CuCoFeNiCrTi0.5,10.1016/j.matdes.2012.08.048,,,,700,,,C,0.0,0.0,0.0,0.0,0.0,0.0,0.0,0.0,0.18181818181818182,0.18181818181818182,0.18181818181818182,0.0,0.0,0.18181818181818182,0.0,0.0,0.0,0.0,0.0,0.0,0.0,0.0,0.0,0.0,0.0,0.0,0.18181818181818182,0.0,0.0,0.0,0.0,0.0,0.0,0.0,0.0,0.0,0.0,0.0,0.0,0.0,0.0,0.09090909090909091,0.0,0.0,0.0,0.0,0.0,0.0,0.0,8.00818181818182,8.363636363636363,2.1242180518319933,50.20000000000003,99.5992881233766,,,,,
CuCoFeNiCrAl,10.1016/j.matdes.2012.08.048,,,,1030,,,C,0.0,0.0,0.16666666666666669,0.0,0.0,0.0,0.0,0.0,0.16666666666666669,0.16666666666666669,0.16666666666666669,0.0,0.0,0.16666666666666669,0.0,0.0,0.0,0.0,0.0,0.0,0.0,0.0,0.0,0.0,0.0,0.0,0.16666666666666669,0.0,0.0,0.0,0.0,0.0,0.0,0.0,0.0,0.0,0.0,0.0,0.0,0.0,0.0,0.0,0.0,0.0,0.0,0.0,0.0,0.0,0.0,7.415333333333334,7.833333333333335,2.2111959287531815,47.416666666666686,125.09779128653624,,,,,
CuCoFeNiCrAlTi,10.1016/j.matdes.2012.08.048,,,,1230,,,C,0.0,0.0,0.14285714285714285,0.0,0.0,0.0,0.0,0.0,0.14285714285714285,0.14285714285714285,0.14285714285714285,0.0,0.0,0.14285714285714285,0.0,0.0,0.0,0.0,0.0,0.0,0.0,0.0,0.0,0.0,0.0,0.0,0.14285714285714285,0.0,0.0,0.0,0.0,0.0,0.0,0.0,0.0,0.0,0.0,0.0,0.0,0.0,0.0,0.14285714285714285,0.0,0.0,0.0,0.0,0.0,0.0,0.0,6.999714285714285,7.285714285714285,2.242089771891096,51.442857142857164,128.3935620488836,,,,,
CuCoFeNiCrAlMn,10.1016/j.matdes.2012.08.048,,,,1000,,,C,0.0,0.0,0.14285714285714288,0.0,0.0,0.0,0.0,0.0,0.14285714285714288,0.14285714285714288,0.14285714285714288,0.0,0.0,0.14285714285714288,0.0,0.0,0.0,0.0,0.0,0.0,0.0,0.0,0.14285714285714288,0.0,0.0,0.0,0.14285714285714288,0.0,0.0,0.0,0.0,0.0,0.0,0.0,0.0,0.0,0.0,0.0,0.0,0.0,0.0,0.0,0.0,0.0,0.0,0.0,0.0,0.0,0.0,7.4231428571428575,7.714285714285715,2.3002257336343126,64.47142857142859,86.36904573116733,,,,,
CuCoFeNiCrAlV,10.1016/j.matdes.2012.08.048,,,,1470,,,C,0.0,0.0,0.14285714285714285,0.0,0.0,0.0,0.0,0.0,0.14285714285714285,0.14285714285714285,0.14285714285714285,0.0,0.0,0.14285714285714285,0.0,0.0,0.0,0.0,0.0,0.0,0.0,0.0,0.0,0.0,0.0,0.0,0.14285714285714285,0.0,0.0,0.0,0.0,0.0,0.0,0.0,0.0,0.0,0.0,0.0,0.0,0.0,0.0,0.0,0.14285714285714285,0.0,0.0,0.0,0.0,0.0,0.0,7.228857142857142,7.428571428571428,2.340463458110517,58.81428571428573,154.81009605303944,,,,,
Cu0.5CoCrFeNiAlTi0.5,10.1016/j.matdes.2012.08.048,,,,1980,,,C,0.0,0.0,0.16666666666666669,0.0,0.0,0.0,0.0,0.0,0.16666666666666669,0.16666666666666669,0.08333333333333334,0.0,0.0,0.16666666666666669,0.0,0.0,0.0,0.0,0.0,0.0,0.0,0.0,0.0,0.0,0.0,0.0,0.16666666666666669,0.0,0.0,0.0,0.0,0.0,0.0,0.0,0.0,0.0,0.0,0.0,0.0,0.0,0.0,0.08333333333333334,0.0,0.0,0.0,0.0,0.0,0.0,0.0,7.0441666666666665,7.25,2.1897953462293254,49.766666666666666,174.339036110405,,,,,
CuCoFeNiCrAlMo0.4,10.1016/j.matdes.2012.08.048,,,,1690,,,C,0.0,0.0,0.15625,0.0,0.0,0.0,0.0,0.0,0.15625,0.15625,0.15625,0.0,0.0,0.15625,0.0,0.0,0.0,0.0,0.0,0.0,0.0,0.0,0.0,0.0625,0.0,0.0,0.15625,0.0,0.0,0.0,0.0,0.0,0.0,0.0,0.0,0.0,0.0,0.0,0.0,0.0,0.0,0.0,0.0,0.0,0.0,0.0,0.0,0.0,0.0,7.594375,7.71875,2.216467463479416,48.55937500000002,265.24781501484057,,,,,
CoFeNiCrAlSi0.6,10.1016/j.matdes.2012.08.048,,,,1830,,,C,0.0,0.0,0.17857142857142858,0.0,0.0,0.0,0.0,0.0,0.17857142857142858,0.17857142857142858,0.0,0.0,0.0,0.17857142857142858,0.0,0.0,0.0,0.0,0.0,0.0,0.0,0.0,0.0,0.0,0.0,0.0,0.17857142857142858,0.0,0.0,0.0,0.0,0.0,0.0,0.0,0.0,0.0,0.10714285714285715,0.0,0.0,0.0,0.0,0.0,0.0,0.0,0.0,0.0,0.0,0.0,0.0,,,,,,,,,,
CoFeNiCrAlC0.5,10.1016/j.matdes.2012.08.048,,,,1060,,,C,0.0,0.0,0.18181818181818182,0.0,0.0,0.0,0.09090909090909091,0.0,0.18181818181818182,0.18181818181818182,0.0,0.0,0.0,0.18181818181818182,0.0,0.0,0.0,0.0,0.0,0.0,0.0,0.0,0.0,0.0,0.0,0.0,0.18181818181818182,0.0,0.0,0.0,0.0,0.0,0.0,0.0,0.0,0.0,0.0,0.0,0.0,0.0,0.0,0.0,0.0,0.0,0.0,0.0,0.0,0.0,0.0,,,,,,,,,,
AlCoCrFeNi,10.1016/j.matdes.2013.12.048,BCC,,,1378.9,,,,0.0,0.0,0.2,0.0,0.0,0.0,0.0,0.0,0.2,0.2,0.0,0.0,0.0,0.2,0.0,0.0,0.0,0.0,0.0,0.0,0.0,0.0,0.0,0.0,0.0,0.0,0.2,0.0,0.0,0.0,0.0,0.0,0.0,0.0,0.0,0.0,0.0,0.0,0.0,0.0,0.0,0.0,0.0,0.0,0.0,0.0,0.0,0.0,0.0,7.106400000000001,7.200000000000001,2.1200523388943413,47.420000000000016,218.00888479560197,,,,,
AlCoCrFeNiV0.2,10.1016/j.matdes.2013.12.048,BCC,,,1492.4,,,,0.0,0.0,0.19230769230769232,0.0,0.0,0.0,0.0,0.0,0.19230769230769232,0.19230769230769232,0.0,0.0,0.0,0.19230769230769232,0.0,0.0,0.0,0.0,0.0,0.0,0.0,0.0,0.0,0.0,0.0,0.0,0.19230769230769232,0.0,0.0,0.0,0.0,0.0,0.0,0.0,0.0,0.0,0.0,0.0,0.0,0.0,0.0,0.0,0.03846153846153847,0.0,0.0,0.0,0.0,0.0,0.0,7.068076923076924,7.115384615384616,2.1547049441786275,50.48846153846155,225.09508510215343,,,,,
AlCoCrFeNiV0.5,10.1016/j.matdes.2013.12.048,BCC,,,1597.7,,,,0.0,0.0,0.18181818181818182,0.0,0.0,0.0,0.0,0.0,0.18181818181818182,0.18181818181818182,0.0,0.0,0.0,0.18181818181818182,0.0,0.0,0.0,0.0,0.0,0.0,0.0,0.0,0.0,0.0,0.0,0.0,0.18181818181818182,0.0,0.0,0.0,0.0,0.0,0.0,0.0,0.0,0.0,0.0,0.0,0.0,0.0,0.0,0.0,0.09090909090909091,0.0,0.0,0.0,0.0,0.0,0.0,7.015818181818182,6.999999999999999,2.203567035670357,54.6727272727273,230.4458904131755,,,,,
AlCoCrFeNiV0.8,10.1016/j.matdes.2013.12.048,BCC,,,1695.8,,,,0.0,0.0,0.1724137931034483,0.0,0.0,0.0,0.0,0.0,0.1724137931034483,0.1724137931034483,0.0,0.0,0.0,0.1724137931034483,0.0,0.0,0.0,0.0,0.0,0.0,0.0,0.0,0.0,0.0,0.0,0.0,0.1724137931034483,0.0,0.0,0.0,0.0,0.0,0.0,0.0,0.0,0.0,0.0,0.0,0.0,0.0,0.0,0.0,0.13793103448275862,0.0,0.0,0.0,0.0,0.0,0.0,6.96896551724138,6.8965517241379315,2.2490353220540222,58.424137931034494,231.30481141977353,,,,,
AlCoCrFeNiV1.0,10.1016/j.matdes.2013.12.048,BCC,,,1726.5,,,,0.0,0.0,0.16666666666666669,0.0,0.0,0.0,0.0,0.0,0.16666666666666669,0.16666666666666669,0.0,0.0,0.0,0.16666666666666669,0.0,0.0,0.0,0.0,0.0,0.0,0.0,0.0,0.0,0.0,0.0,0.0,0.16666666666666669,0.0,0.0,0.0,0.0,0.0,0.0,0.0,0.0,0.0,0.0,0.0,0.0,0.0,0.0,0.0,0.16666666666666669,0.0,0.0,0.0,0.0,0.0,0.0,6.940333333333334,6.833333333333334,2.27763272410792,60.716666666666654,230.1229755771472,,,,,
FeCrNiCoAl0.7Cu0.5,10.1016/j.msea.2014.01.044,FCC,,,630,,,C,0.0,0.0,0.13461538461538464,0.0,0.0,0.0,0.0,0.0,0.19230769230769232,0.19230769230769232,0.09615384615384616,0.0,0.0,0.19230769230769232,0.0,0.0,0.0,0.0,0.0,0.0,0.0,0.0,0.0,0.0,0.0,0.0,0.19230769230769232,0.0,0.0,0.0,0.0,0.0,0.0,0.0,0.0,0.0,0.0,0.0,0.0,0.0,0.0,0.0,0.0,0.0,0.0,0.0,0.0,0.0,0.0,7.538846153846155,7.8076923076923075,2.1334598355471215,47.488461538461536,147.90048350141444,,,,,
FeCrNiCoAl0.75Cu0.25,10.1016/j.msea.2014.01.044,FCC,,,859,,,C,0.0,0.0,0.15,0.0,0.0,0.0,0.0,0.0,0.2,0.2,0.05,0.0,0.0,0.2,0.0,0.0,0.0,0.0,0.0,0.0,0.0,0.0,0.0,0.0,0.0,0.0,0.2,0.0,0.0,0.0,0.0,0.0,0.0,0.0,0.0,0.0,0.0,0.0,0.0,0.0,0.0,0.0,0.0,0.0,0.0,0.0,0.0,0.0,0.0,7.4194,7.6,2.11404796867352,47.480000000000004,176.9714427945698,,,,,
FeCrNiCoAl0.7Cu0.5þ10 vol%TiC,10.1016/j.msea.2014.01.044,FCC,,,1290,,,C,0.0,0.0,0.09722222222222221,0.0,0.0,0.0,0.1388888888888889,0.0,0.1388888888888889,0.1388888888888889,0.06944444444444445,0.0,0.0,0.1388888888888889,0.0,0.0,0.0,0.0,0.0,0.0,0.0,0.0,0.0,0.0,0.0,0.0,0.1388888888888889,0.0,0.0,0.0,0.0,0.0,0.0,0.0,0.0,0.0,0.0,0.0,0.0,0.0,0.0,0.1388888888888889,0.0,0.0,0.0,0.0,0.0,0.0,0.0,,,,,,,,,,
FeCrNiCoAl0.75Cu0.25þ10 vol%TiC,10.1016/j.msea.2014.01.044,FCC,,,1637,,,C,0.0,0.0,0.10714285714285715,0.0,0.0,0.0,0.14285714285714288,0.0,0.14285714285714288,0.14285714285714288,0.03571428571428572,0.0,0.0,0.14285714285714288,0.0,0.0,0.0,0.0,0.0,0.0,0.0,0.0,0.0,0.0,0.0,0.0,0.14285714285714288,0.0,0.0,0.0,0.0,0.0,0.0,0.0,0.0,0.0,0.0,0.0,0.0,0.0,0.0,0.14285714285714288,0.0,0.0,0.0,0.0,0.0,0.0,0.0,,,,,,,,,,
CoCrCuFeNiTi0.5,10.1016/j.msea.2014.01.044,FCC,,,700,,,C,0.0,0.0,0.0,0.0,0.0,0.0,0.0,0.0,0.18181818181818182,0.18181818181818182,0.18181818181818182,0.0,0.0,0.18181818181818182,0.0,0.0,0.0,0.0,0.0,0.0,0.0,0.0,0.0,0.0,0.0,0.0,0.18181818181818182,0.0,0.0,0.0,0.0,0.0,0.0,0.0,0.0,0.0,0.0,0.0,0.0,0.0,0.0,0.09090909090909091,0.0,0.0,0.0,0.0,0.0,0.0,0.0,8.00818181818182,8.363636363636363,2.1242180518319933,50.20000000000003,99.5992881233766,,,,,
CoCrCuFeNiTi0.8,10.1016/j.msea.2014.01.044,FCC,,,1042,,,C,0.0,0.0,0.0,0.0,0.0,0.0,0.0,0.0,0.1724137931034483,0.1724137931034483,0.1724137931034483,0.0,0.0,0.1724137931034483,0.0,0.0,0.0,0.0,0.0,0.0,0.0,0.0,0.0,0.0,0.0,0.0,0.1724137931034483,0.0,0.0,0.0,0.0,0.0,0.0,0.0,0.0,0.0,0.0,0.0,0.0,0.0,0.0,0.13793103448275862,0.0,0.0,0.0,0.0,0.0,0.0,0.0,7.827034482758622,8.137931034482758,2.138959931798807,51.51379310344829,140.6152595643789,,,,,
CoCrCuFeNiTi,10.1016/j.msea.2014.01.044,FCC,,,1272,,,C,0.0,0.0,0.0,0.0,0.0,0.0,0.0,0.0,0.16666666666666669,0.16666666666666669,0.16666666666666669,0.0,0.0,0.16666666666666669,0.0,0.0,0.0,0.0,0.0,0.0,0.0,0.0,0.0,0.0,0.0,0.0,0.16666666666666669,0.0,0.0,0.0,0.0,0.0,0.0,0.0,0.0,0.0,0.0,0.0,0.0,0.0,0.0,0.16666666666666669,0.0,0.0,0.0,0.0,0.0,0.0,0.0,7.716333333333335,8.000000000000002,2.1480562448304386,52.31666666666669,156.80192611116385,,,,,
AlCrFeCoNi,10.1016/j.msea.2014.01.044,FCC,,,1251,,,C,0.0,0.0,0.2,0.0,0.0,0.0,0.0,0.0,0.2,0.2,0.0,0.0,0.0,0.2,0.0,0.0,0.0,0.0,0.0,0.0,0.0,0.0,0.0,0.0,0.0,0.0,0.2,0.0,0.0,0.0,0.0,0.0,0.0,0.0,0.0,0.0,0.0,0.0,0.0,0.0,0.0,0.0,0.0,0.0,0.0,0.0,0.0,0.0,0.0,7.106400000000001,7.200000000000001,2.1200523388943413,47.420000000000016,218.00888479560197,,,,,
AlCrMnFeCoNiCuTiV,10.1016/j.msea.2014.01.044,FCC,,,1862,,,C,0.0,0.0,0.11111111111111112,0.0,0.0,0.0,0.0,0.0,0.11111111111111112,0.11111111111111112,0.11111111111111112,0.0,0.0,0.11111111111111112,0.0,0.0,0.0,0.0,0.0,0.0,0.0,0.0,0.11111111111111112,0.0,0.0,0.0,0.11111111111111112,0.0,0.0,0.0,0.0,0.0,0.0,0.0,0.0,0.0,0.0,0.0,0.0,0.0,0.0,0.11111111111111112,0.11111111111111112,0.0,0.0,0.0,0.0,0.0,0.0,6.953111111111112,7.0,2.4122432377465937,72.6777777777778,154.32074444265865,,,,,
AlCrFeCoNiCu,10.1016/j.msea.2014.01.044,FCC,,,1303,,,C,0.0,0.0,0.16666666666666669,0.0,0.0,0.0,0.0,0.0,0.16666666666666669,0.16666666666666669,0.16666666666666669,0.0,0.0,0.16666666666666669,0.0,0.0,0.0,0.0,0.0,0.0,0.0,0.0,0.0,0.0,0.0,0.0,0.16666666666666669,0.0,0.0,0.0,0.0,0.0,0.0,0.0,0.0,0.0,0.0,0.0,0.0,0.0,0.0,0.0,0.0,0.0,0.0,0.0,0.0,0.0,0.0,7.415333333333334,7.833333333333335,2.2111959287531815,47.416666666666686,125.09779128653624,,,,,
AlCrFeCoNiCuMn,10.1016/j.msea.2014.01.044,FCC,,,1005,,,C,0.0,0.0,0.14285714285714288,0.0,0.0,0.0,0.0,0.0,0.14285714285714288,0.14285714285714288,0.14285714285714288,0.0,0.0,0.14285714285714288,0.0,0.0,0.0,0.0,0.0,0.0,0.0,0.0,0.14285714285714288,0.0,0.0,0.0,0.14285714285714288,0.0,0.0,0.0,0.0,0.0,0.0,0.0,0.0,0.0,0.0,0.0,0.0,0.0,0.0,0.0,0.0,0.0,0.0,0.0,0.0,0.0,0.0,7.4231428571428575,7.714285714285715,2.3002257336343126,64.47142857142859,86.36904573116733,,,,,
AlCrFeCoNiCuTi,10.1016/j.msea.2014.01.044,FCC,,,1234,,,C,0.0,0.0,0.14285714285714285,0.0,0.0,0.0,0.0,0.0,0.14285714285714285,0.14285714285714285,0.14285714285714285,0.0,0.0,0.14285714285714285,0.0,0.0,0.0,0.0,0.0,0.0,0.0,0.0,0.0,0.0,0.0,0.0,0.14285714285714285,0.0,0.0,0.0,0.0,0.0,0.0,0.0,0.0,0.0,0.0,0.0,0.0,0.0,0.0,0.14285714285714285,0.0,0.0,0.0,0.0,0.0,0.0,0.0,6.999714285714285,7.285714285714285,2.242089771891096,51.442857142857164,128.3935620488836,,,,,
AlCrFeCoNiCuV,10.1016/j.msea.2014.01.044,FCC,,,1469,,,C,0.0,0.0,0.14285714285714285,0.0,0.0,0.0,0.0,0.0,0.14285714285714285,0.14285714285714285,0.14285714285714285,0.0,0.0,0.14285714285714285,0.0,0.0,0.0,0.0,0.0,0.0,0.0,0.0,0.0,0.0,0.0,0.0,0.14285714285714285,0.0,0.0,0.0,0.0,0.0,0.0,0.0,0.0,0.0,0.0,0.0,0.0,0.0,0.0,0.0,0.14285714285714285,0.0,0.0,0.0,0.0,0.0,0.0,7.228857142857142,7.428571428571428,2.340463458110517,58.81428571428573,154.81009605303944,,,,,
Ti20Zr20Hf20Nb20V20,10.1016/j.ijrmhm.2014.07.009,BCC + u,,128.0,1170,,,,0.0,0.0,0.0,0.0,0.0,0.0,0.0,0.0,0.0,0.0,0.0,0.0,0.0,0.0,0.0,0.0,0.2,0.0,0.0,0.0,0.0,0.0,0.0,0.0,0.0,0.2,0.0,0.0,0.0,0.0,0.0,0.0,0.0,0.0,0.0,0.0,0.0,0.0,0.0,0.0,0.0,0.2,0.2,0.0,0.0,0.0,0.0,0.0,0.2,7.803200000000001,4.4,3.2380952380952395,91.60000000000002,105.78995658622073,,,,,
Ti20Zr20Hf20Nb20V20,10.1016/j.ijrmhm.2014.07.009,BCC + V2M,,128.0,,1157.0,,,0.0,0.0,0.0,0.0,0.0,0.0,0.0,0.0,0.0,0.0,0.0,0.0,0.0,0.0,0.0,0.0,0.2,0.0,0.0,0.0,0.0,0.0,0.0,0.0,0.0,0.2,0.0,0.0,0.0,0.0,0.0,0.0,0.0,0.0,0.0,0.0,0.0,0.0,0.0,0.0,0.0,0.2,0.2,0.0,0.0,0.0,0.0,0.0,0.2,7.803200000000001,4.4,3.2380952380952395,91.60000000000002,105.78995658622073,,,,,
Ti20Zr20Hf20Nb20Cr20,10.1016/j.ijrmhm.2014.07.009,BCC + L1 + L2,,112.0,1375,,,,0.0,0.0,0.0,0.0,0.0,0.0,0.0,0.0,0.0,0.2,0.0,0.0,0.0,0.0,0.0,0.0,0.2,0.0,0.0,0.0,0.0,0.0,0.0,0.0,0.0,0.2,0.0,0.0,0.0,0.0,0.0,0.0,0.0,0.0,0.0,0.0,0.0,0.0,0.0,0.0,0.0,0.2,0.0,0.0,0.0,0.0,0.0,0.0,0.2,8.0112,4.6,2.5736434108527133,71.18000000000002,280.1231279877946,,,,,
Ti20Zr20Hf20Nb20Cr20,10.1016/j.ijrmhm.2014.07.009,BCC + L1 + L2,,112.0,,1328.0,,,0.0,0.0,0.0,0.0,0.0,0.0,0.0,0.0,0.0,0.2,0.0,0.0,0.0,0.0,0.0,0.0,0.2,0.0,0.0,0.0,0.0,0.0,0.0,0.0,0.0,0.2,0.0,0.0,0.0,0.0,0.0,0.0,0.0,0.0,0.0,0.0,0.0,0.0,0.0,0.0,0.0,0.2,0.0,0.0,0.0,0.0,0.0,0.0,0.2,8.0112,4.6,2.5736434108527133,71.18000000000002,280.1231279877946,,,,,
Ti20Zr20Hf20Nb20Ta20 [3],10.1016/j.ijrmhm.2014.07.009,BCC,,,929,,,,0.0,0.0,0.0,0.0,0.0,0.0,0.0,0.0,0.0,0.0,0.0,0.0,0.0,0.0,0.0,0.0,0.2,0.0,0.0,0.0,0.0,0.0,0.0,0.0,0.0,0.2,0.0,0.0,0.0,0.0,0.0,0.0,0.0,0.0,0.0,0.0,0.0,0.0,0.0,0.0,0.2,0.2,0.0,0.0,0.0,0.0,0.0,0.0,0.2,9.9192,4.3999999999999995,3.091324200913243,85.12,33.26293412751387,,,,,
W20Nb20Mo20Ta20 [4],10.1016/j.ijrmhm.2014.07.009,BCC,,,1058,,,,0.0,0.0,0.0,0.0,0.0,0.0,0.0,0.0,0.0,0.0,0.0,0.0,0.0,0.0,0.0,0.0,0.0,0.0,0.0,0.0,0.0,0.0,0.0,0.25,0.0,0.25,0.0,0.0,0.0,0.0,0.0,0.0,0.0,0.0,0.0,0.0,0.0,0.0,0.0,0.0,0.25,0.0,0.0,0.0,0.25,0.0,0.0,0.0,0.0,13.697500000000002,5.5,2.651741293532339,87.14999999999998,214.5952863835683,,,,,
W20Nb20Mo20Ta20V20 [3],10.1016/j.ijrmhm.2014.07.009,BCC,,,1246,,,,0.0,0.0,0.0,0.0,0.0,0.0,0.0,0.0,0.0,0.0,0.0,0.0,0.0,0.0,0.0,0.0,0.0,0.0,0.0,0.0,0.0,0.0,0.0,0.2,0.0,0.2,0.0,0.0,0.0,0.0,0.0,0.0,0.0,0.0,0.0,0.0,0.0,0.0,0.0,0.0,0.2,0.0,0.2,0.0,0.2,0.0,0.0,0.0,0.0,12.18,5.4,2.7916666666666674,95.15999999999998,518.418146785449,,,,,
Al0.6CoFeNi,10.1016/j.msea.2014.09.077,FCC,,,2200,,,C,0.0,0.0,0.16666666666666666,0.0,0.0,0.0,0.0,0.0,0.2777777777777778,0.0,0.0,0.0,0.0,0.2777777777777778,0.0,0.0,0.0,0.0,0.0,0.0,0.0,0.0,0.0,0.0,0.0,0.0,0.2777777777777778,0.0,0.0,0.0,0.0,0.0,0.0,0.0,0.0,0.0,0.0,0.0,0.0,0.0,0.0,0.0,0.0,0.0,0.0,0.0,0.0,0.0,0.0,7.58388888888889,8.0,2.357249626307923,53.755555555555546,20.79084912292451,,,,,
CoCrFeNiAl0.3,10.1016/j.intermet.2014.05.018,FCC,,,275,,,T,0.0,0.0,0.06976744186046512,0.0,0.0,0.0,0.0,0.0,0.23255813953488372,0.23255813953488372,0.0,0.0,0.0,0.23255813953488372,0.0,0.0,0.0,0.0,0.0,0.0,0.0,0.0,0.0,0.0,0.0,0.0,0.23255813953488372,0.0,0.0,0.0,0.0,0.0,0.0,0.0,0.0,0.0,0.0,0.0,0.0,0.0,0.0,0.0,0.0,0.0,0.0,0.0,0.0,0.0,0.0,7.823720930232558,7.883720930232558,2.0189642596644783,47.61860465116281,109.4013305938485,,,,,
CoCrFeNiAl0.3,10.1016/j.intermet.2014.05.018,FCC,,,185,,,T,0.0,0.0,0.06976744186046512,0.0,0.0,0.0,0.0,0.0,0.23255813953488372,0.23255813953488372,0.0,0.0,0.0,0.23255813953488372,0.0,0.0,0.0,0.0,0.0,0.0,0.0,0.0,0.0,0.0,0.0,0.0,0.23255813953488372,0.0,0.0,0.0,0.0,0.0,0.0,0.0,0.0,0.0,0.0,0.0,0.0,0.0,0.0,0.0,0.0,0.0,0.0,0.0,0.0,0.0,0.0,7.823720930232558,7.883720930232558,2.0189642596644783,47.61860465116281,109.4013305938485,,,,,
CoCrFeNi,10.1016/j.jallcom.2013.12.210,FCC,,,140,,,T,0.0,0.0,0.0,0.0,0.0,0.0,0.0,0.0,0.25,0.25,0.0,0.0,0.0,0.25,0.0,0.0,0.0,0.0,0.0,0.0,0.0,0.0,0.0,0.0,0.0,0.0,0.25,0.0,0.0,0.0,0.0,0.0,0.0,0.0,0.0,0.0,0.0,0.0,0.0,0.0,0.0,0.0,0.0,0.0,0.0,0.0,0.0,0.0,0.0,8.208,8.25,1.9681626390487152,47.72500000000002,0.048382931470433814,,,,,
CoCrFeNi,10.1016/j.jallcom.2013.12.210,FCC,,,130,,,T,0.0,0.0,0.0,0.0,0.0,0.0,0.0,0.0,0.25,0.25,0.0,0.0,0.0,0.25,0.0,0.0,0.0,0.0,0.0,0.0,0.0,0.0,0.0,0.0,0.0,0.0,0.25,0.0,0.0,0.0,0.0,0.0,0.0,0.0,0.0,0.0,0.0,0.0,0.0,0.0,0.0,0.0,0.0,0.0,0.0,0.0,0.0,0.0,0.0,8.208,8.25,1.9681626390487152,47.72500000000002,0.048382931470433814,,,,,
CoCrFeNiMn,10.1016/j.jallcom.2013.12.210,FCC,,,215,,,T,0.0,0.0,0.0,0.0,0.0,0.0,0.0,0.0,0.2,0.2,0.0,0.0,0.0,0.2,0.0,0.0,0.0,0.0,0.0,0.0,0.0,0.0,0.2,0.0,0.0,0.0,0.2,0.0,0.0,0.0,0.0,0.0,0.0,0.0,0.0,0.0,0.0,0.0,0.0,0.0,0.0,0.0,0.0,0.0,0.0,0.0,0.0,0.0,0.0,8.0604,8.0,2.1200523388943413,71.54,0.024970834506853574,,,,,
CoCrFeNiMn,10.1016/j.jallcom.2013.12.210,FCC,,,162,,,T,0.0,0.0,0.0,0.0,0.0,0.0,0.0,0.0,0.2,0.2,0.0,0.0,0.0,0.2,0.0,0.0,0.0,0.0,0.0,0.0,0.0,0.0,0.2,0.0,0.0,0.0,0.2,0.0,0.0,0.0,0.0,0.0,0.0,0.0,0.0,0.0,0.0,0.0,0.0,0.0,0.0,0.0,0.0,0.0,0.0,0.0,0.0,0.0,0.0,8.0604,8.0,2.1200523388943413,71.54,0.024970834506853574,,,,,
CoCrFeNi,10.1016/j.jallcom.2013.12.210,FCC,,,190,,,C,0.0,0.0,0.0,0.0,0.0,0.0,0.0,0.0,0.25,0.25,0.0,0.0,0.0,0.25,0.0,0.0,0.0,0.0,0.0,0.0,0.0,0.0,0.0,0.0,0.0,0.0,0.25,0.0,0.0,0.0,0.0,0.0,0.0,0.0,0.0,0.0,0.0,0.0,0.0,0.0,0.0,0.0,0.0,0.0,0.0,0.0,0.0,0.0,0.0,8.208,8.25,1.9681626390487152,47.72500000000002,0.048382931470433814,,,,,
CoCrFeNiV,10.1016/j.jallcom.2013.12.210,BCC + FCC,,,1435,,,C,0.0,0.0,0.0,0.0,0.0,0.0,0.0,0.0,0.2,0.2,0.0,0.0,0.0,0.2,0.0,0.0,0.0,0.0,0.0,0.0,0.0,0.0,0.0,0.0,0.0,0.0,0.2,0.0,0.0,0.0,0.0,0.0,0.0,0.0,0.0,0.0,0.0,0.0,0.0,0.0,0.0,0.0,0.2,0.0,0.0,0.0,0.0,0.0,0.0,7.788400000000001,7.6,2.169169169169169,63.62000000000003,31.682185368462346,,,,,
CoCrFeNiMnV,10.1016/j.jallcom.2013.12.210,BCC + FCC,,,1660,,,C,0.0,0.0,0.0,0.0,0.0,0.0,0.0,0.0,0.16666666666666666,0.16666666666666666,0.0,0.0,0.0,0.16666666666666666,0.0,0.0,0.0,0.0,0.0,0.0,0.0,0.0,0.16666666666666666,0.0,0.0,0.0,0.16666666666666666,0.0,0.0,0.0,0.0,0.0,0.0,0.0,0.0,0.0,0.0,0.0,0.0,0.0,0.0,0.0,0.16666666666666666,0.0,0.0,0.0,0.0,0.0,0.0,7.735333333333333,7.5,2.277632724107919,80.81666666666665,22.591123258504485,,,,,
Al0.25CoCrFeNi,10.1016/j.msea.2017.09.089,FCC,,,127,,,T,0.0,0.0,0.058823529411764705,0.0,0.0,0.0,0.0,0.0,0.23529411764705882,0.23529411764705882,0.0,0.0,0.0,0.23529411764705882,0.0,0.0,0.0,0.0,0.0,0.0,0.0,0.0,0.0,0.0,0.0,0.0,0.23529411764705882,0.0,0.0,0.0,0.0,0.0,0.0,0.0,0.0,0.0,0.0,0.0,0.0,0.0,0.0,0.0,0.0,0.0,0.0,0.0,0.0,0.0,0.0,7.884,7.941176470588235,2.010847582276154,47.63529411764708,90.7425250660013,,,,,
Al0.25CoCrFeNi,10.1016/j.msea.2017.09.089,FCC,,,691,,,T,0.0,0.0,0.058823529411764705,0.0,0.0,0.0,0.0,0.0,0.23529411764705882,0.23529411764705882,0.0,0.0,0.0,0.23529411764705882,0.0,0.0,0.0,0.0,0.0,0.0,0.0,0.0,0.0,0.0,0.0,0.0,0.23529411764705882,0.0,0.0,0.0,0.0,0.0,0.0,0.0,0.0,0.0,0.0,0.0,0.0,0.0,0.0,0.0,0.0,0.0,0.0,0.0,0.0,0.0,0.0,7.884,7.941176470588235,2.010847582276154,47.63529411764708,90.7425250660013,,,,,
Al0.25CoCrFeNi,10.1016/j.msea.2017.09.089,FCC,,,800,,,T,0.0,0.0,0.058823529411764705,0.0,0.0,0.0,0.0,0.0,0.23529411764705882,0.23529411764705882,0.0,0.0,0.0,0.23529411764705882,0.0,0.0,0.0,0.0,0.0,0.0,0.0,0.0,0.0,0.0,0.0,0.0,0.23529411764705882,0.0,0.0,0.0,0.0,0.0,0.0,0.0,0.0,0.0,0.0,0.0,0.0,0.0,0.0,0.0,0.0,0.0,0.0,0.0,0.0,0.0,0.0,7.884,7.941176470588235,2.010847582276154,47.63529411764708,90.7425250660013,,,,,
Al0.25CoCrFeNi,10.1016/j.msea.2017.09.089,FCC,,,991,,,T,0.0,0.0,0.058823529411764705,0.0,0.0,0.0,0.0,0.0,0.23529411764705882,0.23529411764705882,0.0,0.0,0.0,0.23529411764705882,0.0,0.0,0.0,0.0,0.0,0.0,0.0,0.0,0.0,0.0,0.0,0.0,0.23529411764705882,0.0,0.0,0.0,0.0,0.0,0.0,0.0,0.0,0.0,0.0,0.0,0.0,0.0,0.0,0.0,0.0,0.0,0.0,0.0,0.0,0.0,0.0,7.884,7.941176470588235,2.010847582276154,47.63529411764708,90.7425250660013,,,,,
Al0.25CoCrFeNi,10.1016/j.msea.2017.09.089,FCC,,,1280,,,T,0.0,0.0,0.058823529411764705,0.0,0.0,0.0,0.0,0.0,0.23529411764705882,0.23529411764705882,0.0,0.0,0.0,0.23529411764705882,0.0,0.0,0.0,0.0,0.0,0.0,0.0,0.0,0.0,0.0,0.0,0.0,0.23529411764705882,0.0,0.0,0.0,0.0,0.0,0.0,0.0,0.0,0.0,0.0,0.0,0.0,0.0,0.0,0.0,0.0,0.0,0.0,0.0,0.0,0.0,0.0,7.884,7.941176470588235,2.010847582276154,47.63529411764708,90.7425250660013,,,,,
CoCrFeNi,10.1016/j.jmst.2016.09.016,FCC,,,145,,,C,0.0,0.0,0.0,0.0,0.0,0.0,0.0,0.0,0.25,0.25,0.0,0.0,0.0,0.25,0.0,0.0,0.0,0.0,0.0,0.0,0.0,0.0,0.0,0.0,0.0,0.0,0.25,0.0,0.0,0.0,0.0,0.0,0.0,0.0,0.0,0.0,0.0,0.0,0.0,0.0,0.0,0.0,0.0,0.0,0.0,0.0,0.0,0.0,0.0,8.208,8.25,1.9681626390487152,47.72500000000002,0.048382931470433814,,,,,
CoCrFeNb0.25Ni,10.1016/j.jmst.2016.09.016,FCC,,,423,,,C,0.0,0.0,0.0,0.0,0.0,0.0,0.0,0.0,0.23529411764705882,0.23529411764705882,0.0,0.0,0.0,0.23529411764705882,0.0,0.0,0.0,0.0,0.0,0.0,0.0,0.0,0.0,0.0,0.0,0.058823529411764705,0.23529411764705882,0.0,0.0,0.0,0.0,0.0,0.0,0.0,0.0,0.0,0.0,0.0,0.0,0.0,0.0,0.0,0.0,0.0,0.0,0.0,0.0,0.0,0.0,8.229294117647058,8.058823529411764,2.0436241610738257,52.31764705882354,195.678384205838,,,,,
CoCrFeNb0.45Ni,10.1016/j.jmst.2016.09.016,FCC,,,1474.9,,,C,0.0,0.0,0.0,0.0,0.0,0.0,0.0,0.0,0.2247191011235955,0.2247191011235955,0.0,0.0,0.0,0.2247191011235955,0.0,0.0,0.0,0.0,0.0,0.0,0.0,0.0,0.0,0.0,0.0,0.10112359550561797,0.2247191011235955,0.0,0.0,0.0,0.0,0.0,0.0,0.0,0.0,0.0,0.0,0.0,0.0,0.0,0.0,0.0,0.0,0.0,0.0,0.0,0.0,0.0,0.0,8.244606741573033,7.921348314606742,2.101021152443472,55.62022471910113,367.76302776664045,,,,,
CoCrFeNb0.5Ni,10.1016/j.jmst.2016.09.016,FCC,,,1414,,,C,0.0,0.0,0.0,0.0,0.0,0.0,0.0,0.0,0.2222222222222222,0.2222222222222222,0.0,0.0,0.0,0.2222222222222222,0.0,0.0,0.0,0.0,0.0,0.0,0.0,0.0,0.0,0.0,0.0,0.1111111111111111,0.2222222222222222,0.0,0.0,0.0,0.0,0.0,0.0,0.0,0.0,0.0,0.0,0.0,0.0,0.0,0.0,0.0,0.0,0.0,0.0,0.0,0.0,0.0,0.0,8.248222222222221,7.888888888888888,2.114980050779833,56.40000000000002,406.1735132724984,,,,,
CoCrFeMnNi,10.1016/j.msea.2017.09.026,FCC,,,484,,,T,0.0,0.0,0.0,0.0,0.0,0.0,0.0,0.0,0.2,0.2,0.0,0.0,0.0,0.2,0.0,0.0,0.0,0.0,0.0,0.0,0.0,0.0,0.2,0.0,0.0,0.0,0.2,0.0,0.0,0.0,0.0,0.0,0.0,0.0,0.0,0.0,0.0,0.0,0.0,0.0,0.0,0.0,0.0,0.0,0.0,0.0,0.0,0.0,0.0,8.0604,8.0,2.1200523388943413,71.54,0.024970834506853574,,,,,
CoCrFeMnNi,10.1016/j.msea.2017.09.026,FCC,,,650,,,T,0.0,0.0,0.0,0.0,0.0,0.0,0.0,0.0,0.2,0.2,0.0,0.0,0.0,0.2,0.0,0.0,0.0,0.0,0.0,0.0,0.0,0.0,0.2,0.0,0.0,0.0,0.2,0.0,0.0,0.0,0.0,0.0,0.0,0.0,0.0,0.0,0.0,0.0,0.0,0.0,0.0,0.0,0.0,0.0,0.0,0.0,0.0,0.0,0.0,8.0604,8.0,2.1200523388943413,71.54,0.024970834506853574,,,,,
Al0.3CoCrFeNi,10.1016/j.intermet.2016.12.016,FCC,,,167,,,T,0.0,0.0,0.06976744186046512,0.0,0.0,0.0,0.0,0.0,0.23255813953488372,0.23255813953488372,0.0,0.0,0.0,0.23255813953488372,0.0,0.0,0.0,0.0,0.0,0.0,0.0,0.0,0.0,0.0,0.0,0.0,0.23255813953488372,0.0,0.0,0.0,0.0,0.0,0.0,0.0,0.0,0.0,0.0,0.0,0.0,0.0,0.0,0.0,0.0,0.0,0.0,0.0,0.0,0.0,0.0,7.823720930232558,7.883720930232558,2.0189642596644783,47.61860465116281,109.4013305938485,,,,,
FeCoNi,10.1016/j.intermet.2017.04.007,FCC,,,198.6,,,T,0.0,0.0,0.0,0.0,0.0,0.0,0.0,0.0,0.3333333333333333,0.0,0.0,0.0,0.0,0.3333333333333333,0.0,0.0,0.0,0.0,0.0,0.0,0.0,0.0,0.0,0.0,0.0,0.0,0.3333333333333333,0.0,0.0,0.0,0.0,0.0,0.0,0.0,0.0,0.0,0.0,0.0,0.0,0.0,0.0,0.0,0.0,0.0,0.0,0.0,0.0,0.0,0.0,8.560666666666666,9.0,2.257340241796199,55.26666666666668,1.9149100511319756e-05,,,,,
FeCoNiMn0.25Al0.25,10.1016/j.intermet.2017.04.007,FCC,,,331.4,,,T,0.0,0.0,0.07142857142857144,0.0,0.0,0.0,0.0,0.0,0.28571428571428575,0.0,0.0,0.0,0.0,0.28571428571428575,0.0,0.0,0.0,0.0,0.0,0.0,0.0,0.0,0.07142857142857144,0.0,0.0,0.0,0.28571428571428575,0.0,0.0,0.0,0.0,0.0,0.0,0.0,0.0,0.0,0.0,0.0,0.0,0.0,0.0,0.0,0.0,0.0,0.0,0.0,0.0,0.0,0.0,8.064142857142858,8.428571428571429,2.3425076452599387,62.58571428571429,12.526974301011228,,,,,
FeCoNiMn0.5Al0.5,10.1016/j.intermet.2017.04.007,FCC,,,315.6,,,T,0.0,0.0,0.125,0.0,0.0,0.0,0.0,0.0,0.25,0.0,0.0,0.0,0.0,0.25,0.0,0.0,0.0,0.0,0.0,0.0,0.0,0.0,0.125,0.0,0.0,0.0,0.25,0.0,0.0,0.0,0.0,0.0,0.0,0.0,0.0,0.0,0.0,0.0,0.0,0.0,0.0,0.0,0.0,0.0,0.0,0.0,0.0,0.0,0.0,7.691749999999999,8.0,2.4101508916323735,68.07500000000002,8.33962578770365,,,,,
CoCrFeNi,10.1016/j.msea.2017.09.101,FCC,,,220,,,C,0.0,0.0,0.0,0.0,0.0,0.0,0.0,0.0,0.25,0.25,0.0,0.0,0.0,0.25,0.0,0.0,0.0,0.0,0.0,0.0,0.0,0.0,0.0,0.0,0.0,0.0,0.25,0.0,0.0,0.0,0.0,0.0,0.0,0.0,0.0,0.0,0.0,0.0,0.0,0.0,0.0,0.0,0.0,0.0,0.0,0.0,0.0,0.0,0.0,8.208,8.25,1.9681626390487152,47.72500000000002,0.048382931470433814,,,,,
Al0.3CoCrFeNi,10.1016/j.msea.2017.09.101,FCC,,,300,,,C,0.0,0.0,0.06976744186046512,0.0,0.0,0.0,0.0,0.0,0.23255813953488372,0.23255813953488372,0.0,0.0,0.0,0.23255813953488372,0.0,0.0,0.0,0.0,0.0,0.0,0.0,0.0,0.0,0.0,0.0,0.0,0.23255813953488372,0.0,0.0,0.0,0.0,0.0,0.0,0.0,0.0,0.0,0.0,0.0,0.0,0.0,0.0,0.0,0.0,0.0,0.0,0.0,0.0,0.0,0.0,7.823720930232558,7.883720930232558,2.0189642596644783,47.61860465116281,109.4013305938485,,,,,
Al0.5CoCrFeNi,10.1016/j.msea.2017.09.101,BCC + FCC,,,950,,,C,0.0,0.0,0.11111111111111112,0.0,0.0,0.0,0.0,0.0,0.22222222222222224,0.22222222222222224,0.0,0.0,0.0,0.22222222222222224,0.0,0.0,0.0,0.0,0.0,0.0,0.0,0.0,0.0,0.0,0.0,0.0,0.22222222222222224,0.0,0.0,0.0,0.0,0.0,0.0,0.0,0.0,0.0,0.0,0.0,0.0,0.0,0.0,0.0,0.0,0.0,0.0,0.0,0.0,0.0,0.0,7.596000000000001,7.666666666666667,2.050141242937853,47.555555555555586,167.2155459671209,,,,,
Al0.75CoCrFeNi,10.1016/j.msea.2017.09.101,BCC + FCC,,,1400,,,C,0.0,0.0,0.15789473684210525,0.0,0.0,0.0,0.0,0.0,0.21052631578947367,0.21052631578947367,0.0,0.0,0.0,0.21052631578947367,0.0,0.0,0.0,0.0,0.0,0.0,0.0,0.0,0.0,0.0,0.0,0.0,0.21052631578947367,0.0,0.0,0.0,0.0,0.0,0.0,0.0,0.0,0.0,0.0,0.0,0.0,0.0,0.0,0.0,0.0,0.0,0.0,0.0,0.0,0.0,0.0,7.3383157894736835,7.421052631578947,2.086432331465444,47.48421052631579,205.81580972543483,,,,,
AlCoCrFeNi,10.1016/j.msea.2017.09.101,BCC,,,1300,,,C,0.0,0.0,0.2,0.0,0.0,0.0,0.0,0.0,0.2,0.2,0.0,0.0,0.0,0.2,0.0,0.0,0.0,0.0,0.0,0.0,0.0,0.0,0.0,0.0,0.0,0.0,0.2,0.0,0.0,0.0,0.0,0.0,0.0,0.0,0.0,0.0,0.0,0.0,0.0,0.0,0.0,0.0,0.0,0.0,0.0,0.0,0.0,0.0,0.0,7.106400000000001,7.200000000000001,2.1200523388943413,47.420000000000016,218.00888479560197,,,,,
AlCoCrFeNi2.0,10.1016/j.actamat.2016.11.016,FCC + B2,,,545.6,,,T,0.0,0.0,0.16666666666666669,0.0,0.0,0.0,0.0,0.0,0.16666666666666669,0.16666666666666669,0.0,0.0,0.0,0.16666666666666669,0.0,0.0,0.0,0.0,0.0,0.0,0.0,0.0,0.0,0.0,0.0,0.0,0.33333333333333337,0.0,0.0,0.0,0.0,0.0,0.0,0.0,0.0,0.0,0.0,0.0,0.0,0.0,0.0,0.0,0.0,0.0,0.0,0.0,0.0,0.0,0.0,7.406666666666667,7.666666666666668,2.148056244830438,49.95,98.0593711713939,,,,,
AlCoCrFeNi2.1,10.1016/j.actamat.2016.11.016,FCC + B2,,,546.4,,,T,0.0,0.0,0.16393442622950818,0.0,0.0,0.0,0.0,0.0,0.16393442622950818,0.16393442622950818,0.0,0.0,0.0,0.16393442622950818,0.0,0.0,0.0,0.0,0.0,0.0,0.0,0.0,0.0,0.0,0.0,0.0,0.3442622950819672,0.0,0.0,0.0,0.0,0.0,0.0,0.0,0.0,0.0,0.0,0.0,0.0,0.0,0.0,0.0,0.0,0.0,0.0,0.0,0.0,0.0,0.0,7.431278688524589,7.7049180327868845,2.150380021715526,50.15737704918031,87.70069216662779,,,,,
AlCoCrFeNi2.2,10.1016/j.actamat.2016.11.016,FCC + B2,,,544.5,,,T,0.0,0.0,0.16129032258064518,0.0,0.0,0.0,0.0,0.0,0.16129032258064518,0.16129032258064518,0.0,0.0,0.0,0.16129032258064518,0.0,0.0,0.0,0.0,0.0,0.0,0.0,0.0,0.0,0.0,0.0,0.0,0.35483870967741943,0.0,0.0,0.0,0.0,0.0,0.0,0.0,0.0,0.0,0.0,0.0,0.0,0.0,0.0,0.0,0.0,0.0,0.0,0.0,0.0,0.0,0.0,7.455096774193549,7.741935483870969,2.152632985832666,50.358064516129076,77.76856680685175,,,,,
Cr15Fe20Co35Ni20Mo10,10.1016/j.scriptamat.2017.05.019,FCC,,,,879.0,,T,0.0,0.0,0.0,0.0,0.0,0.0,0.0,0.0,0.35,0.15,0.0,0.0,0.0,0.2,0.0,0.0,0.0,0.0,0.0,0.0,0.0,0.0,0.0,0.1,0.0,0.0,0.2,0.0,0.0,0.0,0.0,0.0,0.0,0.0,0.0,0.0,0.0,0.0,0.0,0.0,0.0,0.0,0.0,0.0,0.0,0.0,0.0,0.0,0.0,8.5719,8.25,2.1021269686637445,50.605000000000004,157.9839109847163,,,,,
Cr15Fe20Co35Ni20Mo10,10.1016/j.scriptamat.2017.05.019,FCC,,,,799.0,,T,0.0,0.0,0.0,0.0,0.0,0.0,0.0,0.0,0.35,0.15,0.0,0.0,0.0,0.2,0.0,0.0,0.0,0.0,0.0,0.0,0.0,0.0,0.0,0.1,0.0,0.0,0.2,0.0,0.0,0.0,0.0,0.0,0.0,0.0,0.0,0.0,0.0,0.0,0.0,0.0,0.0,0.0,0.0,0.0,0.0,0.0,0.0,0.0,0.0,8.5719,8.25,2.1021269686637445,50.605000000000004,157.9839109847163,,,,,
Ni1.5Co1.5CrFeTi0.5,10.1016/j.matdes.2017.01.036,FCC,7.79,209.0,1308,,,T,0.0,0.0,0.0,0.0,0.0,0.0,0.0,0.0,0.2727272727272727,0.18181818181818182,0.0,0.0,0.0,0.18181818181818182,0.0,0.0,0.0,0.0,0.0,0.0,0.0,0.0,0.0,0.0,0.0,0.0,0.2727272727272727,0.0,0.0,0.0,0.0,0.0,0.0,0.0,0.0,0.0,0.0,0.0,0.0,0.0,0.0,0.09090909090909091,0.0,0.0,0.0,0.0,0.0,0.0,0.0,7.998,8.09090909090909,2.0705128205128207,51.58181818181819,96.75495865378271,,,,,
AlCoCrCuFeNi,10.1016/j.msea.2017.02.072,BCC + FCC,,,1370,,,C,0.0,0.0,0.16666666666666669,0.0,0.0,0.0,0.0,0.0,0.16666666666666669,0.16666666666666669,0.16666666666666669,0.0,0.0,0.16666666666666669,0.0,0.0,0.0,0.0,0.0,0.0,0.0,0.0,0.0,0.0,0.0,0.0,0.16666666666666669,0.0,0.0,0.0,0.0,0.0,0.0,0.0,0.0,0.0,0.0,0.0,0.0,0.0,0.0,0.0,0.0,0.0,0.0,0.0,0.0,0.0,0.0,7.415333333333334,7.833333333333335,2.2111959287531815,47.416666666666686,125.09779128653624,,,,,
AlCoCrCuFeNi,10.1016/j.msea.2017.02.072,BCC + FCC,,,1490,,,C,0.0,0.0,0.16666666666666669,0.0,0.0,0.0,0.0,0.0,0.16666666666666669,0.16666666666666669,0.16666666666666669,0.0,0.0,0.16666666666666669,0.0,0.0,0.0,0.0,0.0,0.0,0.0,0.0,0.0,0.0,0.0,0.0,0.16666666666666669,0.0,0.0,0.0,0.0,0.0,0.0,0.0,0.0,0.0,0.0,0.0,0.0,0.0,0.0,0.0,0.0,0.0,0.0,0.0,0.0,0.0,0.0,7.415333333333334,7.833333333333335,2.2111959287531815,47.416666666666686,125.09779128653624,,,,,
Al0.1CoCrCuFeNi,10.1016/j.wear.2017.01.020,FCC,7.45,186.0,160,,,T,0.0,0.0,0.0196078431372549,0.0,0.0,0.0,0.0,0.0,0.196078431372549,0.196078431372549,0.196078431372549,0.0,0.0,0.196078431372549,0.0,0.0,0.0,0.0,0.0,0.0,0.0,0.0,0.0,0.0,0.0,0.0,0.196078431372549,0.0,0.0,0.0,0.0,0.0,0.0,0.0,0.0,0.0,0.0,0.0,0.0,0.0,0.0,0.0,0.0,0.0,0.0,0.0,0.0,0.0,0.0,8.247450980392157,8.686274509803921,2.10919540229885,47.6313725490196,14.003606688329633,,,,,
CoCrFeNiMn,10.1016/j.msea.2017.08.083,FCC,,,240,,,T,0.0,0.0,0.0,0.0,0.0,0.0,0.0,0.0,0.2,0.2,0.0,0.0,0.0,0.2,0.0,0.0,0.0,0.0,0.0,0.0,0.0,0.0,0.2,0.0,0.0,0.0,0.2,0.0,0.0,0.0,0.0,0.0,0.0,0.0,0.0,0.0,0.0,0.0,0.0,0.0,0.0,0.0,0.0,0.0,0.0,0.0,0.0,0.0,0.0,8.0604,8.0,2.1200523388943413,71.54,0.024970834506853574,,,,,
CoCrFeNiMn,10.1016/j.msea.2017.08.083,FCC,,,670,,,T,0.0,0.0,0.0,0.0,0.0,0.0,0.0,0.0,0.2,0.2,0.0,0.0,0.0,0.2,0.0,0.0,0.0,0.0,0.0,0.0,0.0,0.0,0.2,0.0,0.0,0.0,0.2,0.0,0.0,0.0,0.0,0.0,0.0,0.0,0.0,0.0,0.0,0.0,0.0,0.0,0.0,0.0,0.0,0.0,0.0,0.0,0.0,0.0,0.0,8.0604,8.0,2.1200523388943413,71.54,0.024970834506853574,,,,,
CoCrFeNiMn,10.1016/j.msea.2017.08.083,FCC,,,810,,,T,0.0,0.0,0.0,0.0,0.0,0.0,0.0,0.0,0.2,0.2,0.0,0.0,0.0,0.2,0.0,0.0,0.0,0.0,0.0,0.0,0.0,0.0,0.2,0.0,0.0,0.0,0.2,0.0,0.0,0.0,0.0,0.0,0.0,0.0,0.0,0.0,0.0,0.0,0.0,0.0,0.0,0.0,0.0,0.0,0.0,0.0,0.0,0.0,0.0,8.0604,8.0,2.1200523388943413,71.54,0.024970834506853574,,,,,
CoCrFeNiMn,10.1016/j.msea.2017.08.083,FCC,,,980,,,T,0.0,0.0,0.0,0.0,0.0,0.0,0.0,0.0,0.2,0.2,0.0,0.0,0.0,0.2,0.0,0.0,0.0,0.0,0.0,0.0,0.0,0.0,0.2,0.0,0.0,0.0,0.2,0.0,0.0,0.0,0.0,0.0,0.0,0.0,0.0,0.0,0.0,0.0,0.0,0.0,0.0,0.0,0.0,0.0,0.0,0.0,0.0,0.0,0.0,8.0604,8.0,2.1200523388943413,71.54,0.024970834506853574,,,,,
CoCrFeNiMn,10.1016/j.msea.2017.08.083,FCC,,,810,,,T,0.0,0.0,0.0,0.0,0.0,0.0,0.0,0.0,0.2,0.2,0.0,0.0,0.0,0.2,0.0,0.0,0.0,0.0,0.0,0.0,0.0,0.0,0.2,0.0,0.0,0.0,0.2,0.0,0.0,0.0,0.0,0.0,0.0,0.0,0.0,0.0,0.0,0.0,0.0,0.0,0.0,0.0,0.0,0.0,0.0,0.0,0.0,0.0,0.0,8.0604,8.0,2.1200523388943413,71.54,0.024970834506853574,,,,,
CoCrFeNiMn,10.1016/j.msea.2017.08.083,FCC,,,850,,,T,0.0,0.0,0.0,0.0,0.0,0.0,0.0,0.0,0.2,0.2,0.0,0.0,0.0,0.2,0.0,0.0,0.0,0.0,0.0,0.0,0.0,0.0,0.2,0.0,0.0,0.0,0.2,0.0,0.0,0.0,0.0,0.0,0.0,0.0,0.0,0.0,0.0,0.0,0.0,0.0,0.0,0.0,0.0,0.0,0.0,0.0,0.0,0.0,0.0,8.0604,8.0,2.1200523388943413,71.54,0.024970834506853574,,,,,
CoCrFeNiMn,10.1016/j.msea.2017.08.083,FCC,,,820,,,T,0.0,0.0,0.0,0.0,0.0,0.0,0.0,0.0,0.2,0.2,0.0,0.0,0.0,0.2,0.0,0.0,0.0,0.0,0.0,0.0,0.0,0.0,0.2,0.0,0.0,0.0,0.2,0.0,0.0,0.0,0.0,0.0,0.0,0.0,0.0,0.0,0.0,0.0,0.0,0.0,0.0,0.0,0.0,0.0,0.0,0.0,0.0,0.0,0.0,8.0604,8.0,2.1200523388943413,71.54,0.024970834506853574,,,,,
CoCrFeNiMn,10.1016/j.msea.2017.08.083,FCC,,,530,,,T,0.0,0.0,0.0,0.0,0.0,0.0,0.0,0.0,0.2,0.2,0.0,0.0,0.0,0.2,0.0,0.0,0.0,0.0,0.0,0.0,0.0,0.0,0.2,0.0,0.0,0.0,0.2,0.0,0.0,0.0,0.0,0.0,0.0,0.0,0.0,0.0,0.0,0.0,0.0,0.0,0.0,0.0,0.0,0.0,0.0,0.0,0.0,0.0,0.0,8.0604,8.0,2.1200523388943413,71.54,0.024970834506853574,,,,,
CoCrFeNiMn,10.1016/j.msea.2017.08.083,FCC,,,980,,,T,0.0,0.0,0.0,0.0,0.0,0.0,0.0,0.0,0.2,0.2,0.0,0.0,0.0,0.2,0.0,0.0,0.0,0.0,0.0,0.0,0.0,0.0,0.2,0.0,0.0,0.0,0.2,0.0,0.0,0.0,0.0,0.0,0.0,0.0,0.0,0.0,0.0,0.0,0.0,0.0,0.0,0.0,0.0,0.0,0.0,0.0,0.0,0.0,0.0,8.0604,8.0,2.1200523388943413,71.54,0.024970834506853574,,,,,
CoCrFeNiMn,10.1016/j.msea.2017.08.083,FCC,,,1015,,,T,0.0,0.0,0.0,0.0,0.0,0.0,0.0,0.0,0.2,0.2,0.0,0.0,0.0,0.2,0.0,0.0,0.0,0.0,0.0,0.0,0.0,0.0,0.2,0.0,0.0,0.0,0.2,0.0,0.0,0.0,0.0,0.0,0.0,0.0,0.0,0.0,0.0,0.0,0.0,0.0,0.0,0.0,0.0,0.0,0.0,0.0,0.0,0.0,0.0,8.0604,8.0,2.1200523388943413,71.54,0.024970834506853574,,,,,
CoCrFeNiMn,10.1016/j.msea.2017.08.083,FCC,,,890,,,T,0.0,0.0,0.0,0.0,0.0,0.0,0.0,0.0,0.2,0.2,0.0,0.0,0.0,0.2,0.0,0.0,0.0,0.0,0.0,0.0,0.0,0.0,0.2,0.0,0.0,0.0,0.2,0.0,0.0,0.0,0.0,0.0,0.0,0.0,0.0,0.0,0.0,0.0,0.0,0.0,0.0,0.0,0.0,0.0,0.0,0.0,0.0,0.0,0.0,8.0604,8.0,2.1200523388943413,71.54,0.024970834506853574,,,,,
CoCrFeNiMn,10.1016/j.msea.2017.08.083,FCC,,,560,,,T,0.0,0.0,0.0,0.0,0.0,0.0,0.0,0.0,0.2,0.2,0.0,0.0,0.0,0.2,0.0,0.0,0.0,0.0,0.0,0.0,0.0,0.0,0.2,0.0,0.0,0.0,0.2,0.0,0.0,0.0,0.0,0.0,0.0,0.0,0.0,0.0,0.0,0.0,0.0,0.0,0.0,0.0,0.0,0.0,0.0,0.0,0.0,0.0,0.0,8.0604,8.0,2.1200523388943413,71.54,0.024970834506853574,,,,,
CoCrFeNiMn,10.1016/j.msea.2017.08.083,FCC,,,925,,,,0.0,0.0,0.0,0.0,0.0,0.0,0.0,0.0,0.2,0.2,0.0,0.0,0.0,0.2,0.0,0.0,0.0,0.0,0.0,0.0,0.0,0.0,0.2,0.0,0.0,0.0,0.2,0.0,0.0,0.0,0.0,0.0,0.0,0.0,0.0,0.0,0.0,0.0,0.0,0.0,0.0,0.0,0.0,0.0,0.0,0.0,0.0,0.0,0.0,8.0604,8.0,2.1200523388943413,71.54,0.024970834506853574,,,,,
CoCrFeNiMn,10.1016/j.msea.2017.08.083,FCC,,,985,,,,0.0,0.0,0.0,0.0,0.0,0.0,0.0,0.0,0.2,0.2,0.0,0.0,0.0,0.2,0.0,0.0,0.0,0.0,0.0,0.0,0.0,0.0,0.2,0.0,0.0,0.0,0.2,0.0,0.0,0.0,0.0,0.0,0.0,0.0,0.0,0.0,0.0,0.0,0.0,0.0,0.0,0.0,0.0,0.0,0.0,0.0,0.0,0.0,0.0,8.0604,8.0,2.1200523388943413,71.54,0.024970834506853574,,,,,
Ti,10.1016/j.msec.2016.12.057,BCC,,116.0,195,,,,0.0,0.0,0.0,0.0,0.0,0.0,0.0,0.0,0.0,0.0,0.0,0.0,0.0,0.0,0.0,0.0,0.0,0.0,0.0,0.0,0.0,0.0,0.0,0.0,0.0,0.0,0.0,0.0,0.0,0.0,0.0,0.0,0.0,0.0,0.0,0.0,0.0,0.0,0.0,0.0,0.0,1.0,0.0,0.0,0.0,0.0,0.0,0.0,0.0,4.506,4.0,2.4444444444444446,75.60000000000001,,,,,,
Zr,10.1016/j.msec.2016.12.057,BCC,,88.0,280,,,,0.0,0.0,0.0,0.0,0.0,0.0,0.0,0.0,0.0,0.0,0.0,0.0,0.0,0.0,0.0,0.0,0.0,0.0,0.0,0.0,0.0,0.0,0.0,0.0,0.0,0.0,0.0,0.0,0.0,0.0,0.0,0.0,0.0,0.0,0.0,0.0,0.0,0.0,0.0,0.0,0.0,0.0,0.0,0.0,0.0,0.0,0.0,0.0,1.0,6.52,4.0,2.791666666666668,64.1,,,,,,
Nb,10.1016/j.msec.2016.12.057,BCC,,105.0,240,,,,0.0,0.0,0.0,0.0,0.0,0.0,0.0,0.0,0.0,0.0,0.0,0.0,0.0,0.0,0.0,0.0,0.0,0.0,0.0,0.0,0.0,0.0,0.0,0.0,0.0,1.0,0.0,0.0,0.0,0.0,0.0,0.0,0.0,0.0,0.0,0.0,0.0,0.0,0.0,0.0,0.0,0.0,0.0,0.0,0.0,0.0,0.0,0.0,0.0,8.57,5.0,4.666666666666667,125.8,0.0,,,,,
Ta,10.1016/j.msec.2016.12.057,BCC,,186.0,170,,,,0.0,0.0,0.0,0.0,0.0,0.0,0.0,0.0,0.0,0.0,0.0,0.0,0.0,0.0,0.0,0.0,0.0,0.0,0.0,0.0,0.0,0.0,0.0,0.0,0.0,0.0,0.0,0.0,0.0,0.0,0.0,0.0,0.0,0.0,0.0,0.0,0.0,0.0,0.0,0.0,1.0,0.0,0.0,0.0,0.0,0.0,0.0,0.0,0.0,16.69,5.0,2.7916666666666674,94.79999999999998,0.0,,,,,
Mo,10.1016/j.msec.2016.12.057,BCC,,329.0,420,,,,0.0,0.0,0.0,0.0,0.0,0.0,0.0,0.0,0.0,0.0,0.0,0.0,0.0,0.0,0.0,0.0,0.0,0.0,0.0,0.0,0.0,0.0,0.0,1.0,0.0,0.0,0.0,0.0,0.0,0.0,0.0,0.0,0.0,0.0,0.0,0.0,0.0,0.0,0.0,0.0,0.0,0.0,0.0,0.0,0.0,0.0,0.0,0.0,0.0,10.28,6.0,2.2982456140350878,65.69999999999999,0.0,,,,,
TiZrNbTaMo,10.1016/j.msec.2016.12.057,BCC,,,261,,,,0.0,0.0,0.0,0.0,0.0,0.0,0.0,0.0,0.0,0.0,0.0,0.0,0.0,0.0,0.0,0.0,0.0,0.0,0.0,0.0,0.0,0.0,0.0,0.2,0.0,0.2,0.0,0.0,0.0,0.0,0.0,0.0,0.0,0.0,0.0,0.0,0.0,0.0,0.0,0.0,0.2,0.2,0.0,0.0,0.0,0.0,0.0,0.0,0.2,9.3132,4.8,2.831223628691984,85.19999999999999,293.4298649676451,,,,,
TiZrNbTaMo,10.1016/j.msec.2016.12.057,BCC,,,1390,,,,0.0,0.0,0.0,0.0,0.0,0.0,0.0,0.0,0.0,0.0,0.0,0.0,0.0,0.0,0.0,0.0,0.0,0.0,0.0,0.0,0.0,0.0,0.0,0.2,0.0,0.2,0.0,0.0,0.0,0.0,0.0,0.0,0.0,0.0,0.0,0.0,0.0,0.0,0.0,0.0,0.2,0.2,0.0,0.0,0.0,0.0,0.0,0.0,0.2,9.3132,4.8,2.831223628691984,85.19999999999999,293.4298649676451,,,,,
Ni1.5CoFeCu0.9Al0.1V0.5,10.1016/j.msea.2017.09.119,FCC,,,1219,,,C,0.0,0.0,0.02,0.0,0.0,0.0,0.0,0.0,0.2,0.0,0.18,0.0,0.0,0.2,0.0,0.0,0.0,0.0,0.0,0.0,0.0,0.0,0.0,0.0,0.0,0.0,0.3,0.0,0.0,0.0,0.0,0.0,0.0,0.0,0.0,0.0,0.0,0.0,0.0,0.0,0.0,0.0,0.1,0.0,0.0,0.0,0.0,0.0,0.0,8.305,8.94,2.450631031922791,61.596000000000004,3.9903909542761187,,,,,
Ni1.5CoFeCu0.8Al0.2V0.5,10.1016/j.msea.2017.09.119,FCC,,,1504,,,C,0.0,0.0,0.04,0.0,0.0,0.0,0.0,0.0,0.2,0.0,0.16,0.0,0.0,0.2,0.0,0.0,0.0,0.0,0.0,0.0,0.0,0.0,0.0,0.0,0.0,0.0,0.3,0.0,0.0,0.0,0.0,0.0,0.0,0.0,0.0,0.0,0.0,0.0,0.0,0.0,0.0,0.0,0.1,0.0,0.0,0.0,0.0,0.0,0.0,8.1798,8.78,2.4537346711259755,61.57199999999999,8.381916980442973,,,,,
Ni1.5CoFeCu0.7Al0.3V0.5,10.1016/j.msea.2017.09.119,FCC,,,1721,,,C,0.0,0.0,0.06,0.0,0.0,0.0,0.0,0.0,0.2,0.0,0.13999999999999999,0.0,0.0,0.2,0.0,0.0,0.0,0.0,0.0,0.0,0.0,0.0,0.0,0.0,0.0,0.0,0.3,0.0,0.0,0.0,0.0,0.0,0.0,0.0,0.0,0.0,0.0,0.0,0.0,0.0,0.0,0.0,0.1,0.0,0.0,0.0,0.0,0.0,0.0,8.0546,8.62,2.4568452380952377,61.54799999999999,12.999298514652846,,,,,
V35Ti35Fe15Cr10Zr5,10.1016/j.matdes.2017.02.029,0.67,,,917.8,,,,0.0,0.0,0.0,0.0,0.0,0.0,0.0,0.0,0.0,0.1,0.0,0.0,0.0,0.15,0.0,0.0,0.0,0.0,0.0,0.0,0.0,0.0,0.0,0.0,0.0,0.0,0.0,0.0,0.0,0.0,0.0,0.0,0.0,0.0,0.0,0.0,0.0,0.0,0.0,0.0,0.0,0.35,0.35,0.0,0.0,0.0,0.0,0.0,0.05,5.9376999999999995,5.15,2.493921402318349,85.065,347.45868797995735,,,,,
V35Ti35Fe15Cr10Zr5,10.1016/j.matdes.2017.02.029,12.2,,,,224.8,,,0.0,0.0,0.0,0.0,0.0,0.0,0.0,0.0,0.0,0.1,0.0,0.0,0.0,0.15,0.0,0.0,0.0,0.0,0.0,0.0,0.0,0.0,0.0,0.0,0.0,0.0,0.0,0.0,0.0,0.0,0.0,0.0,0.0,0.0,0.0,0.0,0.0,0.0,0.0,0.0,0.0,0.35,0.35,0.0,0.0,0.0,0.0,0.0,0.05,5.9376999999999995,5.15,2.493921402318349,85.065,347.45868797995735,,,,,
AlCoCuFeNi,10.1016/j.matdes.2016.12.036,,,202.0,1060,,,C,0.0,0.0,0.2,0.0,0.0,0.0,0.0,0.0,0.2,0.0,0.2,0.0,0.0,0.2,0.0,0.0,0.0,0.0,0.0,0.0,0.0,0.0,0.0,0.0,0.0,0.0,0.2,0.0,0.0,0.0,0.0,0.0,0.0,0.0,0.0,0.0,0.0,0.0,0.0,0.0,0.0,0.0,0.0,0.0,0.0,0.0,0.0,0.0,0.0,7.4684,8.200000000000001,2.4788151481064866,51.880000000000024,2.480996641814069e-07,,,,,
AlCoCuFeNiCr,10.1016/j.matdes.2016.12.036,,,219.0,1285,,,C,0.0,0.0,0.16666666666666669,0.0,0.0,0.0,0.0,0.0,0.16666666666666669,0.16666666666666669,0.16666666666666669,0.0,0.0,0.16666666666666669,0.0,0.0,0.0,0.0,0.0,0.0,0.0,0.0,0.0,0.0,0.0,0.0,0.16666666666666669,0.0,0.0,0.0,0.0,0.0,0.0,0.0,0.0,0.0,0.0,0.0,0.0,0.0,0.0,0.0,0.0,0.0,0.0,0.0,0.0,0.0,0.0,7.415333333333334,7.833333333333335,2.2111959287531815,47.416666666666686,125.09779128653624,,,,,
