Repository: BrentVela/redesign_2_2_26

# ULTIMATE Alloy Redesign

This repo captures reproducible analysis artifacts for Dr. Karaman's ULTIMATE alloy redesign work.

## Status
- Inputs currently present: `1_find_stoich_props_parallel_for_Class.py`, `TC_Equilibrium_Module.py`, `make_trajectory.py`.
- Missing runtime dependencies: `strength_model` module and `SPACE_v0.par` data file.

## Quick Start
1. Add required inputs:
   - `SPACE_v0.par` (composition space dataset)
   - `strength_model.py` (Curtin model implementation)
2. Run properties extraction:
   - `python 1_find_stoich_props_parallel_for_Class.py`
3. Outputs are written to `CalcFiles/` and CSV files are produced.

File: featurize_database_for_cafer/codhem_featurized.csv (part 12 of 26)
Composition,doi,Phase,Density (g/cm3),Hardness (GPa),YS (MPa) at 23 C,YS (MPa) at 1000 C,YS (MPa) at 1200 C,Test Type,A,Ag,Al,Au,B,Be,C,Ca,Co,Cr,Cu,D,E,Fe,Ga,Gd,Hf,I,Ir,Li,M,Mg,Mn,Mo,N,Nb,Ni,O,P,Pb,Pd,Pt,Q,Re,Rh,S,Si,Sn,Sr,T,Ta,Ti,V,Vi,W,Y,Yb,Zn,Zr,Density_g_cc_ROM,VEC,Pugh_Ratio,Cauchy_Pressure,YS_1300C_MPa,Solidus_K_TC,Liquidus_K_TC,Solidus_C_TC,Liquidus_C_TC,THCD_25C_W_mK
AlCoCuFeNiTi,10.1016/j.matdes.2016.12.036,,,231.0,1612,,,C,0.0,0.0,0.16666666666666669,0.0,0.0,0.0,0.0,0.0,0.16666666666666669,0.0,0.16666666666666669,0.0,0.0,0.16666666666666669,0.0,0.0,0.0,0.0,0.0,0.0,0.0,0.0,0.0,0.0,0.0,0.0,0.16666666666666669,0.0,0.0,0.0,0.0,0.0,0.0,0.0,0.0,0.0,0.0,0.0,0.0,0.0,0.0,0.16666666666666669,0.0,0.0,0.0,0.0,0.0,0.0,0.0,6.974666666666668,7.500000000000001,2.4730277517929546,55.83333333333333,,,,,,
AlCoCuFeNiCrTi,10.1016/j.matdes.2016.12.036,,,239.0,1523,,,C,0.0,0.0,0.14285714285714285,0.0,0.0,0.0,0.0,0.0,0.14285714285714285,0.14285714285714285,0.14285714285714285,0.0,0.0,0.14285714285714285,0.0,0.0,0.0,0.0,0.0,0.0,0.0,0.0,0.0,0.0,0.0,0.0,0.14285714285714285,0.0,0.0,0.0,0.0,0.0,0.0,0.0,0.0,0.0,0.0,0.0,0.0,0.0,0.0,0.14285714285714285,0.0,0.0,0.0,0.0,0.0,0.0,0.0,6.999714285714285,7.285714285714285,2.242089771891096,51.442857142857164,128.3935620488836,,,,,
AlNbTiV,10.1016/j.msea.2017.08.019,BCC,5.59,,1000,,,C,0.0,0.0,0.25,0.0,0.0,0.0,0.0,0.0,0.0,0.0,0.0,0.0,0.0,0.0,0.0,0.0,0.0,0.0,0.0,0.0,0.0,0.0,0.0,0.0,0.0,0.25,0.0,0.0,0.0,0.0,0.0,0.0,0.0,0.0,0.0,0.0,0.0,0.0,0.0,0.0,0.0,0.25,0.25,0.0,0.0,0.0,0.0,0.0,0.0,5.4715,4.25,3.2380952380952372,93.70000000000002,18.371287910295425,,,,,
AlNbTiV,10.1016/j.msea.2017.08.019,BCC,5.59,,,560.0,,C,0.0,0.0,0.25,0.0,0.0,0.0,0.0,0.0,0.0,0.0,0.0,0.0,0.0,0.0,0.0,0.0,0.0,0.0,0.0,0.0,0.0,0.0,0.0,0.0,0.0,0.25,0.0,0.0,0.0,0.0,0.0,0.0,0.0,0.0,0.0,0.0,0.0,0.0,0.0,0.0,0.0,0.25,0.25,0.0,0.0,0.0,0.0,0.0,0.0,5.4715,4.25,3.2380952380952372,93.70000000000002,18.371287910295425,,,,,
AlNbTiVZr0.1,10.1016/j.msea.2017.08.019,BCC,5.53,,1290,,,C,0.0,0.0,0.24390243902439027,0.0,0.0,0.0,0.0,0.0,0.0,0.0,0.0,0.0,0.0,0.0,0.0,0.0,0.0,0.0,0.0,0.0,0.0,0.0,0.0,0.0,0.0,0.24390243902439027,0.0,0.0,0.0,0.0,0.0,0.0,0.0,0.0,0.0,0.0,0.0,0.0,0.0,0.0,0.0,0.24390243902439027,0.24390243902439027,0.0,0.0,0.0,0.0,0.0,0.02439024390243903,5.497073170731708,4.2439024390243905,3.225694444444446,92.97804878048781,26.307608565530103,,,,,
AlNbTiVZr0.1,10.1016/j.msea.2017.08.019,BCC,5.53,,,865.0,,C,0.0,0.0,0.24390243902439027,0.0,0.0,0.0,0.0,0.0,0.0,0.0,0.0,0.0,0.0,0.0,0.0,0.0,0.0,0.0,0.0,0.0,0.0,0.0,0.0,0.0,0.0,0.24390243902439027,0.0,0.0,0.0,0.0,0.0,0.0,0.0,0.0,0.0,0.0,0.0,0.0,0.0,0.0,0.0,0.24390243902439027,0.24390243902439027,0.0,0.0,0.0,0.0,0.0,0.02439024390243903,5.497073170731708,4.2439024390243905,3.225694444444446,92.97804878048781,26.307608565530103,,,,,
AlNbTiVZr0.25,10.1016/j.msea.2017.08.019,BCC,5.57,,1360,,,C,0.0,0.0,0.23529411764705882,0.0,0.0,0.0,0.0,0.0,0.0,0.0,0.0,0.0,0.0,0.0,0.0,0.0,0.0,0.0,0.0,0.0,0.0,0.0,0.0,0.0,0.0,0.23529411764705882,0.0,0.0,0.0,0.0,0.0,0.0,0.0,0.0,0.0,0.0,0.0,0.0,0.0,0.0,0.0,0.23529411764705882,0.23529411764705882,0.0,0.0,0.0,0.0,0.0,0.058823529411764705,5.533176470588236,4.235294117647059,3.208333333333334,91.95882352941176,36.737050164920426,,,,,
AlNbTiVZr0.25,10.1016/j.msea.2017.08.019,BCC,5.57,,,855.0,,C,0.0,0.0,0.23529411764705882,0.0,0.0,0.0,0.0,0.0,0.0,0.0,0.0,0.0,0.0,0.0,0.0,0.0,0.0,0.0,0.0,0.0,0.0,0.0,0.0,0.0,0.0,0.23529411764705882,0.0,0.0,0.0,0.0,0.0,0.0,0.0,0.0,0.0,0.0,0.0,0.0,0.0,0.0,0.0,0.23529411764705882,0.23529411764705882,0.0,0.0,0.0,0.0,0.0,0.058823529411764705,5.533176470588236,4.235294117647059,3.208333333333334,91.95882352941176,36.737050164920426,,,,,
AlNbTiVZr0.5,10.1016/j.msea.2017.08.019,BCC,5.64,,1485,,,C,0.0,0.0,0.2222222222222222,0.0,0.0,0.0,0.0,0.0,0.0,0.0,0.0,0.0,0.0,0.0,0.0,0.0,0.0,0.0,0.0,0.0,0.0,0.0,0.0,0.0,0.0,0.2222222222222222,0.0,0.0,0.0,0.0,0.0,0.0,0.0,0.0,0.0,0.0,0.0,0.0,0.0,0.0,0.0,0.2222222222222222,0.2222222222222222,0.0,0.0,0.0,0.0,0.0,0.1111111111111111,5.587999999999999,4.222222222222222,3.1822916666666656,90.41111111111111,49.38781755197804,,,,,
AlNbTiVZr0.5,10.1016/j.msea.2017.08.019,BCC,5.64,,,675.0,,C,0.0,0.0,0.2222222222222222,0.0,0.0,0.0,0.0,0.0,0.0,0.0,0.0,0.0,0.0,0.0,0.0,0.0,0.0,0.0,0.0,0.0,0.0,0.0,0.0,0.0,0.0,0.2222222222222222,0.0,0.0,0.0,0.0,0.0,0.0,0.0,0.0,0.0,0.0,0.0,0.0,0.0,0.0,0.0,0.2222222222222222,0.2222222222222222,0.0,0.0,0.0,0.0,0.0,0.1111111111111111,5.587999999999999,4.222222222222222,3.1822916666666656,90.41111111111111,49.38781755197804,,,,,
AlNbTiVZr,10.1016/j.msea.2017.08.019,BCC,5.79,,1500,,,C,0.0,0.0,0.2,0.0,0.0,0.0,0.0,0.0,0.0,0.0,0.0,0.0,0.0,0.0,0.0,0.0,0.0,0.0,0.0,0.0,0.0,0.0,0.0,0.0,0.0,0.2,0.0,0.0,0.0,0.0,0.0,0.0,0.0,0.0,0.0,0.0,0.0,0.0,0.0,0.0,0.0,0.2,0.2,0.0,0.0,0.0,0.0,0.0,0.2,5.681200000000001,4.2,3.1388888888888897,87.78000000000002,60.16836488694434,,,,,
AlNbTiVZr,10.1016/j.msea.2017.08.019,BCC,5.79,,,550.0,,C,0.0,0.0,0.2,0.0,0.0,0.0,0.0,0.0,0.0,0.0,0.0,0.0,0.0,0.0,0.0,0.0,0.0,0.0,0.0,0.0,0.0,0.0,0.0,0.0,0.0,0.2,0.0,0.0,0.0,0.0,0.0,0.0,0.0,0.0,0.0,0.0,0.0,0.0,0.0,0.0,0.0,0.2,0.2,0.0,0.0,0.0,0.0,0.0,0.2,5.681200000000001,4.2,3.1388888888888897,87.78000000000002,60.16836488694434,,,,,
AlNbTiVZr1.5,10.1016/j.msea.2017.08.019,BCC,5.87,,1535,,,C,0.0,0.0,0.18181818181818182,0.0,0.0,0.0,0.0,0.0,0.0,0.0,0.0,0.0,0.0,0.0,0.0,0.0,0.0,0.0,0.0,0.0,0.0,0.0,0.0,0.0,0.0,0.18181818181818182,0.0,0.0,0.0,0.0,0.0,0.0,0.0,0.0,0.0,0.0,0.0,0.0,0.0,0.0,0.0,0.18181818181818182,0.18181818181818182,0.0,0.0,0.0,0.0,0.0,0.2727272727272727,5.7574545454545465,4.181818181818182,3.104166666666665,85.62727272727274,59.49180566744839,,,,,
AlNbTiVZr1.5,10.1016/j.msea.2017.08.019,BCC,5.87,,,180.0,,C,0.0,0.0,0.18181818181818182,0.0,0.0,0.0,0.0,0.0,0.0,0.0,0.0,0.0,0.0,0.0,0.0,0.0,0.0,0.0,0.0,0.0,0.0,0.0,0.0,0.0,0.0,0.18181818181818182,0.0,0.0,0.0,0.0,0.0,0.0,0.0,0.0,0.0,0.0,0.0,0.0,0.0,0.0,0.0,0.18181818181818182,0.18181818181818182,0.0,0.0,0.0,0.0,0.0,0.2727272727272727,5.7574545454545465,4.181818181818182,3.104166666666665,85.62727272727274,59.49180566744839,,,,,
HfZrTiTa0.53,10.1016/j.matdes.2017.08.022,BCC,,,774,,,C,0.0,0.0,0.0,0.0,0.0,0.0,0.0,0.0,0.0,0.0,0.0,0.0,0.0,0.0,0.0,0.0,0.28328611898017,0.0,0.0,0.0,0.0,0.0,0.0,0.0,0.0,0.0,0.0,0.0,0.0,0.0,0.0,0.0,0.0,0.0,0.0,0.0,0.0,0.0,0.0,0.0,0.15014164305949007,0.28328611898017,0.0,0.0,0.0,0.0,0.0,0.0,0.28328611898017,9.399915014164307,4.15014164305949,2.847993270848354,72.30708215297449,,,,,,
HfZrTiTa0.53,10.1016/j.matdes.2017.08.022,BCC,,,1360,,,C,0.0,0.0,0.0,0.0,0.0,0.0,0.0,0.0,0.0,0.0,0.0,0.0,0.0,0.0,0.0,0.0,0.28328611898017,0.0,0.0,0.0,0.0,0.0,0.0,0.0,0.0,0.0,0.0,0.0,0.0,0.0,0.0,0.0,0.0,0.0,0.0,0.0,0.0,0.0,0.0,0.0,0.15014164305949007,0.28328611898017,0.0,0.0,0.0,0.0,0.0,0.0,0.28328611898017,9.399915014164307,4.15014164305949,2.847993270848354,72.30708215297449,,,,,,
HfZrTiTa0.53,10.1016/j.matdes.2017.08.022,BCC,,,1469,,,C,0.0,0.0,0.0,0.0,0.0,0.0,0.0,0.0,0.0,0.0,0.0,0.0,0.0,0.0,0.0,0.0,0.28328611898017,0.0,0.0,0.0,0.0,0.0,0.0,0.0,0.0,0.0,0.0,0.0,0.0,0.0,0.0,0.0,0.0,0.0,0.0,0.0,0.0,0.0,0.0,0.0,0.15014164305949007,0.28328611898017,0.0,0.0,0.0,0.0,0.0,0.0,0.28328611898017,9.399915014164307,4.15014164305949,2.847993270848354,72.30708215297449,,,,,,
HfZrTiTa0.53,10.1016/j.matdes.2017.08.022,BCC,,,1390,,,C,0.0,0.0,0.0,0.0,0.0,0.0,0.0,0.0,0.0,0.0,0.0,0.0,0.0,0.0,0.0,0.0,0.28328611898017,0.0,0.0,0.0,0.0,0.0,0.0,0.0,0.0,0.0,0.0,0.0,0.0,0.0,0.0,0.0,0.0,0.0,0.0,0.0,0.0,0.0,0.0,0.0,0.15014164305949007,0.28328611898017,0.0,0.0,0.0,0.0,0.0,0.0,0.28328611898017,9.399915014164307,4.15014164305949,2.847993270848354,72.30708215297449,,,,,,
HfZrTiTa0.53,10.1016/j.matdes.2017.08.022,BCC,,,1388,,,C,0.0,0.0,0.0,0.0,0.0,0.0,0.0,0.0,0.0,0.0,0.0,0.0,0.0,0.0,0.0,0.0,0.28328611898017,0.0,0.0,0.0,0.0,0.0,0.0,0.0,0.0,0.0,0.0,0.0,0.0,0.0,0.0,0.0,0.0,0.0,0.0,0.0,0.0,0.0,0.0,0.0,0.15014164305949007,0.28328611898017,0.0,0.0,0.0,0.0,0.0,0.0,0.28328611898017,9.399915014164307,4.15014164305949,2.847993270848354,72.30708215297449,,,,,,
CoCrCuFeNi,10.1016/j.msea.2017.09.102,FCC,,,320,,,C,0.0,0.0,0.0,0.0,0.0,0.0,0.0,0.0,0.2,0.2,0.2,0.0,0.0,0.2,0.0,0.0,0.0,0.0,0.0,0.0,0.0,0.0,0.0,0.0,0.0,0.0,0.2,0.0,0.0,0.0,0.0,0.0,0.0,0.0,0.0,0.0,0.0,0.0,0.0,0.0,0.0,0.0,0.0,0.0,0.0,0.0,0.0,0.0,0.0,8.3584,8.8,2.0962099125364433,47.660000000000025,0.4231198855338089,,,,,
Gd0.05CoCrCuFeNi,10.1016/j.msea.2017.09.102,FCC,,,300,,,C,0.0,0.0,0.0,0.0,0.0,0.0,0.0,0.0,0.19801980198019803,0.19801980198019803,0.19801980198019803,0.0,0.0,0.19801980198019803,0.0,0.009900990099009901,0.0,0.0,0.0,0.0,0.0,0.0,0.0,0.0,0.0,0.0,0.19801980198019803,0.0,0.0,0.0,0.0,0.0,0.0,0.0,0.0,0.0,0.0,0.0,0.0,0.0,0.0,0.0,0.0,0.0,0.0,0.0,0.0,0.0,0.0,,,,,,,,,,
Gd0.1CoCrCuFeNi,10.1016/j.msea.2017.09.102,FCC,,,526,,,C,0.0,0.0,0.0,0.0,0.0,0.0,0.0,0.0,0.196078431372549,0.196078431372549,0.196078431372549,0.0,0.0,0.196078431372549,0.0,0.0196078431372549,0.0,0.0,0.0,0.0,0.0,0.0,0.0,0.0,0.0,0.0,0.196078431372549,0.0,0.0,0.0,0.0,0.0,0.0,0.0,0.0,0.0,0.0,0.0,0.0,0.0,0.0,0.0,0.0,0.0,0.0,0.0,0.0,0.0,0.0,,,,,,,,,,
Gd0.2CoCrCuFeNi,10.1016/j.msea.2017.09.102,FCC,,,739,,,C,0.0,0.0,0.0,0.0,0.0,0.0,0.0,0.0,0.19230769230769232,0.19230769230769232,0.19230769230769232,0.0,0.0,0.19230769230769232,0.0,0.03846153846153847,0.0,0.0,0.0,0.0,0.0,0.0,0.0,0.0,0.0,0.0,0.19230769230769232,0.0,0.0,0.0,0.0,0.0,0.0,0.0,0.0,0.0,0.0,0.0,0.0,0.0,0.0,0.0,0.0,0.0,0.0,0.0,0.0,0.0,0.0,,,,,,,,,,
Gd0.3CoCrCuFeNi,10.1016/j.msea.2017.09.102,FCC,,,1132,,,C,0.0,0.0,0.0,0.0,0.0,0.0,0.0,0.0,0.18867924528301888,0.18867924528301888,0.18867924528301888,0.0,0.0,0.18867924528301888,0.0,0.05660377358490566,0.0,0.0,0.0,0.0,0.0,0.0,0.0,0.0,0.0,0.0,0.18867924528301888,0.0,0.0,0.0,0.0,0.0,0.0,0.0,0.0,0.0,0.0,0.0,0.0,0.0,0.0,0.0,0.0,0.0,0.0,0.0,0.0,0.0,0.0,,,,,,,,,,
Ni,10.1016/j.intermet.2017.03.011,FCC,,,59,,,,0.0,0.0,0.0,0.0,0.0,0.0,0.0,0.0,0.0,0.0,0.0,0.0,0.0,0.0,0.0,0.0,0.0,0.0,0.0,0.0,0.0,0.0,0.0,0.0,0.0,0.0,1.0,0.0,0.0,0.0,0.0,0.0,0.0,0.0,0.0,0.0,0.0,0.0,0.0,0.0,0.0,0.0,0.0,0.0,0.0,0.0,0.0,0.0,0.0,8.908,10.0,2.2982456140350878,62.60000000000002,,,,,,
NiCo,10.1016/j.intermet.2017.03.011,FCC,,,110,,,,0.0,0.0,0.0,0.0,0.0,0.0,0.0,0.0,0.5,0.0,0.0,0.0,0.0,0.0,0.0,0.0,0.0,0.0,0.0,0.0,0.0,0.0,0.0,0.0,0.0,0.0,0.5,0.0,0.0,0.0,0.0,0.0,0.0,0.0,0.0,0.0,0.0,0.0,0.0,0.0,0.0,0.0,0.0,0.0,0.0,0.0,0.0,0.0,0.0,8.904,9.5,2.3693693693693696,55.00000000000003,,,,,,
NiFe,10.1016/j.intermet.2017.03.011,FCC,,,187,,,,0.0,0.0,0.0,0.0,0.0,0.0,0.0,0.0,0.0,0.0,0.0,0.0,0.0,0.5,0.0,0.0,0.0,0.0,0.0,0.0,0.0,0.0,0.0,0.0,0.0,0.0,0.5,0.0,0.0,0.0,0.0,0.0,0.0,0.0,0.0,0.0,0.0,0.0,0.0,0.0,0.0,0.0,0.0,0.0,0.0,0.0,0.0,0.0,0.0,8.391,9.0,2.1729323308270674,59.20000000000002,0.0028876575090075007,,,,,
NiCoMn,10.1016/j.intermet.2017.03.011,FCC,,,230,,,,0.0,0.0,0.0,0.0,0.0,0.0,0.0,0.0,0.3333333333333333,0.0,0.0,0.0,0.0,0.0,0.0,0.0,0.0,0.0,0.0,0.0,0.0,0.0,0.3333333333333333,0.0,0.0,0.0,0.3333333333333333,0.0,0.0,0.0,0.0,0.0,0.0,0.0,0.0,0.0,0.0,0.0,0.0,0.0,0.0,0.0,0.0,0.0,0.0,0.0,0.0,0.0,0.0,8.426,8.666666666666666,2.55128205128205,92.26666666666667,,,,,,
NiFeMn,10.1016/j.intermet.2017.03.011,FCC,,,229,,,,0.0,0.0,0.0,0.0,0.0,0.0,0.0,0.0,0.0,0.0,0.0,0.0,0.0,0.3333333333333333,0.0,0.0,0.0,0.0,0.0,0.0,0.0,0.0,0.3333333333333333,0.0,0.0,0.0,0.3333333333333333,0.0,0.0,0.0,0.0,0.0,0.0,0.0,0.0,0.0,0.0,0.0,0.0,0.0,0.0,0.0,0.0,0.0,0.0,0.0,0.0,0.0,0.0,8.084,8.333333333333334,2.398907103825136,95.06666666666665,7.199921173873858e-05,,,,,
NiCoFe,10.1016/j.intermet.2017.03.011,FCC,,,213,,,,0.0,0.0,0.0,0.0,0.0,0.0,0.0,0.0,0.3333333333333333,0.0,0.0,0.0,0.0,0.3333333333333333,0.0,0.0,0.0,0.0,0.0,0.0,0.0,0.0,0.0,0.0,0.0,0.0,0.3333333333333333,0.0,0.0,0.0,0.0,0.0,0.0,0.0,0.0,0.0,0.0,0.0,0.0,0.0,0.0,0.0,0.0,0.0,0.0,0.0,0.0,0.0,0.0,8.560666666666666,9.0,2.257340241796199,55.26666666666668,1.9149100511319756e-05,,,,,
NiCoFeMn,10.1016/j.intermet.2017.03.011,FCC,,,176,,,,0.0,0.0,0.0,0.0,0.0,0.0,0.0,0.0,0.25,0.0,0.0,0.0,0.0,0.25,0.0,0.0,0.0,0.0,0.0,0.0,0.0,0.0,0.25,0.0,0.0,0.0,0.25,0.0,0.0,0.0,0.0,0.0,0.0,0.0,0.0,0.0,0.0,0.0,0.0,0.0,0.0,0.0,0.0,0.0,0.0,0.0,0.0,0.0,0.0,8.288,8.5,2.4101508916323726,83.15000000000002,1.7003821385962294e-07,,,,,
NiCoFeCr,10.1016/j.intermet.2017.03.011,FCC,,,140,,,,0.0,0.0,0.0,0.0,0.0,0.0,0.0,0.0,0.25,0.25,0.0,0.0,0.0,0.25,0.0,0.0,0.0,0.0,0.0,0.0,0.0,0.0,0.0,0.0,0.0,0.0,0.25,0.0,0.0,0.0,0.0,0.0,0.0,0.0,0.0,0.0,0.0,0.0,0.0,0.0,0.0,0.0,0.0,0.0,0.0,0.0,0.0,0.0,0.0,8.208,8.25,1.9681626390487152,47.72500000000002,0.048382931470433814,,,,,
NiCoFeCr,10.1016/j.intermet.2017.03.011,FCC,,,130,,,,0.0,0.0,0.0,0.0,0.0,0.0,0.0,0.0,0.25,0.25,0.0,0.0,0.0,0.25,0.0,0.0,0.0,0.0,0.0,0.0,0.0,0.0,0.0,0.0,0.0,0.0,0.25,0.0,0.0,0.0,0.0,0.0,0.0,0.0,0.0,0.0,0.0,0.0,0.0,0.0,0.0,0.0,0.0,0.0,0.0,0.0,0.0,0.0,0.0,8.208,8.25,1.9681626390487152,47.72500000000002,0.048382931470433814,,,,,
NiCoFeCr,10.1016/j.intermet.2017.03.011,FCC,,,147,,,,0.0,0.0,0.0,0.0,0.0,0.0,0.0,0.0,0.25,0.25,0.0,0.0,0.0,0.25,0.0,0.0,0.0,0.0,0.0,0.0,0.0,0.0,0.0,0.0,0.0,0.0,0.25,0.0,0.0,0.0,0.0,0.0,0.0,0.0,0.0,0.0,0.0,0.0,0.0,0.0,0.0,0.0,0.0,0.0,0.0,0.0,0.0,0.0,0.0,8.208,8.25,1.9681626390487152,47.72500000000002,0.048382931470433814,,,,,
NiCoFeCr,10.1016/j.intermet.2017.03.011,FCC,,,165,,,,0.0,0.0,0.0,0.0,0.0,0.0,0.0,0.0,0.25,0.25,0.0,0.0,0.0,0.25,0.0,0.0,0.0,0.0,0.0,0.0,0.0,0.0,0.0,0.0,0.0,0.0,0.25,0.0,0.0,0.0,0.0,0.0,0.0,0.0,0.0,0.0,0.0,0.0,0.0,0.0,0.0,0.0,0.0,0.0,0.0,0.0,0.0,0.0,0.0,8.208,8.25,1.9681626390487152,47.72500000000002,0.048382931470433814,,,,,
NiCoCrFeMn,10.1016/j.intermet.2017.03.011,FCC,,,215,,,,0.0,0.0,0.0,0.0,0.0,0.0,0.0,0.0,0.2,0.2,0.0,0.0,0.0,0.2,0.0,0.0,0.0,0.0,0.0,0.0,0.0,0.0,0.2,0.0,0.0,0.0,0.2,0.0,0.0,0.0,0.0,0.0,0.0,0.0,0.0,0.0,0.0,0.0,0.0,0.0,0.0,0.0,0.0,0.0,0.0,0.0,0.0,0.0,0.0,8.0604,8.0,2.1200523388943413,71.54,0.024970834506853574,,,,,
NiCoCrFeMn,10.1016/j.intermet.2017.03.011,FCC,,,215,,,,0.0,0.0,0.0,0.0,0.0,0.0,0.0,0.0,0.2,0.2,0.0,0.0,0.0,0.2,0.0,0.0,0.0,0.0,0.0,0.0,0.0,0.0,0.2,0.0,0.0,0.0,0.2,0.0,0.0,0.0,0.0,0.0,0.0,0.0,0.0,0.0,0.0,0.0,0.0,0.0,0.0,0.0,0.0,0.0,0.0,0.0,0.0,0.0,0.0,8.0604,8.0,2.1200523388943413,71.54,0.024970834506853574,,,,,
NiCoCrFeMn,10.1016/j.intermet.2017.03.011,FCC,,,162,,,,0.0,0.0,0.0,0.0,0.0,0.0,0.0,0.0,0.2,0.2,0.0,0.0,0.0,0.2,0.0,0.0,0.0,0.0,0.0,0.0,0.0,0.0,0.2,0.0,0.0,0.0,0.2,0.0,0.0,0.0,0.0,0.0,0.0,0.0,0.0,0.0,0.0,0.0,0.0,0.0,0.0,0.0,0.0,0.0,0.0,0.0,0.0,0.0,0.0,8.0604,8.0,2.1200523388943413,71.54,0.024970834506853574,,,,,
NiCoCrFeMn,10.1016/j.intermet.2017.03.011,FCC,,,209,,,,0.0,0.0,0.0,0.0,0.0,0.0,0.0,0.0,0.2,0.2,0.0,0.0,0.0,0.2,0.0,0.0,0.0,0.0,0.0,0.0,0.0,0.0,0.2,0.0,0.0,0.0,0.2,0.0,0.0,0.0,0.0,0.0,0.0,0.0,0.0,0.0,0.0,0.0,0.0,0.0,0.0,0.0,0.0,0.0,0.0,0.0,0.0,0.0,0.0,8.0604,8.0,2.1200523388943413,71.54,0.024970834506853574,,,,,
Ni19.2Co19.2Cr19.2Fe19.2Mn19.2Al4,10.1016/j.intermet.2017.03.011,,,,220,,,,0.0,0.0,0.04,0.0,0.0,0.0,0.0,0.0,0.192,0.192,0.0,0.0,0.0,0.192,0.0,0.0,0.0,0.0,0.0,0.0,0.0,0.0,0.192,0.0,0.0,0.0,0.192,0.0,0.0,0.0,0.0,0.0,0.0,0.0,0.0,0.0,0.0,0.0,0.0,0.0,0.0,0.0,0.0,0.0,0.0,0.0,0.0,0.0,0.0,7.8459840000000005,7.8,2.146235023407125,70.5264,41.98371743701779,,,,,
Ni18.6Co18.6Cr18.6Fe18.6Mn18.6Al7 ,10.1016/j.intermet.2017.03.011,,,,242,,,,0.0,0.0,0.06999999999999999,0.0,0.0,0.0,0.0,0.0,0.186,0.186,0.0,0.0,0.0,0.186,0.0,0.0,0.0,0.0,0.0,0.0,0.0,0.0,0.186,0.0,0.0,0.0,0.186,0.0,0.0,0.0,0.0,0.0,0.0,0.0,0.0,0.0,0.0,0.0,0.0,0.0,0.0,0.0,0.0,0.0,0.0,0.0,0.0,0.0,0.0,7.685172,7.6499999999999995,2.166241738904386,69.76620000000001,82.57588907707515,,,,,
CoCrFeNi,10.1007/s1254 0-019-00565 -z,,,,145,,,,0.0,0.0,0.0,0.0,0.0,0.0,0.0,0.0,0.25,0.25,0.0,0.0,0.0,0.25,0.0,0.0,0.0,0.0,0.0,0.0,0.0,0.0,0.0,0.0,0.0,0.0,0.25,0.0,0.0,0.0,0.0,0.0,0.0,0.0,0.0,0.0,0.0,0.0,0.0,0.0,0.0,0.0,0.0,0.0,0.0,0.0,0.0,0.0,0.0,8.208,8.25,1.9681626390487152,47.72500000000002,0.048382931470433814,,,,,
CoCrFeNiTa0.1,10.1007/s1254 0-019-00565 -z,,,,267,,,,0.0,0.0,0.0,0.0,0.0,0.0,0.0,0.0,0.24390243902439027,0.24390243902439027,0.0,0.0,0.0,0.24390243902439027,0.0,0.0,0.0,0.0,0.0,0.0,0.0,0.0,0.0,0.0,0.0,0.0,0.24390243902439027,0.0,0.0,0.0,0.0,0.0,0.0,0.0,0.0,0.0,0.0,0.0,0.0,0.0,0.02439024390243903,0.0,0.0,0.0,0.0,0.0,0.0,0.0,0.0,8.414878048780487,8.170731707317074,1.9830508474576276,48.87317073170732,58.83149596186887,,,,,
CoCrFeNiTa0.2,10.1007/s1254 0-019-00565 -z,,,,405,,,,0.0,0.0,0.0,0.0,0.0,0.0,0.0,0.0,0.23809523809523808,0.23809523809523808,0.0,0.0,0.0,0.23809523809523808,0.0,0.0,0.0,0.0,0.0,0.0,0.0,0.0,0.0,0.0,0.0,0.0,0.23809523809523808,0.0,0.0,0.0,0.0,0.0,0.0,0.0,0.0,0.0,0.0,0.0,0.0,0.0,0.047619047619047616,0.0,0.0,0.0,0.0,0.0,0.0,0.0,0.0,8.61190476190476,8.095238095238095,1.9974102848686646,49.96666666666668,151.88054873795284,,,,,
CoCrFeNiTa0.3,10.1007/s1254 0-019-00565 -z,,,,946,,,,0.0,0.0,0.0,0.0,0.0,0.0,0.0,0.0,0.23255813953488375,0.23255813953488375,0.0,0.0,0.0,0.23255813953488375,0.0,0.0,0.0,0.0,0.0,0.0,0.0,0.0,0.0,0.0,0.0,0.0,0.23255813953488375,0.0,0.0,0.0,0.0,0.0,0.0,0.0,0.0,0.0,0.0,0.0,0.0,0.0,0.06976744186046513,0.0,0.0,0.0,0.0,0.0,0.0,0.0,0.0,8.799767441860466,8.02325581395349,2.011268629589241,51.009302325581416,248.14997832719584,,,,,
CoCrFeNiTa0.4,10.1007/s1254 0-019-00565 -z,,,,1316,,,,0.0,0.0,0.0,0.0,0.0,0.0,0.0,0.0,0.22727272727272727,0.22727272727272727,0.0,0.0,0.0,0.22727272727272727,0.0,0.0,0.0,0.0,0.0,0.0,0.0,0.0,0.0,0.0,0.0,0.0,0.22727272727272727,0.0,0.0,0.0,0.0,0.0,0.0,0.0,0.0,0.0,0.0,0.0,0.0,0.0,0.09090909090909091,0.0,0.0,0.0,0.0,0.0,0.0,0.0,0.0,8.979090909090909,7.954545454545454,2.024651661307609,52.00454545454548,340.5518090771656,,,,,
CoCrFeNiTa0.5,10.1007/s1254 0-019-00565 -z,,,,1346,,,,0.0,0.0,0.0,0.0,0.0,0.0,0.0,0.0,0.2222222222222222,0.2222222222222222,0.0,0.0,0.0,0.2222222222222222,0.0,0.0,0.0,0.0,0.0,0.0,0.0,0.0,0.0,0.0,0.0,0.0,0.2222222222222222,0.0,0.0,0.0,0.0,0.0,0.0,0.0,0.0,0.0,0.0,0.0,0.0,0.0,0.1111111111111111,0.0,0.0,0.0,0.0,0.0,0.0,0.0,0.0,9.150444444444444,7.888888888888888,2.0375834211450647,52.95555555555558,426.81382772460955,,,,,
AlMo0.5NbTa0.5TiZr,10.1007/s1254 0-019-00565 -z,,,,2368,,,,0.0,0.0,0.2,0.0,0.0,0.0,0.0,0.0,0.0,0.0,0.0,0.0,0.0,0.0,0.0,0.0,0.0,0.0,0.0,0.0,0.0,0.0,0.0,0.1,0.0,0.2,0.0,0.0,0.0,0.0,0.0,0.0,0.0,0.0,0.0,0.0,0.0,0.0,0.0,0.0,0.1,0.2,0.0,0.0,0.0,0.0,0.0,0.0,0.2,7.156200000000001,4.3,2.9346405228758177,78.39,81.90540665170215,,,,,
AlMo0.5NbTa0.5TiZr,10.1007/s1254 0-019-00565 -z,,,,,772.0,,,0.0,0.0,0.2,0.0,0.0,0.0,0.0,0.0,0.0,0.0,0.0,0.0,0.0,0.0,0.0,0.0,0.0,0.0,0.0,0.0,0.0,0.0,0.0,0.1,0.0,0.2,0.0,0.0,0.0,0.0,0.0,0.0,0.0,0.0,0.0,0.0,0.0,0.0,0.0,0.0,0.1,0.2,0.0,0.0,0.0,0.0,0.0,0.0,0.2,7.156200000000001,4.3,2.9346405228758177,78.39,81.90540665170215,,,,,
AlMo0.5NbTa0.5TiZr,10.1007/s1254 0-019-00565 -z,,,,,,275.0,,0.0,0.0,0.2,0.0,0.0,0.0,0.0,0.0,0.0,0.0,0.0,0.0,0.0,0.0,0.0,0.0,0.0,0.0,0.0,0.0,0.0,0.0,0.0,0.1,0.0,0.2,0.0,0.0,0.0,0.0,0.0,0.0,0.0,0.0,0.0,0.0,0.0,0.0,0.0,0.0,0.1,0.2,0.0,0.0,0.0,0.0,0.0,0.0,0.2,7.156200000000001,4.3,2.9346405228758177,78.39,81.90540665170215,,,,,
Al0.4Hf0.6NbTaTiZr,10.1007/s1254 0-019-00565 -z,,,,2269,,,,0.0,0.0,0.08,0.0,0.0,0.0,0.0,0.0,0.0,0.0,0.0,0.0,0.0,0.0,0.0,0.0,0.12,0.0,0.0,0.0,0.0,0.0,0.0,0.0,0.0,0.2,0.0,0.0,0.0,0.0,0.0,0.0,0.0,0.0,0.0,0.0,0.0,0.0,0.0,0.0,0.2,0.2,0.0,0.0,0.0,0.0,0.0,0.0,0.2,9.070400000000001,4.319999999999999,3.0542005420054212,83.592,31.15368467927448,,,,,
Al0.4Hf0.6NbTaTiZr,10.1007/s1254 0-019-00565 -z,,,,,455.0,,,0.0,0.0,0.08,0.0,0.0,0.0,0.0,0.0,0.0,0.0,0.0,0.0,0.0,0.0,0.0,0.0,0.12,0.0,0.0,0.0,0.0,0.0,0.0,0.0,0.0,0.2,0.0,0.0,0.0,0.0,0.0,0.0,0.0,0.0,0.0,0.0,0.0,0.0,0.0,0.0,0.2,0.2,0.0,0.0,0.0,0.0,0.0,0.0,0.2,9.070400000000001,4.319999999999999,3.0542005420054212,83.592,31.15368467927448,,,,,
Al0.4Hf0.6NbTaTiZr,10.1007/s1254 0-019-00565 -z,,,,,,135.0,,0.0,0.0,0.08,0.0,0.0,0.0,0.0,0.0,0.0,0.0,0.0,0.0,0.0,0.0,0.0,0.0,0.12,0.0,0.0,0.0,0.0,0.0,0.0,0.0,0.0,0.2,0.0,0.0,0.0,0.0,0.0,0.0,0.0,0.0,0.0,0.0,0.0,0.0,0.0,0.0,0.2,0.2,0.0,0.0,0.0,0.0,0.0,0.0,0.2,9.070400000000001,4.319999999999999,3.0542005420054212,83.592,31.15368467927448,,,,,
TaNbHfZrTi,10.1007/s1254 0-019-00565 -z,,,,929,,,,0.0,0.0,0.0,0.0,0.0,0.0,0.0,0.0,0.0,0.0,0.0,0.0,0.0,0.0,0.0,0.0,0.2,0.0,0.0,0.0,0.0,0.0,0.0,0.0,0.0,0.2,0.0,0.0,0.0,0.0,0.0,0.0,0.0,0.0,0.0,0.0,0.0,0.0,0.0,0.0,0.2,0.2,0.0,0.0,0.0,0.0,0.0,0.0,0.2,9.9192,4.3999999999999995,3.091324200913243,85.12,33.26293412751387,,,,,
Al0.3CrFe1.5MnNi0.5,10.1007/s1254 0-019-00565 -z,,,,298.8,,,,0.0,0.0,0.06976744186046512,0.0,0.0,0.0,0.0,0.0,0.0,0.23255813953488372,0.0,0.0,0.0,0.3488372093023256,0.0,0.0,0.0,0.0,0.0,0.0,0.0,0.0,0.23255813953488372,0.0,0.0,0.0,0.11627906976744186,0.0,0.0,0.0,0.0,0.0,0.0,0.0,0.0,0.0,0.0,0.0,0.0,0.0,0.0,0.0,0.0,0.0,0.0,0.0,0.0,0.0,0.0,7.370930232558139,7.186046511627907,2.072934154075732,74.59534883720929,185.9198965292465,,,,,
CoFeNiMnAl,10.1007/s1254 0-019-00565 -z,,,,577.4,,,,0.0,0.0,0.2,0.0,0.0,0.0,0.0,0.0,0.2,0.0,0.0,0.0,0.0,0.2,0.0,0.0,0.0,0.0,0.0,0.0,0.0,0.0,0.2,0.0,0.0,0.0,0.2,0.0,0.0,0.0,0.0,0.0,0.0,0.0,0.0,0.0,0.0,0.0,0.0,0.0,0.0,0.0,0.0,0.0,0.0,0.0,0.0,0.0,0.0,7.1704,7.4,2.5108077360637084,75.76,,,,,,
CoFeNiMnTi0.1Al0.9,10.1007/s1254 0-019-00565 -z,,,,926.7,,,,0.0,0.0,0.18,0.0,0.0,0.0,0.0,0.0,0.2,0.0,0.0,0.0,0.0,0.2,0.0,0.0,0.0,0.0,0.0,0.0,0.0,0.0,0.2,0.0,0.0,0.0,0.2,0.0,0.0,0.0,0.0,0.0,0.0,0.0,0.0,0.0,0.0,0.0,0.0,0.0,0.0,0.02,0.0,0.0,0.0,0.0,0.0,0.0,0.0,7.206519999999999,7.42,2.5011337868480723,76.34800000000001,,,,,,
CoFeNiMnTi0.3Al0.7,10.1007/s1254 0-019-00565 -z,,,,1106.6,,,,0.0,0.0,0.13999999999999999,0.0,0.0,0.0,0.0,0.0,0.2,0.0,0.0,0.0,0.0,0.2,0.0,0.0,0.0,0.0,0.0,0.0,0.0,0.0,0.2,0.0,0.0,0.0,0.2,0.0,0.0,0.0,0.0,0.0,0.0,0.0,0.0,0.0,0.0,0.0,0.0,0.0,0.0,0.06,0.0,0.0,0.0,0.0,0.0,0.0,0.0,7.27876,7.46,2.4819819819819817,77.524,0.004845201695352687,,,,,
CoFeNiMnTi0.5Al0.5,10.1007/s1254 0-019-00565 -z,,,,1052.8,,,,0.0,0.0,0.1,0.0,0.0,0.0,0.0,0.0,0.2,0.0,0.0,0.0,0.0,0.2,0.0,0.0,0.0,0.0,0.0,0.0,0.0,0.0,0.2,0.0,0.0,0.0,0.2,0.0,0.0,0.0,0.0,0.0,0.0,0.0,0.0,0.0,0.0,0.0,0.0,0.0,0.0,0.1,0.0,0.0,0.0,0.0,0.0,0.0,0.0,7.351,7.500000000000001,2.4630872483221484,78.70000000000002,0.20808414122578442,,,,,
CoFeNiMnTi0.8Al0.2,10.1007/s1254 0-019-00565 -z,,,,1125.8,,,,0.0,0.0,0.04,0.0,0.0,0.0,0.0,0.0,0.2,0.0,0.0,0.0,0.0,0.2,0.0,0.0,0.0,0.0,0.0,0.0,0.0,0.0,0.2,0.0,0.0,0.0,0.2,0.0,0.0,0.0,0.0,0.0,0.0,0.0,0.0,0.0,0.0,0.0,0.0,0.0,0.0,0.16,0.0,0.0,0.0,0.0,0.0,0.0,0.0,7.45936,7.56,2.435215946843854,80.46400000000003,1.8132411402642905,,,,,
CoFeNiMnTi,10.1007/s1254 0-019-00565 -z,,,,1070.5,,,,0.0,0.0,0.0,0.0,0.0,0.0,0.0,0.0,0.2,0.0,0.0,0.0,0.0,0.2,0.0,0.0,0.0,0.0,0.0,0.0,0.0,0.0,0.2,0.0,0.0,0.0,0.2,0.0,0.0,0.0,0.0,0.0,0.0,0.0,0.0,0.0,0.0,0.0,0.0,0.0,0.0,0.2,0.0,0.0,0.0,0.0,0.0,0.0,0.0,7.5316,7.6000000000000005,2.4169416941694166,81.64000000000001,4.054944450218693,,,,,
HfNbTiZr,10.1007/s1254 0-019-00565 -z,,,,706,,,,0.0,0.0,0.0,0.0,0.0,0.0,0.0,0.0,0.0,0.0,0.0,0.0,0.0,0.0,0.0,0.0,0.25,0.0,0.0,0.0,0.0,0.0,0.0,0.0,0.0,0.25,0.0,0.0,0.0,0.0,0.0,0.0,0.0,0.0,0.0,0.0,0.0,0.0,0.0,0.0,0.0,0.25,0.0,0.0,0.0,0.0,0.0,0.0,0.25,8.226500000000001,4.25,3.175438596491228,82.69999999999999,2.079748960134418,,,,,
Al0.5HfNbTiZr,10.1007/s1254 0-019-00565 -z,,,,1120,,,,0.0,0.0,0.11111111111111112,0.0,0.0,0.0,0.0,0.0,0.0,0.0,0.0,0.0,0.0,0.0,0.0,0.0,0.22222222222222224,0.0,0.0,0.0,0.0,0.0,0.0,0.0,0.0,0.22222222222222224,0.0,0.0,0.0,0.0,0.0,0.0,0.0,0.0,0.0,0.0,0.0,0.0,0.0,0.0,0.0,0.22222222222222224,0.0,0.0,0.0,0.0,0.0,0.0,0.22222222222222224,7.612444444444445,4.111111111111112,3.1550387596899228,78.64444444444447,0.04112220914631264,,,,,
Al0.75HfNbTiZr,10.1007/s1254 0-019-00565 -z,,,,1331,,,,0.0,0.0,0.15789473684210525,0.0,0.0,0.0,0.0,0.0,0.0,0.0,0.0,0.0,0.0,0.0,0.0,0.0,0.21052631578947367,0.0,0.0,0.0,0.0,0.0,0.0,0.0,0.0,0.21052631578947367,0.0,0.0,0.0,0.0,0.0,0.0,0.0,0.0,0.0,0.0,0.0,0.0,0.0,0.0,0.0,0.21052631578947367,0.0,0.0,0.0,0.0,0.0,0.0,0.21052631578947367,7.353894736842105,4.052631578947368,3.146520146520146,76.93684210526314,3.6774701208902413e-10,,,,,
AlHfNbTiZr,10.1007/s1254 0-019-00565 -z,,,,1582,,,,0.0,0.0,0.2,0.0,0.0,0.0,0.0,0.0,0.0,0.0,0.0,0.0,0.0,0.0,0.0,0.0,0.2,0.0,0.0,0.0,0.0,0.0,0.0,0.0,0.0,0.2,0.0,0.0,0.0,0.0,0.0,0.0,0.0,0.0,0.0,0.0,0.0,0.0,0.0,0.0,0.0,0.2,0.0,0.0,0.0,0.0,0.0,0.0,0.2,7.121200000000001,4.0,3.1388888888888897,75.4,,,,,,
Al1.25HfNbTiZr,10.1007/s1254 0-019-00565 -z,,,,1620,,,,0.0,0.0,0.23809523809523808,0.0,0.0,0.0,0.0,0.0,0.0,0.0,0.0,0.0,0.0,0.0,0.0,0.0,0.19047619047619047,0.0,0.0,0.0,0.0,0.0,0.0,0.0,0.0,0.19047619047619047,0.0,0.0,0.0,0.0,0.0,0.0,0.0,0.0,0.0,0.0,0.0,0.0,0.0,0.0,0.0,0.19047619047619047,0.0,0.0,0.0,0.0,0.0,0.0,0.19047619047619047,6.910666666666667,3.952380952380952,3.1320132013201314,74.00952380952378,,,,,,
Al1.5HfNbTiZr,10.1007/s1254 0-019-00565 -z,,,,1746,,,,0.0,0.0,0.2727272727272727,0.0,0.0,0.0,0.0,0.0,0.0,0.0,0.0,0.0,0.0,0.0,0.0,0.0,0.18181818181818182,0.0,0.0,0.0,0.0,0.0,0.0,0.0,0.0,0.18181818181818182,0.0,0.0,0.0,0.0,0.0,0.0,0.0,0.0,0.0,0.0,0.0,0.0,0.0,0.0,0.0,0.18181818181818182,0.0,0.0,0.0,0.0,0.0,0.0,0.18181818181818182,6.7192727272727275,3.909090909090909,3.1257861635220134,72.74545454545455,,,,,,
MoNbHfZrTi,10.1007/s1254 0-019-00565 -z,,,,1719,,,,0.0,0.0,0.0,0.0,0.0,0.0,0.0,0.0,0.0,0.0,0.0,0.0,0.0,0.0,0.0,0.0,0.2,0.0,0.0,0.0,0.0,0.0,0.0,0.2,0.0,0.2,0.0,0.0,0.0,0.0,0.0,0.0,0.0,0.0,0.0,0.0,0.0,0.0,0.0,0.0,0.0,0.2,0.0,0.0,0.0,0.0,0.0,0.0,0.2,8.6372,4.6,2.9561403508771944,79.30000000000001,250.58277303109804,,,,,
MoNbHfZrTi,10.1007/s1254 0-019-00565 -z,,,,1575,,,,0.0,0.0,0.0,0.0,0.0,0.0,0.0,0.0,0.0,0.0,0.0,0.0,0.0,0.0,0.0,0.0,0.2,0.0,0.0,0.0,0.0,0.0,0.0,0.2,0.0,0.2,0.0,0.0,0.0,0.0,0.0,0.0,0.0,0.0,0.0,0.0,0.0,0.0,0.0,0.0,0.0,0.2,0.0,0.0,0.0,0.0,0.0,0.0,0.2,8.6372,4.6,2.9561403508771944,79.30000000000001,250.58277303109804,,,,,
MoNbHfZrTi,10.1007/s1254 0-019-00565 -z,,,,,635.0,,,0.0,0.0,0.0,0.0,0.0,0.0,0.0,0.0,0.0,0.0,0.0,0.0,0.0,0.0,0.0,0.0,0.2,0.0,0.0,0.0,0.0,0.0,0.0,0.2,0.0,0.2,0.0,0.0,0.0,0.0,0.0,0.0,0.0,0.0,0.0,0.0,0.0,0.0,0.0,0.0,0.0,0.2,0.0,0.0,0.0,0.0,0.0,0.0,0.2,8.6372,4.6,2.9561403508771944,79.30000000000001,250.58277303109804,,,,,
MoNbHfZrTi,10.1007/s1254 0-019-00565 -z,,,,,,187.0,,0.0,0.0,0.0,0.0,0.0,0.0,0.0,0.0,0.0,0.0,0.0,0.0,0.0,0.0,0.0,0.0,0.2,0.0,0.0,0.0,0.0,0.0,0.0,0.2,0.0,0.2,0.0,0.0,0.0,0.0,0.0,0.0,0.0,0.0,0.0,0.0,0.0,0.0,0.0,0.0,0.0,0.2,0.0,0.0,0.0,0.0,0.0,0.0,0.2,8.6372,4.6,2.9561403508771944,79.30000000000001,250.58277303109804,,,,,
Mo0.5NbHf0.5ZrTi,10.1007/s1254 0-019-00565 -z,,,,1192,,,,0.0,0.0,0.0,0.0,0.0,0.0,0.0,0.0,0.0,0.0,0.0,0.0,0.0,0.0,0.0,0.0,0.125,0.0,0.0,0.0,0.0,0.0,0.0,0.125,0.0,0.25,0.0,0.0,0.0,0.0,0.0,0.0,0.0,0.0,0.0,0.0,0.0,0.0,0.0,0.0,0.0,0.25,0.0,0.0,0.0,0.0,0.0,0.0,0.25,7.8477500000000004,4.5,3.0000000000000004,82.75,135.19992421567608,,,,,
Mo0.5NbHf0.5ZrTiC0.1,10.1007/s1254 0-019-00565 -z,,,,1183,,,,0.0,0.0,0.0,0.0,0.0,0.0,0.024390243902439022,0.0,0.0,0.0,0.0,0.0,0.0,0.0,0.0,0.0,0.1219512195121951,0.0,0.0,0.0,0.0,0.0,0.0,0.1219512195121951,0.0,0.2439024390243902,0.0,0.0,0.0,0.0,0.0,0.0,0.0,0.0,0.0,0.0,0.0,0.0,0.0,0.0,0.0,0.2439024390243902,0.0,0.0,0.0,0.0,0.0,0.0,0.2439024390243902,,,,,,,,,,
Mo0.5NbHf0.5ZrTiC0.3,10.1007/s1254 0-019-00565 -z,,,,1201,,,,0.0,0.0,0.0,0.0,0.0,0.0,0.06976744186046512,0.0,0.0,0.0,0.0,0.0,0.0,0.0,0.0,0.0,0.11627906976744186,0.0,0.0,0.0,0.0,0.0,0.0,0.11627906976744186,0.0,0.23255813953488372,0.0,0.0,0.0,0.0,0.0,0.0,0.0,0.0,0.0,0.0,0.0,0.0,0.0,0.0,0.0,0.23255813953488372,0.0,0.0,0.0,0.0,0.0,0.0,0.23255813953488372,,,,,,,,,,
HfMoNbTaTiZr,10.1007/s1254 0-019-00565 -z,,,,1512,,,,0.0,0.0,0.0,0.0,0.0,0.0,0.0,0.0,0.0,0.0,0.0,0.0,0.0,0.0,0.0,0.0,0.16666666666666669,0.0,0.0,0.0,0.0,0.0,0.0,0.16666666666666669,0.0,0.16666666666666669,0.0,0.0,0.0,0.0,0.0,0.0,0.0,0.0,0.0,0.0,0.0,0.0,0.0,0.0,0.16666666666666669,0.16666666666666669,0.0,0.0,0.0,0.0,0.0,0.0,0.16666666666666669,9.979333333333333,4.666666666666667,2.927536231884059,81.88333333333333,249.33461035932356,,,,,
HfMoNbTaTiZr,10.1007/s1254 0-019-00565 -z,,,,,814.0,,,0.0,0.0,0.0,0.0,0.0,0.0,0.0,0.0,0.0,0.0,0.0,0.0,0.0,0.0,0.0,0.0,0.16666666666666669,0.0,0.0,0.0,0.0,0.0,0.0,0.16666666666666669,0.0,0.16666666666666669,0.0,0.0,0.0,0.0,0.0,0.0,0.0,0.0,0.0,0.0,0.0,0.0,0.0,0.0,0.16666666666666669,0.16666666666666669,0.0,0.0,0.0,0.0,0.0,0.0,0.16666666666666669,9.979333333333333,4.666666666666667,2.927536231884059,81.88333333333333,249.33461035932356,,,,,
HfMoNbTaTiZr,10.1007/s1254 0-019-00565 -z,,,,,,556.0,,0.0,0.0,0.0,0.0,0.0,0.0,0.0,0.0,0.0,0.0,0.0,0.0,0.0,0.0,0.0,0.0,0.16666666666666669,0.0,0.0,0.0,0.0,0.0,0.0,0.16666666666666669,0.0,0.16666666666666669,0.0,0.0,0.0,0.0,0.0,0.0,0.0,0.0,0.0,0.0,0.0,0.0,0.0,0.0,0.16666666666666669,0.16666666666666669,0.0,0.0,0.0,0.0,0.0,0.0,0.16666666666666669,9.979333333333333,4.666666666666667,2.927536231884059,81.88333333333333,249.33461035932356,,,,,
HfMoTaTiZr,10.1007/s1254 0-019-00565 -z,,,,1600,,,,0.0,0.0,0.0,0.0,0.0,0.0,0.0,0.0,0.0,0.0,0.0,0.0,0.0,0.0,0.0,0.0,0.2,0.0,0.0,0.0,0.0,0.0,0.0,0.2,0.0,0.0,0.0,0.0,0.0,0.0,0.0,0.0,0.0,0.0,0.0,0.0,0.0,0.0,0.0,0.0,0.2,0.2,0.0,0.0,0.0,0.0,0.0,0.0,0.2,10.2612,4.6,2.7154471544715455,73.1,305.75348595838074,,,,,
HfMoTaTiZr,10.1007/s1254 0-019-00565 -z,,,,,855.0,,,0.0,0.0,0.0,0.0,0.0,0.0,0.0,0.0,0.0,0.0,0.0,0.0,0.0,0.0,0.0,0.0,0.2,0.0,0.0,0.0,0.0,0.0,0.0,0.2,0.0,0.0,0.0,0.0,0.0,0.0,0.0,0.0,0.0,0.0,0.0,0.0,0.0,0.0,0.0,0.0,0.2,0.2,0.0,0.0,0.0,0.0,0.0,0.0,0.2,10.2612,4.6,2.7154471544715455,73.1,305.75348595838074,,,,,
HfMoTaTiZr,10.1007/s1254 0-019-00565 -z,,,,,,404.0,,0.0,0.0,0.0,0.0,0.0,0.0,0.0,0.0,0.0,0.0,0.0,0.0,0.0,0.0,0.0,0.0,0.2,0.0,0.0,0.0,0.0,0.0,0.0,0.2,0.0,0.0,0.0,0.0,0.0,0.0,0.0,0.0,0.0,0.0,0.0,0.0,0.0,0.0,0.0,0.0,0.2,0.2,0.0,0.0,0.0,0.0,0.0,0.0,0.2,10.2612,4.6,2.7154471544715455,73.1,305.75348595838074,,,,,
AlNbTiV,10.1007/s1254 0-019-00565 -z,,,,1000,,,,0.0,0.0,0.25,0.0,0.0,0.0,0.0,0.0,0.0,0.0,0.0,0.0,0.0,0.0,0.0,0.0,0.0,0.0,0.0,0.0,0.0,0.0,0.0,0.0,0.0,0.25,0.0,0.0,0.0,0.0,0.0,0.0,0.0,0.0,0.0,0.0,0.0,0.0,0.0,0.0,0.0,0.25,0.25,0.0,0.0,0.0,0.0,0.0,0.0,5.4715,4.25,3.2380952380952372,93.70000000000002,18.371287910295425,,,,,
AlCr0.5NbTiV,10.1007/s1254 0-019-00565 -z,,,,1300,,,,0.0,0.0,0.2222222222222222,0.0,0.0,0.0,0.0,0.0,0.0,0.1111111111111111,0.0,0.0,0.0,0.0,0.0,0.0,0.0,0.0,0.0,0.0,0.0,0.0,0.0,0.0,0.0,0.2222222222222222,0.0,0.0,0.0,0.0,0.0,0.0,0.0,0.0,0.0,0.0,0.0,0.0,0.0,0.0,0.0,0.2222222222222222,0.2222222222222222,0.0,0.0,0.0,0.0,0.0,0.0,5.6579999999999995,4.444444444444445,2.8581560283687937,86.07777777777778,76.07151979283441,,,,,
AlCrNbTiV,10.1007/s1254 0-019-00565 -z,,,,1550,,,,0.0,0.0,0.2,0.0,0.0,0.0,0.0,0.0,0.0,0.2,0.0,0.0,0.0,0.0,0.0,0.0,0.0,0.0,0.0,0.0,0.0,0.0,0.0,0.0,0.0,0.2,0.0,0.0,0.0,0.0,0.0,0.0,0.0,0.0,0.0,0.0,0.0,0.0,0.0,0.0,0.0,0.2,0.2,0.0,0.0,0.0,0.0,0.0,0.0,5.807200000000001,4.6000000000000005,2.6078431372549025,79.98,145.12410188103786,,,,,
AlNbTiV,10.1007/s1254 0-019-00565 -z,,,,1000,,,,0.0,0.0,0.25,0.0,0.0,0.0,0.0,0.0,0.0,0.0,0.0,0.0,0.0,0.0,0.0,0.0,0.0,0.0,0.0,0.0,0.0,0.0,0.0,0.0,0.0,0.25,0.0,0.0,0.0,0.0,0.0,0.0,0.0,0.0,0.0,0.0,0.0,0.0,0.0,0.0,0.0,0.25,0.25,0.0,0.0,0.0,0.0,0.0,0.0,5.4715,4.25,3.2380952380952372,93.70000000000002,18.371287910295425,,,,,
AlNbTiVZr0.5,10.1007/s1254 0-019-00565 -z,,,,1485,,,,0.0,0.0,0.2222222222222222,0.0,0.0,0.0,0.0,0.0,0.0,0.0,0.0,0.0,0.0,0.0,0.0,0.0,0.0,0.0,0.0,0.0,0.0,0.0,0.0,0.0,0.0,0.2222222222222222,0.0,0.0,0.0,0.0,0.0,0.0,0.0,0.0,0.0,0.0,0.0,0.0,0.0,0.0,0.0,0.2222222222222222,0.2222222222222222,0.0,0.0,0.0,0.0,0.0,0.1111111111111111,5.587999999999999,4.222222222222222,3.1822916666666656,90.41111111111111,49.38781755197804,,,,,
AlNbTiVZr,10.1007/s1254 0-019-00565 -z,,,,1500,,,,0.0,0.0,0.2,0.0,0.0,0.0,0.0,0.0,0.0,0.0,0.0,0.0,0.0,0.0,0.0,0.0,0.0,0.0,0.0,0.0,0.0,0.0,0.0,0.0,0.0,0.2,0.0,0.0,0.0,0.0,0.0,0.0,0.0,0.0,0.0,0.0,0.0,0.0,0.0,0.0,0.0,0.2,0.2,0.0,0.0,0.0,0.0,0.0,0.2,5.681200000000001,4.2,3.1388888888888897,87.78000000000002,60.16836488694434,,,,,
HfMo0.5NbTiV0.5,10.1007/s1254 0-019-00565 -z,,,,1260,,,,0.0,0.0,0.0,0.0,0.0,0.0,0.0,0.0,0.0,0.0,0.0,0.0,0.0,0.0,0.0,0.0,0.25,0.0,0.0,0.0,0.0,0.0,0.0,0.125,0.0,0.25,0.0,0.0,0.0,0.0,0.0,0.0,0.0,0.0,0.0,0.0,0.0,0.0,0.0,0.0,0.0,0.25,0.125,0.0,0.0,0.0,0.0,0.0,0.0,8.64525,4.625,3.175438596491229,90.7875,226.2487241469754,,,,,
HfMo0.5NbTiV0.5Si0.3,10.1007/s1254 0-019-00565 -z,,,,1617,,,,0.0,0.0,0.0,0.0,0.0,0.0,0.0,0.0,0.0,0.0,0.0,0.0,0.0,0.0,0.0,0.0,0.23255813953488372,0.0,0.0,0.0,0.0,0.0,0.0,0.11627906976744186,0.0,0.23255813953488372,0.0,0.0,0.0,0.0,0.0,0.0,0.0,0.0,0.0,0.0,0.06976744186046512,0.0,0.0,0.0,0.0,0.23255813953488372,0.11627906976744186,0.0,0.0,0.0,0.0,0.0,0.0,,,,,,,,,,
HfMo0.5NbTiV0.5Si0.5,10.1007/s1254 0-019-00565 -z,,,,1787,,,,0.0,0.0,0.0,0.0,0.0,0.0,0.0,0.0,0.0,0.0,0.0,0.0,0.0,0.0,0.0,0.0,0.22222222222222224,0.0,0.0,0.0,0.0,0.0,0.0,0.11111111111111112,0.0,0.22222222222222224,0.0,0.0,0.0,0.0,0.0,0.0,0.0,0.0,0.0,0.0,0.11111111111111112,0.0,0.0,0.0,0.0,0.22222222222222224,0.11111111111111112,0.0,0.0,0.0,0.0,0.0,0.0,,,,,,,,,,
HfMo0.5NbTiV0.5Si0.7,10.1007/s1254 0-019-00565 -z,,,,2134,,,,0.0,0.0,0.0,0.0,0.0,0.0,0.0,0.0,0.0,0.0,0.0,0.0,0.0,0.0,0.0,0.0,0.2127659574468085,0.0,0.0,0.0,0.0,0.0,0.0,0.10638297872340426,0.0,0.2127659574468085,0.0,0.0,0.0,0.0,0.0,0.0,0.0,0.0,0.0,0.0,0.14893617021276595,0.0,0.0,0.0,0.0,0.2127659574468085,0.10638297872340426,0.0,0.0,0.0,0.0,0.0,0.0,,,,,,,,,,
Al0.3CoCrFeNi,10.1007/s1254 0-019-00565 -z,,,,119,,,,0.0,0.0,0.06976744186046512,0.0,0.0,0.0,0.0,0.0,0.23255813953488372,0.23255813953488372,0.0,0.0,0.0,0.23255813953488372,0.0,0.0,0.0,0.0,0.0,0.0,0.0,0.0,0.0,0.0,0.0,0.0,0.23255813953488372,0.0,0.0,0.0,0.0,0.0,0.0,0.0,0.0,0.0,0.0,0.0,0.0,0.0,0.0,0.0,0.0,0.0,0.0,0.0,0.0,0.0,0.0,7.823720930232558,7.883720930232558,2.0189642596644783,47.61860465116281,109.4013305938485,,,,,
Al0.3CoCrFeNiMn0.1,10.1007/s1254 0-019-00565 -z,,,,149,,,,0.0,0.0,0.06818181818181818,0.0,0.0,0.0,0.0,0.0,0.22727272727272727,0.22727272727272727,0.0,0.0,0.0,0.22727272727272727,0.0,0.0,0.0,0.0,0.0,0.0,0.0,0.0,0.022727272727272728,0.0,0.0,0.0,0.22727272727272727,0.0,0.0,0.0,0.0,0.0,0.0,0.0,0.0,0.0,0.0,0.0,0.0,0.0,0.0,0.0,0.0,0.0,0.0,0.0,0.0,0.0,0.0,7.815681818181818,7.863636363636363,2.0348044492285613,50.32727272727276,104.22392891801135,,,,,
Al0.3CoCrFeNiMn0.3,10.1007/s1254 0-019-00565 -z,,,,158,,,,0.0,0.0,0.06521739130434782,0.0,0.0,0.0,0.0,0.0,0.2173913043478261,0.2173913043478261,0.0,0.0,0.0,0.2173913043478261,0.0,0.0,0.0,0.0,0.0,0.0,0.0,0.0,0.06521739130434782,0.0,0.0,0.0,0.2173913043478261,0.0,0.0,0.0,0.0,0.0,0.0,0.0,0.0,0.0,0.0,0.0,0.0,0.0,0.0,0.0,0.0,0.0,0.0,0.0,0.0,0.0,0.0,7.800652173913044,7.826086956521739,2.0649982620785545,55.39130434782612,94.3289479398682,,,,,
FeCoCrNiMnTi0.1C0.1,10.1007/s1254 0-019-00565 -z,,,,,1194.0,,,0.0,0.0,0.0,0.0,0.0,0.0,0.019230769230769235,0.0,0.19230769230769235,0.19230769230769235,0.0,0.0,0.0,0.19230769230769235,0.0,0.0,0.0,0.0,0.0,0.0,0.0,0.0,0.19230769230769235,0.0,0.0,0.0,0.19230769230769235,0.0,0.0,0.0,0.0,0.0,0.0,0.0,0.0,0.0,0.0,0.0,0.0,0.0,0.0,0.019230769230769235,0.0,0.0,0.0,0.0,0.0,0.0,0.0,,,,,,,,,,
FeCoCrNiMn,10.1007/s1254 0-019-00565 -z,,,,1314,,,,0.0,0.0,0.0,0.0,0.0,0.0,0.0,0.0,0.2,0.2,0.0,0.0,0.0,0.2,0.0,0.0,0.0,0.0,0.0,0.0,0.0,0.0,0.2,0.0,0.0,0.0,0.2,0.0,0.0,0.0,0.0,0.0,0.0,0.0,0.0,0.0,0.0,0.0,0.0,0.0,0.0,0.0,0.0,0.0,0.0,0.0,0.0,0.0,0.0,8.0604,8.0,2.1200523388943413,71.54,0.024970834506853574,,,,,
FeCoCrNiMnAl0.1,10.1007/s1254 0-019-00565 -z,,,,1631,,,,0.0,0.0,0.019607843137254905,0.0,0.0,0.0,0.0,0.0,0.19607843137254904,0.19607843137254904,0.0,0.0,0.0,0.19607843137254904,0.0,0.0,0.0,0.0,0.0,0.0,0.0,0.0,0.19607843137254904,0.0,0.0,0.0,0.19607843137254904,0.0,0.0,0.0,0.0,0.0,0.0,0.0,0.0,0.0,0.0,0.0,0.0,0.0,0.0,0.0,0.0,0.0,0.0,0.0,0.0,0.0,0.0,7.9552941176470595,7.901960784313727,2.1328175370728566,71.04313725490196,14.635478802334037,,,,,
FeCoCrNiMnAl0.3,10.1007/s1254 0-019-00565 -z,,,,1836,,,,0.0,0.0,0.05660377358490566,0.0,0.0,0.0,0.0,0.0,0.18867924528301888,0.18867924528301888,0.0,0.0,0.0,0.18867924528301888,0.0,0.0,0.0,0.0,0.0,0.0,0.0,0.0,0.18867924528301888,0.0,0.0,0.0,0.18867924528301888,0.0,0.0,0.0,0.0,0.0,0.0,0.0,0.0,0.0,0.0,0.0,0.0,0.0,0.0,0.0,0.0,0.0,0.0,0.0,0.0,0.0,0.0,7.756981132075472,7.716981132075472,2.157268170426065,70.1056603773585,65.09762673429404,,,,,
FeCoCrNiMnAl0.5,10.1007/s1254 0-019-00565 -z,,,,1932,,,,0.0,0.0,0.09090909090909091,0.0,0.0,0.0,0.0,0.0,0.18181818181818182,0.18181818181818182,0.0,0.0,0.0,0.18181818181818182,0.0,0.0,0.0,0.0,0.0,0.0,0.0,0.0,0.18181818181818182,0.0,0.0,0.0,0.18181818181818182,0.0,0.0,0.0,0.0,0.0,0.0,0.0,0.0,0.0,0.0,0.0,0.0,0.0,0.0,0.0,0.0,0.0,0.0,0.0,0.0,0.0,0.0,7.57309090909091,7.545454545454546,2.1803778184034126,69.23636363636365,106.46609819421607,,,,,
FeCoCrNiMnAl0.7,10.1007/s1254 0-019-00565 -z,,,,2230,,,,0.0,0.0,0.12280701754385964,0.0,0.0,0.0,0.0,0.0,0.17543859649122806,0.17543859649122806,0.0,0.0,0.0,0.17543859649122806,0.0,0.0,0.0,0.0,0.0,0.0,0.0,0.0,0.17543859649122806,0.0,0.0,0.0,0.17543859649122806,0.0,0.0,0.0,0.0,0.0,0.0,0.0,0.0,0.0,0.0,0.0,0.0,0.0,0.0,0.0,0.0,0.0,0.0,0.0,0.0,0.0,0.0,7.402105263157894,7.385964912280702,2.2022538552787663,68.42807017543858,133.49106329505463,,,,,
AlFeCuCr,10.1007/s1254 0-019-00565 -z,,,,1950,,,,0.0,0.0,0.25,0.0,0.0,0.0,0.0,0.0,0.0,0.25,0.25,0.0,0.0,0.25,0.0,0.0,0.0,0.0,0.0,0.0,0.0,0.0,0.0,0.0,0.0,0.0,0.0,0.0,0.0,0.0,0.0,0.0,0.0,0.0,0.0,0.0,0.0,0.0,0.0,0.0,0.0,0.0,0.0,0.0,0.0,0.0,0.0,0.0,0.0,6.671,7.0,2.1388545529460234,43.625,282.0221755145909,,,,,
AlFeCuCrMg0.5,10.1007/s1254 0-019-00565 -z,,,,2559,,,,0.0,0.0,0.2222222222222222,0.0,0.0,0.0,0.0,0.0,0.0,0.2222222222222222,0.2222222222222222,0.0,0.0,0.2222222222222222,0.0,0.0,0.0,0.0,0.0,0.0,0.0,0.1111111111111111,0.0,0.0,0.0,0.0,0.0,0.0,0.0,0.0,0.0,0.0,0.0,0.0,0.0,0.0,0.0,0.0,0.0,0.0,0.0,0.0,0.0,0.0,0.0,0.0,0.0,0.0,0.0,,,,,,,,,,
AlFeCuCrMg,10.1007/s1254 0-019-00565 -z,,,,2220,,,,0.0,0.0,0.2,0.0,0.0,0.0,0.0,0.0,0.0,0.2,0.2,0.0,0.0,0.2,0.0,0.0,0.0,0.0,0.0,0.0,0.0,0.2,0.0,0.0,0.0,0.0,0.0,0.0,0.0,0.0,0.0,0.0,0.0,0.0,0.0,0.0,0.0,0.0,0.0,0.0,0.0,0.0,0.0,0.0,0.0,0.0,0.0,0.0,0.0,,,,,,,,,,
AlFeCuCrMg1.5,10.1007/s1254 0-019-00565 -z,,,,1559,,,,0.0,0.0,0.18181818181818182,0.0,0.0,0.0,0.0,0.0,0.0,0.18181818181818182,0.18181818181818182,0.0,0.0,0.18181818181818182,0.0,0.0,0.0,0.0,0.0,0.0,0.0,0.2727272727272727,0.0,0.0,0.0,0.0,0.0,0.0,0.0,0.0,0.0,0.0,0.0,0.0,0.0,0.0,0.0,0.0,0.0,0.0,0.0,0.0,0.0,0.0,0.0,0.0,0.0,0.0,0.0,,,,,,,,,,
Al0.3CoCrFeNi,10.1007/s1254 0-019-00565 -z,,,,200,,,,0.0,0.0,0.06976744186046512,0.0,0.0,0.0,0.0,0.0,0.23255813953488372,0.23255813953488372,0.0,0.0,0.0,0.23255813953488372,0.0,0.0,0.0,0.0,0.0,0.0,0.0,0.0,0.0,0.0,0.0,0.0,0.23255813953488372,0.0,0.0,0.0,0.0,0.0,0.0,0.0,0.0,0.0,0.0,0.0,0.0,0.0,0.0,0.0,0.0,0.0,0.0,0.0,0.0,0.0,0.0,7.823720930232558,7.883720930232558,2.0189642596644783,47.61860465116281,109.4013305938485,,,,,
Al0.6CoCrFeNi,10.1007/s1254 0-019-00565 -z,,,,400,,,,0.0,0.0,0.13043478260869565,0.0,0.0,0.0,0.0,0.0,0.2173913043478261,0.2173913043478261,0.0,0.0,0.0,0.2173913043478261,0.0,0.0,0.0,0.0,0.0,0.0,0.0,0.0,0.0,0.0,0.0,0.0,0.2173913043478261,0.0,0.0,0.0,0.0,0.0,0.0,0.0,0.0,0.0,0.0,0.0,0.0,0.0,0.0,0.0,0.0,0.0,0.0,0.0,0.0,0.0,0.0,7.489565217391306,7.565217391304349,2.0649982620785545,47.52608695652174,186.58489718774265,,,,,
Al0.85CoCrFeNi,10.1007/s1254 0-019-00565 -z,,,,1400,,,,0.0,0.0,0.1752577319587629,0.0,0.0,0.0,0.0,0.0,0.2061855670103093,0.2061855670103093,0.0,0.0,0.0,0.2061855670103093,0.0,0.0,0.0,0.0,0.0,0.0,0.0,0.0,0.0,0.0,0.0,0.0,0.2061855670103093,0.0,0.0,0.0,0.0,0.0,0.0,0.0,0.0,0.0,0.0,0.0,0.0,0.0,0.0,0.0,0.0,0.0,0.0,0.0,0.0,0.0,0.0,7.242680412371135,7.329896907216495,2.100183977253722,47.45773195876289,213.23670590315322,,,,,
FeNiCoCrAl13,10.1016/j.msea.2018.02.044,,,138.0,330,,,,0.0,0.0,0.7647058823529411,0.0,0.0,0.0,0.0,0.0,0.058823529411764705,0.058823529411764705,0.0,0.0,0.0,0.058823529411764705,0.0,0.0,0.0,0.0,0.0,0.0,0.0,0.0,0.0,0.0,0.0,0.0,0.058823529411764705,0.0,0.0,0.0,0.0,0.0,0.0,0.0,0.0,0.0,0.0,0.0,0.0,0.0,0.0,0.0,0.0,0.0,0.0,0.0,0.0,0.0,0.0,3.996,4.235294117647059,2.6819203027078142,46.558823529411754,,,,,,
FeNiCoCrAl13,10.1016/j.msea.2018.02.044,,,140.0,,370.0,,,0.0,0.0,0.7647058823529411,0.0,0.0,0.0,0.0,0.0,0.058823529411764705,0.058823529411764705,0.0,0.0,0.0,0.058823529411764705,0.0,0.0,0.0,0.0,0.0,0.0,0.0,0.0,0.0,0.0,0.0,0.0,0.058823529411764705,0.0,0.0,0.0,0.0,0.0,0.0,0.0,0.0,0.0,0.0,0.0,0.0,0.0,0.0,0.0,0.0,0.0,0.0,0.0,0.0,0.0,0.0,3.996,4.235294117647059,2.6819203027078142,46.558823529411754,,,,,,
