Repository: BrentVela/redesign_2_2_26

# ULTIMATE Alloy Redesign

This repo captures reproducible analysis artifacts for Dr. Karaman's ULTIMATE alloy redesign work.

## Status
- Inputs currently present: `1_find_stoich_props_parallel_for_Class.py`, `TC_Equilibrium_Module.py`, `make_trajectory.py`.
- Missing runtime dependencies: `strength_model` module and `SPACE_v0.par` data file.

## Quick Start
1. Add required inputs:
   - `SPACE_v0.par` (composition space dataset)
   - `strength_model.py` (Curtin model implementation)
2. Run properties extraction:
   - `python 1_find_stoich_props_parallel_for_Class.py`
3. Outputs are written to `CalcFiles/` and CSV files are produced.

File: featurize_database_for_cafer/codhem_featurized.csv (part 13 of 26)
Composition,doi,Phase,Density (g/cm3),Hardness (GPa),YS (MPa) at 23 C,YS (MPa) at 1000 C,YS (MPa) at 1200 C,Test Type,A,Ag,Al,Au,B,Be,C,Ca,Co,Cr,Cu,D,E,Fe,Ga,Gd,Hf,I,Ir,Li,M,Mg,Mn,Mo,N,Nb,Ni,O,P,Pb,Pd,Pt,Q,Re,Rh,S,Si,Sn,Sr,T,Ta,Ti,V,Vi,W,Y,Yb,Zn,Zr,Density_g_cc_ROM,VEC,Pugh_Ratio,Cauchy_Pressure,YS_1300C_MPa,Solidus_K_TC,Liquidus_K_TC,Solidus_C_TC,Liquidus_C_TC,THCD_25C_W_mK
FeNiCoCrAl13,10.1016/j.msea.2018.02.044,,,142.0,,,410.0,,0.0,0.0,0.7647058823529411,0.0,0.0,0.0,0.0,0.0,0.058823529411764705,0.058823529411764705,0.0,0.0,0.0,0.058823529411764705,0.0,0.0,0.0,0.0,0.0,0.0,0.0,0.0,0.0,0.0,0.0,0.0,0.058823529411764705,0.0,0.0,0.0,0.0,0.0,0.0,0.0,0.0,0.0,0.0,0.0,0.0,0.0,0.0,0.0,0.0,0.0,0.0,0.0,0.0,0.0,0.0,3.996,4.235294117647059,2.6819203027078142,46.558823529411754,,,,,,
FeNiCoCrAl13,10.1016/j.msea.2018.02.044,,,136.0,,,385.0,,0.0,0.0,0.7647058823529411,0.0,0.0,0.0,0.0,0.0,0.058823529411764705,0.058823529411764705,0.0,0.0,0.0,0.058823529411764705,0.0,0.0,0.0,0.0,0.0,0.0,0.0,0.0,0.0,0.0,0.0,0.0,0.058823529411764705,0.0,0.0,0.0,0.0,0.0,0.0,0.0,0.0,0.0,0.0,0.0,0.0,0.0,0.0,0.0,0.0,0.0,0.0,0.0,0.0,0.0,0.0,3.996,4.235294117647059,2.6819203027078142,46.558823529411754,,,,,,
FeMn,10.1016/j.matdes.2018.07.046,,,204.5,191,,,,0.0,0.0,0.0,0.0,0.0,0.0,0.0,0.0,0.0,0.0,0.0,0.0,0.0,0.5,0.0,0.0,0.0,0.0,0.0,0.0,0.0,0.0,0.5,0.0,0.0,0.0,0.0,0.0,0.0,0.0,0.0,0.0,0.0,0.0,0.0,0.0,0.0,0.0,0.0,0.0,0.0,0.0,0.0,0.0,0.0,0.0,0.0,0.0,0.0,7.672,7.5,2.452181987000929,111.3,0.02803345864120248,,,,,
FeMnNi,10.1016/j.matdes.2018.07.046,,,203.0,357,,,,0.0,0.0,0.0,0.0,0.0,0.0,0.0,0.0,0.0,0.0,0.0,0.0,0.0,0.3333333333333333,0.0,0.0,0.0,0.0,0.0,0.0,0.0,0.0,0.3333333333333333,0.0,0.0,0.0,0.3333333333333333,0.0,0.0,0.0,0.0,0.0,0.0,0.0,0.0,0.0,0.0,0.0,0.0,0.0,0.0,0.0,0.0,0.0,0.0,0.0,0.0,0.0,0.0,8.084,8.333333333333334,2.398907103825136,95.06666666666665,7.199921173873858e-05,,,,,
FeMnNiCo,10.1016/j.matdes.2018.07.046,,,204.5,215,,,,0.0,0.0,0.0,0.0,0.0,0.0,0.0,0.0,0.25,0.0,0.0,0.0,0.0,0.25,0.0,0.0,0.0,0.0,0.0,0.0,0.0,0.0,0.25,0.0,0.0,0.0,0.25,0.0,0.0,0.0,0.0,0.0,0.0,0.0,0.0,0.0,0.0,0.0,0.0,0.0,0.0,0.0,0.0,0.0,0.0,0.0,0.0,0.0,0.0,8.288,8.5,2.4101508916323726,83.15000000000002,1.7003821385962294e-07,,,,,
FeMnNiCoCu,10.1016/j.matdes.2018.07.046,,,189.6,499,,,,0.0,0.0,0.0,0.0,0.0,0.0,0.0,0.0,0.2,0.0,0.2,0.0,0.0,0.2,0.0,0.0,0.0,0.0,0.0,0.0,0.0,0.0,0.2,0.0,0.0,0.0,0.2,0.0,0.0,0.0,0.0,0.0,0.0,0.0,0.0,0.0,0.0,0.0,0.0,0.0,0.0,0.0,0.0,0.0,0.0,0.0,0.0,0.0,0.0,8.4224,9.0,2.4788151481064866,76.00000000000001,0.00017168560204010687,,,,,
AlCoCrFeNi2.1,10.1016/j.matchemphys.2017.06.023,Multi phase,,,620,,,T,0.0,0.0,0.16393442622950818,0.0,0.0,0.0,0.0,0.0,0.16393442622950818,0.16393442622950818,0.0,0.0,0.0,0.16393442622950818,0.0,0.0,0.0,0.0,0.0,0.0,0.0,0.0,0.0,0.0,0.0,0.0,0.3442622950819672,0.0,0.0,0.0,0.0,0.0,0.0,0.0,0.0,0.0,0.0,0.0,0.0,0.0,0.0,0.0,0.0,0.0,0.0,0.0,0.0,0.0,0.0,7.431278688524589,7.7049180327868845,2.150380021715526,50.15737704918031,87.70069216662779,,,,,
Al3.31Cr18Fe18Ni54.54Ti5.78,10.1016/j.matchemphys.2017.09.057,FCC,,,755,,,T,0.0,0.0,0.03322292482184081,0.0,0.0,0.0,0.0,0.0,0.0,0.18066847335140018,0.0,0.0,0.0,0.18066847335140018,0.0,0.0,0.0,0.0,0.0,0.0,0.0,0.0,0.0,0.0,0.0,0.0,0.5474254742547425,0.0,0.0,0.0,0.0,0.0,0.0,0.0,0.0,0.0,0.0,0.0,0.0,0.0,0.0,0.05801465422061629,0.0,0.0,0.0,0.0,0.0,0.0,0.0,7.9419451972297495,8.335340760815015,2.052271149103273,54.805721168322805,45.24228675653233,,,,,
Al3.31Co27Cr18Fe18Ni27.27Ti5.78,10.1016/j.matchemphys.2017.09.057,FCC,,,952,,,T,0.0,0.0,0.03331320450885669,0.0,0.0,0.0,0.0,0.0,0.27173913043478265,0.1811594202898551,0.0,0.0,0.0,0.1811594202898551,0.0,0.0,0.0,0.0,0.0,0.0,0.0,0.0,0.0,0.0,0.0,0.0,0.2744565217391305,0.0,0.0,0.0,0.0,0.0,0.0,0.0,0.0,0.0,0.0,0.0,0.0,0.0,0.0,0.05817230273752014,0.0,0.0,0.0,0.0,0.0,0.0,0.0,7.937146135265702,8.05907809983897,2.0829855740702916,50.65410628019323,91.7631969153368,,,,,
Al3.31Co27Cr18Fe18Ni27.27Ti5.78,10.1016/j.matchemphys.2017.09.057,FCC,,,,126.0,,T,0.0,0.0,0.03331320450885669,0.0,0.0,0.0,0.0,0.0,0.27173913043478265,0.1811594202898551,0.0,0.0,0.0,0.1811594202898551,0.0,0.0,0.0,0.0,0.0,0.0,0.0,0.0,0.0,0.0,0.0,0.0,0.2744565217391305,0.0,0.0,0.0,0.0,0.0,0.0,0.0,0.0,0.0,0.0,0.0,0.0,0.0,0.0,0.05817230273752014,0.0,0.0,0.0,0.0,0.0,0.0,0.0,7.937146135265702,8.05907809983897,2.0829855740702916,50.65410628019323,91.7631969153368,,,,,
FeCoCrNiMn,10.1016/j.msea.2018.02.040,FCC,,,774,,,C,0.0,0.0,0.0,0.0,0.0,0.0,0.0,0.0,0.2,0.2,0.0,0.0,0.0,0.2,0.0,0.0,0.0,0.0,0.0,0.0,0.0,0.0,0.2,0.0,0.0,0.0,0.2,0.0,0.0,0.0,0.0,0.0,0.0,0.0,0.0,0.0,0.0,0.0,0.0,0.0,0.0,0.0,0.0,0.0,0.0,0.0,0.0,0.0,0.0,8.0604,8.0,2.1200523388943413,71.54,0.024970834506853574,,,,,
FeCoCrNiMnTi0.3C0.3,10.1016/j.msea.2018.02.040,FCC,,,1445,,,C,0.0,0.0,0.0,0.0,0.0,0.0,0.053571428571428575,0.0,0.17857142857142858,0.17857142857142858,0.0,0.0,0.0,0.17857142857142858,0.0,0.0,0.0,0.0,0.0,0.0,0.0,0.0,0.17857142857142858,0.0,0.0,0.0,0.17857142857142858,0.0,0.0,0.0,0.0,0.0,0.0,0.0,0.0,0.0,0.0,0.0,0.0,0.0,0.0,0.053571428571428575,0.0,0.0,0.0,0.0,0.0,0.0,0.0,,,,,,,,,,
CoCrFeNiMn,10.1016/j.matchemphys.2017.08.011,FCC,,,250,,,T,0.0,0.0,0.0,0.0,0.0,0.0,0.0,0.0,0.2,0.2,0.0,0.0,0.0,0.2,0.0,0.0,0.0,0.0,0.0,0.0,0.0,0.0,0.2,0.0,0.0,0.0,0.2,0.0,0.0,0.0,0.0,0.0,0.0,0.0,0.0,0.0,0.0,0.0,0.0,0.0,0.0,0.0,0.0,0.0,0.0,0.0,0.0,0.0,0.0,8.0604,8.0,2.1200523388943413,71.54,0.024970834506853574,,,,,
CoCrFeNiMnC0.05,10.1016/j.matchemphys.2017.08.011,FCC,,,290,,,T,0.0,0.0,0.0,0.0,0.0,0.0,0.009900990099009901,0.0,0.19801980198019803,0.19801980198019803,0.0,0.0,0.0,0.19801980198019803,0.0,0.0,0.0,0.0,0.0,0.0,0.0,0.0,0.19801980198019803,0.0,0.0,0.0,0.19801980198019803,0.0,0.0,0.0,0.0,0.0,0.0,0.0,0.0,0.0,0.0,0.0,0.0,0.0,0.0,0.0,0.0,0.0,0.0,0.0,0.0,0.0,0.0,,,,,,,,,,
CoCrFeNiMnC0.1,10.1016/j.matchemphys.2017.08.011,FCC,,,350,,,T,0.0,0.0,0.0,0.0,0.0,0.0,0.0196078431372549,0.0,0.196078431372549,0.196078431372549,0.0,0.0,0.0,0.196078431372549,0.0,0.0,0.0,0.0,0.0,0.0,0.0,0.0,0.196078431372549,0.0,0.0,0.0,0.196078431372549,0.0,0.0,0.0,0.0,0.0,0.0,0.0,0.0,0.0,0.0,0.0,0.0,0.0,0.0,0.0,0.0,0.0,0.0,0.0,0.0,0.0,0.0,,,,,,,,,,
CoCrFeNiMnC0.15,10.1016/j.matchemphys.2017.08.011,FCC,,,425,,,T,0.0,0.0,0.0,0.0,0.0,0.0,0.029126213592233007,0.0,0.1941747572815534,0.1941747572815534,0.0,0.0,0.0,0.1941747572815534,0.0,0.0,0.0,0.0,0.0,0.0,0.0,0.0,0.1941747572815534,0.0,0.0,0.0,0.1941747572815534,0.0,0.0,0.0,0.0,0.0,0.0,0.0,0.0,0.0,0.0,0.0,0.0,0.0,0.0,0.0,0.0,0.0,0.0,0.0,0.0,0.0,0.0,,,,,,,,,,
CoCrFeNiMnC0.2,10.1016/j.matchemphys.2017.08.011,FCC,,,500,,,T,0.0,0.0,0.0,0.0,0.0,0.0,0.03846153846153847,0.0,0.19230769230769232,0.19230769230769232,0.0,0.0,0.0,0.19230769230769232,0.0,0.0,0.0,0.0,0.0,0.0,0.0,0.0,0.19230769230769232,0.0,0.0,0.0,0.19230769230769232,0.0,0.0,0.0,0.0,0.0,0.0,0.0,0.0,0.0,0.0,0.0,0.0,0.0,0.0,0.0,0.0,0.0,0.0,0.0,0.0,0.0,0.0,,,,,,,,,,
ZrTiHfNb0.5Ta0.5,10.1016/j.matlet.2018.05.123,,,,738,,,C,0.0,0.0,0.0,0.0,0.0,0.0,0.0,0.0,0.0,0.0,0.0,0.0,0.0,0.0,0.0,0.0,0.25,0.0,0.0,0.0,0.0,0.0,0.0,0.0,0.0,0.125,0.0,0.0,0.0,0.0,0.0,0.0,0.0,0.0,0.0,0.0,0.0,0.0,0.0,0.0,0.125,0.25,0.0,0.0,0.0,0.0,0.0,0.0,0.25,9.241499999999998,4.25,3.0000000000000004,78.825,2.0300574596026757,,,,,
ZrTiHfNb0.5Ta0.5,10.1016/j.matlet.2018.05.123,,,,,170.0,,C,0.0,0.0,0.0,0.0,0.0,0.0,0.0,0.0,0.0,0.0,0.0,0.0,0.0,0.0,0.0,0.0,0.25,0.0,0.0,0.0,0.0,0.0,0.0,0.0,0.0,0.125,0.0,0.0,0.0,0.0,0.0,0.0,0.0,0.0,0.0,0.0,0.0,0.0,0.0,0.0,0.125,0.25,0.0,0.0,0.0,0.0,0.0,0.0,0.25,9.241499999999998,4.25,3.0000000000000004,78.825,2.0300574596026757,,,,,
ZrTiHfNb0.5Ta0.5O0.05,10.1016/j.matlet.2018.05.123,,,,955,,,C,0.0,0.0,0.0,0.0,0.0,0.0,0.0,0.0,0.0,0.0,0.0,0.0,0.0,0.0,0.0,0.0,0.24691358024691354,0.0,0.0,0.0,0.0,0.0,0.0,0.0,0.0,0.12345679012345677,0.0,0.012345679012345677,0.0,0.0,0.0,0.0,0.0,0.0,0.0,0.0,0.0,0.0,0.0,0.0,0.12345679012345677,0.24691358024691354,0.0,0.0,0.0,0.0,0.0,0.0,0.24691358024691354,,,,,,,,,,
ZrTiHfNb0.5Ta0.5O0.05,10.1016/j.matlet.2018.05.123,,,,,327.0,,C,0.0,0.0,0.0,0.0,0.0,0.0,0.0,0.0,0.0,0.0,0.0,0.0,0.0,0.0,0.0,0.0,0.24691358024691354,0.0,0.0,0.0,0.0,0.0,0.0,0.0,0.0,0.12345679012345677,0.0,0.012345679012345677,0.0,0.0,0.0,0.0,0.0,0.0,0.0,0.0,0.0,0.0,0.0,0.0,0.12345679012345677,0.24691358024691354,0.0,0.0,0.0,0.0,0.0,0.0,0.24691358024691354,,,,,,,,,,
ZrTiHfNb0.5Ta0.5O0.1,10.1016/j.matlet.2018.05.123,,,,1097,,,C,0.0,0.0,0.0,0.0,0.0,0.0,0.0,0.0,0.0,0.0,0.0,0.0,0.0,0.0,0.0,0.0,0.2439024390243902,0.0,0.0,0.0,0.0,0.0,0.0,0.0,0.0,0.1219512195121951,0.0,0.024390243902439022,0.0,0.0,0.0,0.0,0.0,0.0,0.0,0.0,0.0,0.0,0.0,0.0,0.1219512195121951,0.2439024390243902,0.0,0.0,0.0,0.0,0.0,0.0,0.2439024390243902,,,,,,,,,,
ZrTiHfNb0.5Ta0.5O0.1,10.1016/j.matlet.2018.05.123,,,,,380.0,,C,0.0,0.0,0.0,0.0,0.0,0.0,0.0,0.0,0.0,0.0,0.0,0.0,0.0,0.0,0.0,0.0,0.2439024390243902,0.0,0.0,0.0,0.0,0.0,0.0,0.0,0.0,0.1219512195121951,0.0,0.024390243902439022,0.0,0.0,0.0,0.0,0.0,0.0,0.0,0.0,0.0,0.0,0.0,0.0,0.1219512195121951,0.2439024390243902,0.0,0.0,0.0,0.0,0.0,0.0,0.2439024390243902,,,,,,,,,,
ZrTiHfNb0.5Ta0.5O0.2,10.1016/j.matlet.2018.05.123,,,,1393,,,C,0.0,0.0,0.0,0.0,0.0,0.0,0.0,0.0,0.0,0.0,0.0,0.0,0.0,0.0,0.0,0.0,0.23809523809523808,0.0,0.0,0.0,0.0,0.0,0.0,0.0,0.0,0.11904761904761904,0.0,0.047619047619047616,0.0,0.0,0.0,0.0,0.0,0.0,0.0,0.0,0.0,0.0,0.0,0.0,0.11904761904761904,0.23809523809523808,0.0,0.0,0.0,0.0,0.0,0.0,0.23809523809523808,,,,,,,,,,
ZrTiHfNb0.5Ta0.5O0.2,10.1016/j.matlet.2018.05.123,,,,,537.0,,C,0.0,0.0,0.0,0.0,0.0,0.0,0.0,0.0,0.0,0.0,0.0,0.0,0.0,0.0,0.0,0.0,0.23809523809523808,0.0,0.0,0.0,0.0,0.0,0.0,0.0,0.0,0.11904761904761904,0.0,0.047619047619047616,0.0,0.0,0.0,0.0,0.0,0.0,0.0,0.0,0.0,0.0,0.0,0.0,0.11904761904761904,0.23809523809523808,0.0,0.0,0.0,0.0,0.0,0.0,0.23809523809523808,,,,,,,,,,
Fe40Mn40Co10Cr10,10.1016/j.msea.2018.01.045,FCC,,,213,,,T,0.0,0.0,0.0,0.0,0.0,0.0,0.0,0.0,0.1,0.1,0.0,0.0,0.0,0.4,0.0,0.0,0.0,0.0,0.0,0.0,0.0,0.0,0.4,0.0,0.0,0.0,0.0,0.0,0.0,0.0,0.0,0.0,0.0,0.0,0.0,0.0,0.0,0.0,0.0,0.0,0.0,0.0,0.0,0.0,0.0,0.0,0.0,0.0,0.0,7.7425999999999995,7.5,2.289961525008745,96.29,0.05623633114011198,,,,,
(Fe40Mn40Co10Cr10)97.8C2.2,10.1016/j.msea.2018.01.045,FCC,,,310,,,T,0.0,0.0,0.0,0.0,0.0,0.0,0.02152641878669276,0.0,0.09784735812133072,0.09784735812133072,0.0,0.0,0.0,0.3913894324853229,0.0,0.0,0.0,0.0,0.0,0.0,0.0,0.0,0.3913894324853229,0.0,0.0,0.0,0.0,0.0,0.0,0.0,0.0,0.0,0.0,0.0,0.0,0.0,0.0,0.0,0.0,0.0,0.0,0.0,0.0,0.0,0.0,0.0,0.0,0.0,0.0,,,,,,,,,,
(Fe40Mn40Co10Cr10)96.7C3.3,10.1016/j.msea.2018.01.045,FCC,,,422,,,T,0.0,0.0,0.0,0.0,0.0,0.0,0.031945788964181994,0.0,0.0968054211035818,0.0968054211035818,0.0,0.0,0.0,0.3872216844143272,0.0,0.0,0.0,0.0,0.0,0.0,0.0,0.0,0.3872216844143272,0.0,0.0,0.0,0.0,0.0,0.0,0.0,0.0,0.0,0.0,0.0,0.0,0.0,0.0,0.0,0.0,0.0,0.0,0.0,0.0,0.0,0.0,0.0,0.0,0.0,0.0,,,,,,,,,,
(Fe40Mn40Co10Cr10)95.6C4.4,10.1016/j.msea.2018.01.045,FCC,,,467,,,T,0.0,0.0,0.0,0.0,0.0,0.0,0.04214559386973181,0.0,0.09578544061302682,0.09578544061302682,0.0,0.0,0.0,0.3831417624521073,0.0,0.0,0.0,0.0,0.0,0.0,0.0,0.0,0.3831417624521073,0.0,0.0,0.0,0.0,0.0,0.0,0.0,0.0,0.0,0.0,0.0,0.0,0.0,0.0,0.0,0.0,0.0,0.0,0.0,0.0,0.0,0.0,0.0,0.0,0.0,0.0,,,,,,,,,,
(Fe40Mn40Co10Cr10)93.4C6.6,10.1016/j.msea.2018.01.045,FCC,,,620,,,T,0.0,0.0,0.0,0.0,0.0,0.0,0.06191369606003752,0.0,0.09380863039399626,0.09380863039399626,0.0,0.0,0.0,0.375234521575985,0.0,0.0,0.0,0.0,0.0,0.0,0.0,0.0,0.375234521575985,0.0,0.0,0.0,0.0,0.0,0.0,0.0,0.0,0.0,0.0,0.0,0.0,0.0,0.0,0.0,0.0,0.0,0.0,0.0,0.0,0.0,0.0,0.0,0.0,0.0,0.0,,,,,,,,,,
(Fe40Mn40Co10Cr10)91.1C8.9,10.1016/j.msea.2018.01.045,FCC,,,750,,,T,0.0,0.0,0.0,0.0,0.0,0.0,0.08172635445362718,0.0,0.09182736455463728,0.09182736455463728,0.0,0.0,0.0,0.3673094582185491,0.0,0.0,0.0,0.0,0.0,0.0,0.0,0.0,0.3673094582185491,0.0,0.0,0.0,0.0,0.0,0.0,0.0,0.0,0.0,0.0,0.0,0.0,0.0,0.0,0.0,0.0,0.0,0.0,0.0,0.0,0.0,0.0,0.0,0.0,0.0,0.0,,,,,,,,,,
AlCrCuNiFeCo,10.1016/j.matchemphys.2017.07.079,,,,18,,,T,0.0,0.0,0.16666666666666669,0.0,0.0,0.0,0.0,0.0,0.16666666666666669,0.16666666666666669,0.16666666666666669,0.0,0.0,0.16666666666666669,0.0,0.0,0.0,0.0,0.0,0.0,0.0,0.0,0.0,0.0,0.0,0.0,0.16666666666666669,0.0,0.0,0.0,0.0,0.0,0.0,0.0,0.0,0.0,0.0,0.0,0.0,0.0,0.0,0.0,0.0,0.0,0.0,0.0,0.0,0.0,0.0,7.415333333333334,7.833333333333335,2.2111959287531815,47.416666666666686,125.09779128653624,,,,,
AlCrCuNiFeCo,10.1016/j.matchemphys.2017.07.079,,,,,800.0,,,0.0,0.0,0.16666666666666669,0.0,0.0,0.0,0.0,0.0,0.16666666666666669,0.16666666666666669,0.16666666666666669,0.0,0.0,0.16666666666666669,0.0,0.0,0.0,0.0,0.0,0.0,0.0,0.0,0.0,0.0,0.0,0.0,0.16666666666666669,0.0,0.0,0.0,0.0,0.0,0.0,0.0,0.0,0.0,0.0,0.0,0.0,0.0,0.0,0.0,0.0,0.0,0.0,0.0,0.0,0.0,0.0,7.415333333333334,7.833333333333335,2.2111959287531815,47.416666666666686,125.09779128653624,,,,,
AlCoCrCuFeNi,10.1016/j.matchemphys.2017.07.079,,,,,150.0,,T,0.0,0.0,0.16666666666666669,0.0,0.0,0.0,0.0,0.0,0.16666666666666669,0.16666666666666669,0.16666666666666669,0.0,0.0,0.16666666666666669,0.0,0.0,0.0,0.0,0.0,0.0,0.0,0.0,0.0,0.0,0.0,0.0,0.16666666666666669,0.0,0.0,0.0,0.0,0.0,0.0,0.0,0.0,0.0,0.0,0.0,0.0,0.0,0.0,0.0,0.0,0.0,0.0,0.0,0.0,0.0,0.0,7.415333333333334,7.833333333333335,2.2111959287531815,47.416666666666686,125.09779128653624,,,,,
FeCoNiCrMn,10.1016/j.matchemphys.2017.07.079,,,,,260.0,,,0.0,0.0,0.0,0.0,0.0,0.0,0.0,0.0,0.2,0.2,0.0,0.0,0.0,0.2,0.0,0.0,0.0,0.0,0.0,0.0,0.0,0.0,0.2,0.0,0.0,0.0,0.2,0.0,0.0,0.0,0.0,0.0,0.0,0.0,0.0,0.0,0.0,0.0,0.0,0.0,0.0,0.0,0.0,0.0,0.0,0.0,0.0,0.0,0.0,8.0604,8.0,2.1200523388943413,71.54,0.024970834506853574,,,,,
CoCrFeMnNi,10.1016/j.matchemphys.2017.07.079,,,,200,,,,0.0,0.0,0.0,0.0,0.0,0.0,0.0,0.0,0.2,0.2,0.0,0.0,0.0,0.2,0.0,0.0,0.0,0.0,0.0,0.0,0.0,0.0,0.2,0.0,0.0,0.0,0.2,0.0,0.0,0.0,0.0,0.0,0.0,0.0,0.0,0.0,0.0,0.0,0.0,0.0,0.0,0.0,0.0,0.0,0.0,0.0,0.0,0.0,0.0,8.0604,8.0,2.1200523388943413,71.54,0.024970834506853574,,,,,
FeCoNiCrTiAl,10.1016/j.matchemphys.2017.07.079,,,,,260.0,,,0.0,0.0,0.16666666666666669,0.0,0.0,0.0,0.0,0.0,0.16666666666666669,0.16666666666666669,0.0,0.0,0.0,0.16666666666666669,0.0,0.0,0.0,0.0,0.0,0.0,0.0,0.0,0.0,0.0,0.0,0.0,0.16666666666666669,0.0,0.0,0.0,0.0,0.0,0.0,0.0,0.0,0.0,0.0,0.0,0.0,0.0,0.0,0.16666666666666669,0.0,0.0,0.0,0.0,0.0,0.0,0.0,6.673000000000001,6.666666666666668,2.168751737559077,52.11666666666666,201.14021612682888,,,,,
CoCrFeMnNi,10.1016/j.matchemphys.2017.07.079,,,,,300.0,,T,0.0,0.0,0.0,0.0,0.0,0.0,0.0,0.0,0.2,0.2,0.0,0.0,0.0,0.2,0.0,0.0,0.0,0.0,0.0,0.0,0.0,0.0,0.2,0.0,0.0,0.0,0.2,0.0,0.0,0.0,0.0,0.0,0.0,0.0,0.0,0.0,0.0,0.0,0.0,0.0,0.0,0.0,0.0,0.0,0.0,0.0,0.0,0.0,0.0,8.0604,8.0,2.1200523388943413,71.54,0.024970834506853574,,,,,
CoCrFeNiMn,10.1016/j.matchemphys.2017.07.079,,,,,350.0,,T,0.0,0.0,0.0,0.0,0.0,0.0,0.0,0.0,0.2,0.2,0.0,0.0,0.0,0.2,0.0,0.0,0.0,0.0,0.0,0.0,0.0,0.0,0.2,0.0,0.0,0.0,0.2,0.0,0.0,0.0,0.0,0.0,0.0,0.0,0.0,0.0,0.0,0.0,0.0,0.0,0.0,0.0,0.0,0.0,0.0,0.0,0.0,0.0,0.0,8.0604,8.0,2.1200523388943413,71.54,0.024970834506853574,,,,,
CoCrFeNiMnTi0.1,10.1016/j.matchemphys.2017.07.079,,,,10,,,T,0.0,0.0,0.0,0.0,0.0,0.0,0.0,0.0,0.19607843137254904,0.19607843137254904,0.0,0.0,0.0,0.19607843137254904,0.0,0.0,0.0,0.0,0.0,0.0,0.0,0.0,0.19607843137254904,0.0,0.0,0.0,0.19607843137254904,0.0,0.0,0.0,0.0,0.0,0.0,0.0,0.0,0.0,0.0,0.0,0.0,0.0,0.0,0.019607843137254905,0.0,0.0,0.0,0.0,0.0,0.0,0.0,7.990705882352942,7.921568627450981,2.125683060109291,71.61960784313727,15.39564387563883,,,,,
CoCrFeNi,10.1016/j.matchemphys.2017.07.079,,,,,300.0,,,0.0,0.0,0.0,0.0,0.0,0.0,0.0,0.0,0.25,0.25,0.0,0.0,0.0,0.25,0.0,0.0,0.0,0.0,0.0,0.0,0.0,0.0,0.0,0.0,0.0,0.0,0.25,0.0,0.0,0.0,0.0,0.0,0.0,0.0,0.0,0.0,0.0,0.0,0.0,0.0,0.0,0.0,0.0,0.0,0.0,0.0,0.0,0.0,0.0,8.208,8.25,1.9681626390487152,47.72500000000002,0.048382931470433814,,,,,
Al0.1CoCrFeNi,10.1016/j.matchemphys.2018.05.050,FCC,,,160,,,T,0.0,0.0,0.02439024390243903,0.0,0.0,0.0,0.0,0.0,0.24390243902439027,0.24390243902439027,0.0,0.0,0.0,0.24390243902439027,0.0,0.0,0.0,0.0,0.0,0.0,0.0,0.0,0.0,0.0,0.0,0.0,0.24390243902439027,0.0,0.0,0.0,0.0,0.0,0.0,0.0,0.0,0.0,0.0,0.0,0.0,0.0,0.0,0.0,0.0,0.0,0.0,0.0,0.0,0.0,0.0,8.073658536585366,8.121951219512196,1.9856711915535452,47.687804878048794,28.471447548757506,,,,,
Al0.1CoCrFeNi,10.1016/j.matchemphys.2018.05.050,FCC,,,544,,,T,0.0,0.0,0.02439024390243903,0.0,0.0,0.0,0.0,0.0,0.24390243902439027,0.24390243902439027,0.0,0.0,0.0,0.24390243902439027,0.0,0.0,0.0,0.0,0.0,0.0,0.0,0.0,0.0,0.0,0.0,0.0,0.24390243902439027,0.0,0.0,0.0,0.0,0.0,0.0,0.0,0.0,0.0,0.0,0.0,0.0,0.0,0.0,0.0,0.0,0.0,0.0,0.0,0.0,0.0,0.0,8.073658536585366,8.121951219512196,1.9856711915535452,47.687804878048794,28.471447548757506,,,,,
CoFeNiMnAl,10.1016/j.msea.2018.06.022,FCC+BCC,,,577.4,,,C,0.0,0.0,0.2,0.0,0.0,0.0,0.0,0.0,0.2,0.0,0.0,0.0,0.0,0.2,0.0,0.0,0.0,0.0,0.0,0.0,0.0,0.0,0.2,0.0,0.0,0.0,0.2,0.0,0.0,0.0,0.0,0.0,0.0,0.0,0.0,0.0,0.0,0.0,0.0,0.0,0.0,0.0,0.0,0.0,0.0,0.0,0.0,0.0,0.0,7.1704,7.4,2.5108077360637084,75.76,,,,,,
CoFeNiMnTi0.1Al0.9,10.1016/j.msea.2018.06.022,FCC+BCC,,,926.7,,,C,0.0,0.0,0.18,0.0,0.0,0.0,0.0,0.0,0.2,0.0,0.0,0.0,0.0,0.2,0.0,0.0,0.0,0.0,0.0,0.0,0.0,0.0,0.2,0.0,0.0,0.0,0.2,0.0,0.0,0.0,0.0,0.0,0.0,0.0,0.0,0.0,0.0,0.0,0.0,0.0,0.0,0.02,0.0,0.0,0.0,0.0,0.0,0.0,0.0,7.206519999999999,7.42,2.5011337868480723,76.34800000000001,,,,,,
CoFeNiMnTi0.3Al0.7,10.1016/j.msea.2018.06.022,FCC+BCC,,,1106.6,,,C,0.0,0.0,0.13999999999999999,0.0,0.0,0.0,0.0,0.0,0.2,0.0,0.0,0.0,0.0,0.2,0.0,0.0,0.0,0.0,0.0,0.0,0.0,0.0,0.2,0.0,0.0,0.0,0.2,0.0,0.0,0.0,0.0,0.0,0.0,0.0,0.0,0.0,0.0,0.0,0.0,0.0,0.0,0.06,0.0,0.0,0.0,0.0,0.0,0.0,0.0,7.27876,7.46,2.4819819819819817,77.524,0.004845201695352687,,,,,
CoFeNiMnTi0.5Al0.5,10.1016/j.msea.2018.06.022,FCC+BCC,,,1052.8,,,C,0.0,0.0,0.1,0.0,0.0,0.0,0.0,0.0,0.2,0.0,0.0,0.0,0.0,0.2,0.0,0.0,0.0,0.0,0.0,0.0,0.0,0.0,0.2,0.0,0.0,0.0,0.2,0.0,0.0,0.0,0.0,0.0,0.0,0.0,0.0,0.0,0.0,0.0,0.0,0.0,0.0,0.1,0.0,0.0,0.0,0.0,0.0,0.0,0.0,7.351,7.500000000000001,2.4630872483221484,78.70000000000002,0.20808414122578442,,,,,
CoFeNiMnTi0.8Al0.2,10.1016/j.msea.2018.06.022,FCC+BCC,,,1125.8,,,C,0.0,0.0,0.04,0.0,0.0,0.0,0.0,0.0,0.2,0.0,0.0,0.0,0.0,0.2,0.0,0.0,0.0,0.0,0.0,0.0,0.0,0.0,0.2,0.0,0.0,0.0,0.2,0.0,0.0,0.0,0.0,0.0,0.0,0.0,0.0,0.0,0.0,0.0,0.0,0.0,0.0,0.16,0.0,0.0,0.0,0.0,0.0,0.0,0.0,7.45936,7.56,2.435215946843854,80.46400000000003,1.8132411402642905,,,,,
CoFeNiMnTi,10.1016/j.msea.2018.06.022,FCC+BCC,,,1070.5,,,C,0.0,0.0,0.0,0.0,0.0,0.0,0.0,0.0,0.2,0.0,0.0,0.0,0.0,0.2,0.0,0.0,0.0,0.0,0.0,0.0,0.0,0.0,0.2,0.0,0.0,0.0,0.2,0.0,0.0,0.0,0.0,0.0,0.0,0.0,0.0,0.0,0.0,0.0,0.0,0.0,0.0,0.2,0.0,0.0,0.0,0.0,0.0,0.0,0.0,7.5316,7.6000000000000005,2.4169416941694166,81.64000000000001,4.054944450218693,,,,,
CoFeMnNi,10.1016/j.msea.2018.09.050,FCC,,,124,,,C,0.0,0.0,0.0,0.0,0.0,0.0,0.0,0.0,0.25,0.0,0.0,0.0,0.0,0.25,0.0,0.0,0.0,0.0,0.0,0.0,0.0,0.0,0.25,0.0,0.0,0.0,0.25,0.0,0.0,0.0,0.0,0.0,0.0,0.0,0.0,0.0,0.0,0.0,0.0,0.0,0.0,0.0,0.0,0.0,0.0,0.0,0.0,0.0,0.0,8.288,8.5,2.4101508916323726,83.15000000000002,1.7003821385962294e-07,,,,,
CoFeMnNiTi0.25,10.1016/j.msea.2018.09.050,FCC,,,317,,,C,0.0,0.0,0.0,0.0,0.0,0.0,0.0,0.0,0.23529411764705882,0.0,0.0,0.0,0.0,0.23529411764705882,0.0,0.0,0.0,0.0,0.0,0.0,0.0,0.0,0.23529411764705882,0.0,0.0,0.0,0.23529411764705882,0.0,0.0,0.0,0.0,0.0,0.0,0.0,0.0,0.0,0.0,0.0,0.0,0.0,0.0,0.058823529411764705,0.0,0.0,0.0,0.0,0.0,0.0,0.0,8.065529411764706,8.235294117647058,2.4121447028423773,82.70588235294116,3.863481808813449,,,,,
CoFeMnNiTi0.5,10.1016/j.msea.2018.09.050,FCC,,,803,,,C,0.0,0.0,0.0,0.0,0.0,0.0,0.0,0.0,0.2222222222222222,0.0,0.0,0.0,0.0,0.2222222222222222,0.0,0.0,0.0,0.0,0.0,0.0,0.0,0.0,0.2222222222222222,0.0,0.0,0.0,0.2222222222222222,0.0,0.0,0.0,0.0,0.0,0.0,0.0,0.0,0.0,0.0,0.0,0.0,0.0,0.0,0.1111111111111111,0.0,0.0,0.0,0.0,0.0,0.0,0.0,7.8677777777777775,8.0,2.413919413919414,82.3111111111111,7.141338883963135,,,,,
CoFeMnNiTi0.75,10.1016/j.msea.2018.09.050,FCC+BCC,,,1578,,,C,0.0,0.0,0.0,0.0,0.0,0.0,0.0,0.0,0.21052631578947367,0.0,0.0,0.0,0.0,0.21052631578947367,0.0,0.0,0.0,0.0,0.0,0.0,0.0,0.0,0.21052631578947367,0.0,0.0,0.0,0.21052631578947367,0.0,0.0,0.0,0.0,0.0,0.0,0.0,0.0,0.0,0.0,0.0,0.0,0.0,0.0,0.15789473684210525,0.0,0.0,0.0,0.0,0.0,0.0,0.0,7.690842105263158,7.789473684210526,2.415509259259259,81.95789473684212,6.542967370780713,,,,,
CoCrFeNiTi0.3,10.1016/j.msea.2018.09.050,,,,648,,,C,0.0,0.0,0.0,0.0,0.0,0.0,0.0,0.0,0.23255813953488375,0.23255813953488375,0.0,0.0,0.0,0.23255813953488375,0.0,0.0,0.0,0.0,0.0,0.0,0.0,0.0,0.0,0.0,0.0,0.0,0.23255813953488375,0.0,0.0,0.0,0.0,0.0,0.0,0.0,0.0,0.0,0.0,0.0,0.0,0.0,0.0,0.06976744186046513,0.0,0.0,0.0,0.0,0.0,0.0,0.0,7.9497209302325595,7.953488372093025,1.9960274467316725,49.669767441860486,118.6716241984242,,,,,
CoCrFeNiTi0.5,10.1016/j.msea.2018.09.050,,,,898,,,C,0.0,0.0,0.0,0.0,0.0,0.0,0.0,0.0,0.2222222222222222,0.2222222222222222,0.0,0.0,0.0,0.2222222222222222,0.0,0.0,0.0,0.0,0.0,0.0,0.0,0.0,0.0,0.0,0.0,0.0,0.2222222222222222,0.0,0.0,0.0,0.0,0.0,0.0,0.0,0.0,0.0,0.0,0.0,0.0,0.0,0.0,0.1111111111111111,0.0,0.0,0.0,0.0,0.0,0.0,0.0,7.796666666666666,7.777777777777778,2.0128606187000346,50.82222222222224,187.60898212542298,,,,,
CoCrFeNiMo0.3,10.1016/j.msea.2018.09.050,,,,305,,,C,0.0,0.0,0.0,0.0,0.0,0.0,0.0,0.0,0.23255813953488372,0.23255813953488372,0.0,0.0,0.0,0.23255813953488372,0.0,0.0,0.0,0.0,0.0,0.0,0.0,0.0,0.0,0.06976744186046512,0.0,0.0,0.23255813953488372,0.0,0.0,0.0,0.0,0.0,0.0,0.0,0.0,0.0,0.0,0.0,0.0,0.0,0.0,0.0,0.0,0.0,0.0,0.0,0.0,0.0,0.0,8.352558139534883,8.093023255813954,1.9884809215262778,48.979069767441885,111.39403437181497,,,,,
CoCrFeNiMo0.5,10.1016/j.msea.2018.09.050,,,,510,,,C,0.0,0.0,0.0,0.0,0.0,0.0,0.0,0.0,0.2222222222222222,0.2222222222222222,0.0,0.0,0.0,0.2222222222222222,0.0,0.0,0.0,0.0,0.0,0.0,0.0,0.0,0.0,0.1111111111111111,0.0,0.0,0.2222222222222222,0.0,0.0,0.0,0.0,0.0,0.0,0.0,0.0,0.0,0.0,0.0,0.0,0.0,0.0,0.0,0.0,0.0,0.0,0.0,0.0,0.0,0.0,8.438222222222223,8.0,2.0006915629322264,49.72222222222226,229.71235014389737,,,,,
CoCrFeNiMo0.85,10.1016/j.msea.2018.09.050,,,,929,,,C,0.0,0.0,0.0,0.0,0.0,0.0,0.0,0.0,0.2061855670103093,0.2061855670103093,0.0,0.0,0.0,0.2061855670103093,0.0,0.0,0.0,0.0,0.0,0.0,0.0,0.0,0.0,0.1752577319587629,0.0,0.0,0.2061855670103093,0.0,0.0,0.0,0.0,0.0,0.0,0.0,0.0,0.0,0.0,0.0,0.0,0.0,0.0,0.0,0.0,0.0,0.0,0.0,0.0,0.0,0.0,8.571134020618556,7.855670103092783,2.019893255701116,50.87525773195877,441.7225865376591,,,,,
CoCrCuFeNiTi0.5,10.1016/j.msea.2018.09.050,,,,700,,,C,0.0,0.0,0.0,0.0,0.0,0.0,0.0,0.0,0.18181818181818182,0.18181818181818182,0.18181818181818182,0.0,0.0,0.18181818181818182,0.0,0.0,0.0,0.0,0.0,0.0,0.0,0.0,0.0,0.0,0.0,0.0,0.18181818181818182,0.0,0.0,0.0,0.0,0.0,0.0,0.0,0.0,0.0,0.0,0.0,0.0,0.0,0.0,0.09090909090909091,0.0,0.0,0.0,0.0,0.0,0.0,0.0,8.00818181818182,8.363636363636363,2.1242180518319933,50.20000000000003,99.5992881233766,,,,,
CoCrCuFeNiTi0.8,10.1016/j.msea.2018.09.050,,,,1042,,,C,0.0,0.0,0.0,0.0,0.0,0.0,0.0,0.0,0.1724137931034483,0.1724137931034483,0.1724137931034483,0.0,0.0,0.1724137931034483,0.0,0.0,0.0,0.0,0.0,0.0,0.0,0.0,0.0,0.0,0.0,0.0,0.1724137931034483,0.0,0.0,0.0,0.0,0.0,0.0,0.0,0.0,0.0,0.0,0.0,0.0,0.0,0.0,0.13793103448275862,0.0,0.0,0.0,0.0,0.0,0.0,0.0,7.827034482758622,8.137931034482758,2.138959931798807,51.51379310344829,140.6152595643789,,,,,
CoCrCuFeNiTi,10.1016/j.msea.2018.09.050,,,,1272,,,C,0.0,0.0,0.0,0.0,0.0,0.0,0.0,0.0,0.16666666666666669,0.16666666666666669,0.16666666666666669,0.0,0.0,0.16666666666666669,0.0,0.0,0.0,0.0,0.0,0.0,0.0,0.0,0.0,0.0,0.0,0.0,0.16666666666666669,0.0,0.0,0.0,0.0,0.0,0.0,0.0,0.0,0.0,0.0,0.0,0.0,0.0,0.0,0.16666666666666669,0.0,0.0,0.0,0.0,0.0,0.0,0.0,7.716333333333335,8.000000000000002,2.1480562448304386,52.31666666666669,156.80192611116385,,,,,
CoCrCuFeNiGd0.1,10.1016/j.msea.2018.09.050,,,,526,,,C,0.0,0.0,0.0,0.0,0.0,0.0,0.0,0.0,0.196078431372549,0.196078431372549,0.196078431372549,0.0,0.0,0.196078431372549,0.0,0.0196078431372549,0.0,0.0,0.0,0.0,0.0,0.0,0.0,0.0,0.0,0.0,0.196078431372549,0.0,0.0,0.0,0.0,0.0,0.0,0.0,0.0,0.0,0.0,0.0,0.0,0.0,0.0,0.0,0.0,0.0,0.0,0.0,0.0,0.0,0.0,,,,,,,,,,
CoCrCuFeNiGd0.2,10.1016/j.msea.2018.09.050,,,,739,,,C,0.0,0.0,0.0,0.0,0.0,0.0,0.0,0.0,0.19230769230769232,0.19230769230769232,0.19230769230769232,0.0,0.0,0.19230769230769232,0.0,0.03846153846153847,0.0,0.0,0.0,0.0,0.0,0.0,0.0,0.0,0.0,0.0,0.19230769230769232,0.0,0.0,0.0,0.0,0.0,0.0,0.0,0.0,0.0,0.0,0.0,0.0,0.0,0.0,0.0,0.0,0.0,0.0,0.0,0.0,0.0,0.0,,,,,,,,,,
CoCrCuFeNiGd0.3,10.1016/j.msea.2018.09.050,,,,1132,,,C,0.0,0.0,0.0,0.0,0.0,0.0,0.0,0.0,0.18867924528301888,0.18867924528301888,0.18867924528301888,0.0,0.0,0.18867924528301888,0.0,0.05660377358490566,0.0,0.0,0.0,0.0,0.0,0.0,0.0,0.0,0.0,0.0,0.18867924528301888,0.0,0.0,0.0,0.0,0.0,0.0,0.0,0.0,0.0,0.0,0.0,0.0,0.0,0.0,0.0,0.0,0.0,0.0,0.0,0.0,0.0,0.0,,,,,,,,,,
Fe30Mn10Cr10Co,10.1016/j.prostr.2018.12.159,FCC+HCP,,,172,,,T,0.0,0.0,0.0,0.0,0.0,0.0,0.0,0.0,0.0196078431372549,0.19607843137254902,0.0,0.0,0.0,0.5882352941176471,0.0,0.0,0.0,0.0,0.0,0.0,0.0,0.0,0.19607843137254902,0.0,0.0,0.0,0.0,0.0,0.0,0.0,0.0,0.0,0.0,0.0,0.0,0.0,0.0,0.0,0.0,0.0,0.0,0.0,0.0,0.0,0.0,0.0,0.0,0.0,0.0,7.672941176470589,7.431372549019608,2.01689708141321,71.38039215686274,0.12234328751488668,,,,,
AlFeCoNi,10.1016/j.msea.2018.05.013,,,,810,,,C,0.0,0.0,0.25,0.0,0.0,0.0,0.0,0.0,0.25,0.0,0.0,0.0,0.0,0.25,0.0,0.0,0.0,0.0,0.0,0.0,0.0,0.0,0.0,0.0,0.0,0.0,0.25,0.0,0.0,0.0,0.0,0.0,0.0,0.0,0.0,0.0,0.0,0.0,0.0,0.0,0.0,0.0,0.0,0.0,0.0,0.0,0.0,0.0,0.0,7.0954999999999995,7.5,2.4101508916323726,53.000000000000014,3.189790123424375,,,,,
AlFeCoNiC0.5,10.1016/j.msea.2018.05.013,,,,983,,,C,0.0,0.0,0.2222222222222222,0.0,0.0,0.0,0.1111111111111111,0.0,0.2222222222222222,0.0,0.0,0.0,0.0,0.2222222222222222,0.0,0.0,0.0,0.0,0.0,0.0,0.0,0.0,0.0,0.0,0.0,0.0,0.2222222222222222,0.0,0.0,0.0,0.0,0.0,0.0,0.0,0.0,0.0,0.0,0.0,0.0,0.0,0.0,0.0,0.0,0.0,0.0,0.0,0.0,0.0,0.0,,,,,,,,,,
AlFeCoNiC0.5,10.1016/j.msea.2018.05.013,,,,1041,,,C,0.0,0.0,0.2222222222222222,0.0,0.0,0.0,0.1111111111111111,0.0,0.2222222222222222,0.0,0.0,0.0,0.0,0.2222222222222222,0.0,0.0,0.0,0.0,0.0,0.0,0.0,0.0,0.0,0.0,0.0,0.0,0.2222222222222222,0.0,0.0,0.0,0.0,0.0,0.0,0.0,0.0,0.0,0.0,0.0,0.0,0.0,0.0,0.0,0.0,0.0,0.0,0.0,0.0,0.0,0.0,,,,,,,,,,
AlFeCoNiC2.0,10.1016/j.msea.2018.05.013,,,,1115,,,C,0.0,0.0,0.16666666666666666,0.0,0.0,0.0,0.3333333333333333,0.0,0.16666666666666666,0.0,0.0,0.0,0.0,0.16666666666666666,0.0,0.0,0.0,0.0,0.0,0.0,0.0,0.0,0.0,0.0,0.0,0.0,0.16666666666666666,0.0,0.0,0.0,0.0,0.0,0.0,0.0,0.0,0.0,0.0,0.0,0.0,0.0,0.0,0.0,0.0,0.0,0.0,0.0,0.0,0.0,0.0,,,,,,,,,,
AlFeCoNiC4.1,10.1016/j.msea.2018.05.013,,,,1069,,,C,0.0,0.0,0.1234567901234568,0.0,0.0,0.0,0.5061728395061729,0.0,0.1234567901234568,0.0,0.0,0.0,0.0,0.1234567901234568,0.0,0.0,0.0,0.0,0.0,0.0,0.0,0.0,0.0,0.0,0.0,0.0,0.1234567901234568,0.0,0.0,0.0,0.0,0.0,0.0,0.0,0.0,0.0,0.0,0.0,0.0,0.0,0.0,0.0,0.0,0.0,0.0,0.0,0.0,0.0,0.0,,,,,,,,,,
Al0.1CoCrFeNi,10.1016/j.msea.2018.04.108,FCC,,,175,,,T,0.0,0.0,0.02439024390243903,0.0,0.0,0.0,0.0,0.0,0.24390243902439027,0.24390243902439027,0.0,0.0,0.0,0.24390243902439027,0.0,0.0,0.0,0.0,0.0,0.0,0.0,0.0,0.0,0.0,0.0,0.0,0.24390243902439027,0.0,0.0,0.0,0.0,0.0,0.0,0.0,0.0,0.0,0.0,0.0,0.0,0.0,0.0,0.0,0.0,0.0,0.0,0.0,0.0,0.0,0.0,8.073658536585366,8.121951219512196,1.9856711915535452,47.687804878048794,28.471447548757506,,,,,
Al0.1CoCrFeNi,10.1016/j.msea.2018.04.108,FCC,,,464,,,T,0.0,0.0,0.02439024390243903,0.0,0.0,0.0,0.0,0.0,0.24390243902439027,0.24390243902439027,0.0,0.0,0.0,0.24390243902439027,0.0,0.0,0.0,0.0,0.0,0.0,0.0,0.0,0.0,0.0,0.0,0.0,0.24390243902439027,0.0,0.0,0.0,0.0,0.0,0.0,0.0,0.0,0.0,0.0,0.0,0.0,0.0,0.0,0.0,0.0,0.0,0.0,0.0,0.0,0.0,0.0,8.073658536585366,8.121951219512196,1.9856711915535452,47.687804878048794,28.471447548757506,,,,,
Al0.1CoCrFeNi,10.1016/j.msea.2018.04.108,FCC,,,749,,,T,0.0,0.0,0.02439024390243903,0.0,0.0,0.0,0.0,0.0,0.24390243902439027,0.24390243902439027,0.0,0.0,0.0,0.24390243902439027,0.0,0.0,0.0,0.0,0.0,0.0,0.0,0.0,0.0,0.0,0.0,0.0,0.24390243902439027,0.0,0.0,0.0,0.0,0.0,0.0,0.0,0.0,0.0,0.0,0.0,0.0,0.0,0.0,0.0,0.0,0.0,0.0,0.0,0.0,0.0,0.0,8.073658536585366,8.121951219512196,1.9856711915535452,47.687804878048794,28.471447548757506,,,,,
Al0.1CoCrFeNi,10.1016/j.msea.2018.04.108,FCC,,,552,,,T,0.0,0.0,0.02439024390243903,0.0,0.0,0.0,0.0,0.0,0.24390243902439027,0.24390243902439027,0.0,0.0,0.0,0.24390243902439027,0.0,0.0,0.0,0.0,0.0,0.0,0.0,0.0,0.0,0.0,0.0,0.0,0.24390243902439027,0.0,0.0,0.0,0.0,0.0,0.0,0.0,0.0,0.0,0.0,0.0,0.0,0.0,0.0,0.0,0.0,0.0,0.0,0.0,0.0,0.0,0.0,8.073658536585366,8.121951219512196,1.9856711915535452,47.687804878048794,28.471447548757506,,,,,
Al0.1CoCrFeNi,10.1016/j.msea.2018.04.108,FCC,,,412,,,T,0.0,0.0,0.02439024390243903,0.0,0.0,0.0,0.0,0.0,0.24390243902439027,0.24390243902439027,0.0,0.0,0.0,0.24390243902439027,0.0,0.0,0.0,0.0,0.0,0.0,0.0,0.0,0.0,0.0,0.0,0.0,0.24390243902439027,0.0,0.0,0.0,0.0,0.0,0.0,0.0,0.0,0.0,0.0,0.0,0.0,0.0,0.0,0.0,0.0,0.0,0.0,0.0,0.0,0.0,0.0,8.073658536585366,8.121951219512196,1.9856711915535452,47.687804878048794,28.471447548757506,,,,,
Al0.1CoCrFeNi,10.1016/j.msea.2018.04.108,FCC,,,520,,,T,0.0,0.0,0.02439024390243903,0.0,0.0,0.0,0.0,0.0,0.24390243902439027,0.24390243902439027,0.0,0.0,0.0,0.24390243902439027,0.0,0.0,0.0,0.0,0.0,0.0,0.0,0.0,0.0,0.0,0.0,0.0,0.24390243902439027,0.0,0.0,0.0,0.0,0.0,0.0,0.0,0.0,0.0,0.0,0.0,0.0,0.0,0.0,0.0,0.0,0.0,0.0,0.0,0.0,0.0,0.0,8.073658536585366,8.121951219512196,1.9856711915535452,47.687804878048794,28.471447548757506,,,,,
Al0.1CoCrFeNi,10.1016/j.msea.2018.04.108,FCC,,,360,,,T,0.0,0.0,0.02439024390243903,0.0,0.0,0.0,0.0,0.0,0.24390243902439027,0.24390243902439027,0.0,0.0,0.0,0.24390243902439027,0.0,0.0,0.0,0.0,0.0,0.0,0.0,0.0,0.0,0.0,0.0,0.0,0.24390243902439027,0.0,0.0,0.0,0.0,0.0,0.0,0.0,0.0,0.0,0.0,0.0,0.0,0.0,0.0,0.0,0.0,0.0,0.0,0.0,0.0,0.0,0.0,8.073658536585366,8.121951219512196,1.9856711915535452,47.687804878048794,28.471447548757506,,,,,
AlCoCrFeNi,10.1016/j.intermet.2018.09.011,FCC+BCC,,,1702.8,,,C,0.0,0.0,0.2,0.0,0.0,0.0,0.0,0.0,0.2,0.2,0.0,0.0,0.0,0.2,0.0,0.0,0.0,0.0,0.0,0.0,0.0,0.0,0.0,0.0,0.0,0.0,0.2,0.0,0.0,0.0,0.0,0.0,0.0,0.0,0.0,0.0,0.0,0.0,0.0,0.0,0.0,0.0,0.0,0.0,0.0,0.0,0.0,0.0,0.0,7.106400000000001,7.200000000000001,2.1200523388943413,47.420000000000016,218.00888479560197,,,,,
(AlCoCrFeNi)95Fe5,10.1016/j.intermet.2018.09.011,FCC+BCC,,,1332.5,,,C,0.0,0.0,0.1,0.0,0.0,0.0,0.0,0.0,0.1,0.1,0.0,0.0,0.0,0.6,0.0,0.0,0.0,0.0,0.0,0.0,0.0,0.0,0.0,0.0,0.0,0.0,0.1,0.0,0.0,0.0,0.0,0.0,0.0,0.0,0.0,0.0,0.0,0.0,0.0,0.0,0.0,0.0,0.0,0.0,0.0,0.0,0.0,0.0,0.0,7.490199999999999,7.6,2.0891472868217056,51.61,298.0638603683495,,,,,
(AlCoCrFeNi)85Fe15,10.1016/j.intermet.2018.09.011,FCC+BCC,,,973.2,,,C,0.0,0.0,0.05,0.0,0.0,0.0,0.0,0.0,0.05,0.05,0.0,0.0,0.0,0.8,0.0,0.0,0.0,0.0,0.0,0.0,0.0,0.0,0.0,0.0,0.0,0.0,0.05,0.0,0.0,0.0,0.0,0.0,0.0,0.0,0.0,0.0,0.0,0.0,0.0,0.0,0.0,0.0,0.0,0.0,0.0,0.0,0.0,0.0,0.0,7.6821,7.800000000000001,2.0739849141389826,53.70500000000004,181.31911675852626,,,,,
(AlCoCrFeNi)80Fe20,10.1016/j.intermet.2018.09.011,FCC+BCC,,,899.8,,,C,0.0,0.0,0.04,0.0,0.0,0.0,0.0,0.0,0.04,0.04,0.0,0.0,0.0,0.84,0.0,0.0,0.0,0.0,0.0,0.0,0.0,0.0,0.0,0.0,0.0,0.0,0.04,0.0,0.0,0.0,0.0,0.0,0.0,0.0,0.0,0.0,0.0,0.0,0.0,0.0,0.0,0.0,0.0,0.0,0.0,0.0,0.0,0.0,0.0,7.720479999999999,7.84,2.0709751875360642,54.12400000000001,144.6337081327012,,,,,
AlCoCrFeNi,10.1016/j.intermet.2018.09.011,BCC,,,1500,,,C,0.0,0.0,0.2,0.0,0.0,0.0,0.0,0.0,0.2,0.2,0.0,0.0,0.0,0.2,0.0,0.0,0.0,0.0,0.0,0.0,0.0,0.0,0.0,0.0,0.0,0.0,0.2,0.0,0.0,0.0,0.0,0.0,0.0,0.0,0.0,0.0,0.0,0.0,0.0,0.0,0.0,0.0,0.0,0.0,0.0,0.0,0.0,0.0,0.0,7.106400000000001,7.200000000000001,2.1200523388943413,47.420000000000016,218.00888479560197,,,,,
AlCoCrFeNiTi0.5,10.1016/j.intermet.2018.09.011,BCC,,,2260,,,C,0.0,0.0,0.18181818181818182,0.0,0.0,0.0,0.0,0.0,0.18181818181818182,0.18181818181818182,0.0,0.0,0.0,0.18181818181818182,0.0,0.0,0.0,0.0,0.0,0.0,0.0,0.0,0.0,0.0,0.0,0.0,0.18181818181818182,0.0,0.0,0.0,0.0,0.0,0.0,0.0,0.0,0.0,0.0,0.0,0.0,0.0,0.0,0.09090909090909091,0.0,0.0,0.0,0.0,0.0,0.0,0.0,6.87,6.909090909090908,2.1463781184250075,49.98181818181821,223.10472826342686,,,,,
Cu0.25AlCoCrFeNiTi0.5,10.1016/j.intermet.2018.09.011,BCC,,,1994,,,C,0.0,0.0,0.1739130434782609,0.0,0.0,0.0,0.0,0.0,0.1739130434782609,0.1739130434782609,0.04347826086956522,0.0,0.0,0.1739130434782609,0.0,0.0,0.0,0.0,0.0,0.0,0.0,0.0,0.0,0.0,0.0,0.0,0.1739130434782609,0.0,0.0,0.0,0.0,0.0,0.0,0.0,0.0,0.0,0.0,0.0,0.0,0.0,0.0,0.08695652173913045,0.0,0.0,0.0,0.0,0.0,0.0,0.0,6.960869565217392,7.086956521739132,2.1688424717145334,49.869565217391326,197.19032628834321,,,,,
AlCoCrFeNi,10.1016/j.intermet.2018.09.011,BCC,,,1373,,,C,0.0,0.0,0.2,0.0,0.0,0.0,0.0,0.0,0.2,0.2,0.0,0.0,0.0,0.2,0.0,0.0,0.0,0.0,0.0,0.0,0.0,0.0,0.0,0.0,0.0,0.0,0.2,0.0,0.0,0.0,0.0,0.0,0.0,0.0,0.0,0.0,0.0,0.0,0.0,0.0,0.0,0.0,0.0,0.0,0.0,0.0,0.0,0.0,0.0,7.106400000000001,7.200000000000001,2.1200523388943413,47.420000000000016,218.00888479560197,,,,,
AlCoCrFeNi,10.1016/j.intermet.2018.09.011,BCC + B2,,,1380,,,C,0.0,0.0,0.2,0.0,0.0,0.0,0.0,0.0,0.2,0.2,0.0,0.0,0.0,0.2,0.0,0.0,0.0,0.0,0.0,0.0,0.0,0.0,0.0,0.0,0.0,0.0,0.2,0.0,0.0,0.0,0.0,0.0,0.0,0.0,0.0,0.0,0.0,0.0,0.0,0.0,0.0,0.0,0.0,0.0,0.0,0.0,0.0,0.0,0.0,7.106400000000001,7.200000000000001,2.1200523388943413,47.420000000000016,218.00888479560197,,,,,
AlCoCrFeNiTi0.4,10.1016/j.intermet.2018.09.011,BCC + B2,,,1970,,,C,0.0,0.0,0.18518518518518517,0.0,0.0,0.0,0.0,0.0,0.18518518518518517,0.18518518518518517,0.0,0.0,0.0,0.18518518518518517,0.0,0.0,0.0,0.0,0.0,0.0,0.0,0.0,0.0,0.0,0.0,0.0,0.18518518518518517,0.0,0.0,0.0,0.0,0.0,0.0,0.0,0.0,0.0,0.0,0.0,0.0,0.0,0.0,0.07407407407407407,0.0,0.0,0.0,0.0,0.0,0.0,0.0,6.913777777777777,6.962962962962964,2.141460433852734,49.50740740740744,225.0981982657882,,,,,
AlCoCrFeNiZr0.008,10.1016/j.intermet.2018.09.011,BCC + B2,,,1560,,,C,0.0,0.0,0.19968051118210864,0.0,0.0,0.0,0.0,0.0,0.19968051118210864,0.19968051118210864,0.0,0.0,0.0,0.19968051118210864,0.0,0.0,0.0,0.0,0.0,0.0,0.0,0.0,0.0,0.0,0.0,0.0,0.19968051118210864,0.0,0.0,0.0,0.0,0.0,0.0,0.0,0.0,0.0,0.0,0.0,0.0,0.0,0.0,0.0,0.0,0.0,0.0,0.0,0.0,0.0,0.001597444089456869,7.105463258785943,7.194888178913739,2.120894917735001,47.446645367412174,226.07747210726882,,,,,
Fe34Cr34Ni14Al14Co4,10.1016/j.intermet.2018.09.011,BCC + B2,,,1353,,,C,0.0,0.0,0.14,0.0,0.0,0.0,0.0,0.0,0.04,0.34,0.0,0.0,0.0,0.34,0.0,0.0,0.0,0.0,0.0,0.0,0.0,0.0,0.0,0.0,0.0,0.0,0.14,0.0,0.0,0.0,0.0,0.0,0.0,0.0,0.0,0.0,0.0,0.0,0.0,0.0,0.0,0.0,0.0,0.0,0.0,0.0,0.0,0.0,0.0,7.0892800000000005,6.940000000000001,1.8942350530161274,44.63400000000003,350.71813533790595,,,,,
AlCoCrFeNi,10.1016/j.intermet.2018.09.011,BCC + B2,,,1308,,,C,0.0,0.0,0.2,0.0,0.0,0.0,0.0,0.0,0.2,0.2,0.0,0.0,0.0,0.2,0.0,0.0,0.0,0.0,0.0,0.0,0.0,0.0,0.0,0.0,0.0,0.0,0.2,0.0,0.0,0.0,0.0,0.0,0.0,0.0,0.0,0.0,0.0,0.0,0.0,0.0,0.0,0.0,0.0,0.0,0.0,0.0,0.0,0.0,0.0,7.106400000000001,7.200000000000001,2.1200523388943413,47.420000000000016,218.00888479560197,,,,,
(AlCoCrFeNi)100Ni0,10.1016/j.intermet.2018.09.011,BCC,,,1245,,,C,0.0,0.0,0.2,0.0,0.0,0.0,0.0,0.0,0.2,0.2,0.0,0.0,0.0,0.2,0.0,0.0,0.0,0.0,0.0,0.0,0.0,0.0,0.0,0.0,0.0,0.0,0.2,0.0,0.0,0.0,0.0,0.0,0.0,0.0,0.0,0.0,0.0,0.0,0.0,0.0,0.0,0.0,0.0,0.0,0.0,0.0,0.0,0.0,0.0,7.106400000000001,7.200000000000001,2.1200523388943413,47.420000000000016,218.00888479560197,,,,,
(AlCoCrFeNi)92Ni8,10.1016/j.intermet.2018.09.011,FCC+BCC,,,760,,,C,0.0,0.0,0.07692307692307693,0.0,0.0,0.0,0.0,0.0,0.07692307692307693,0.07692307692307693,0.0,0.0,0.0,0.07692307692307693,0.0,0.0,0.0,0.0,0.0,0.0,0.0,0.0,0.0,0.0,0.0,0.0,0.6923076923076923,0.0,0.0,0.0,0.0,0.0,0.0,0.0,0.0,0.0,0.0,0.0,0.0,0.0,0.0,0.0,0.0,0.0,0.0,0.0,0.0,0.0,0.0,8.215076923076923,8.923076923076923,2.2267296836024686,56.76153846153848,,,,,,
(AlCoCrFeNi)88Ni12,10.1016/j.intermet.2018.09.011,FCC+BCC,,,510,,,C,0.0,0.0,0.058823529411764705,0.0,0.0,0.0,0.0,0.0,0.058823529411764705,0.058823529411764705,0.0,0.0,0.0,0.058823529411764705,0.0,0.0,0.0,0.0,0.0,0.0,0.0,0.0,0.0,0.0,0.0,0.0,0.7647058823529411,0.0,0.0,0.0,0.0,0.0,0.0,0.0,0.0,0.0,0.0,0.0,0.0,0.0,0.0,0.0,0.0,0.0,0.0,0.0,0.0,0.0,0.0,8.378117647058822,9.176470588235293,2.243205011619682,58.13529411764708,,,,,,
(AlCoCrFeNi)84Ni16,10.1016/j.intermet.2018.09.011,FCC+BCC,,,355,,,C,0.0,0.0,0.047619047619047616,0.0,0.0,0.0,0.0,0.0,0.047619047619047616,0.047619047619047616,0.0,0.0,0.0,0.047619047619047616,0.0,0.0,0.0,0.0,0.0,0.0,0.0,0.0,0.0,0.0,0.0,0.0,0.8095238095238095,0.0,0.0,0.0,0.0,0.0,0.0,0.0,0.0,0.0,0.0,0.0,0.0,0.0,0.0,0.0,0.0,0.0,0.0,0.0,0.0,0.0,0.0,8.479047619047618,9.333333333333334,2.2535107169253514,58.985714285714295,,,,,,
(AlCoCrFeNi)100Co0,10.1016/j.intermet.2018.09.011,BCC,,,1330,,,C,0.0,0.0,0.2,0.0,0.0,0.0,0.0,0.0,0.2,0.2,0.0,0.0,0.0,0.2,0.0,0.0,0.0,0.0,0.0,0.0,0.0,0.0,0.0,0.0,0.0,0.0,0.2,0.0,0.0,0.0,0.0,0.0,0.0,0.0,0.0,0.0,0.0,0.0,0.0,0.0,0.0,0.0,0.0,0.0,0.0,0.0,0.0,0.0,0.0,7.106400000000001,7.200000000000001,2.1200523388943413,47.420000000000016,218.00888479560197,,,,,
(AlCoCrFeNi)92Co8,10.1016/j.intermet.2018.09.011,FCC+BCC,,,1340,,,C,0.0,0.0,0.07692307692307693,0.0,0.0,0.0,0.0,0.0,0.6923076923076923,0.07692307692307693,0.0,0.0,0.0,0.07692307692307693,0.0,0.0,0.0,0.0,0.0,0.0,0.0,0.0,0.0,0.0,0.0,0.0,0.07692307692307693,0.0,0.0,0.0,0.0,0.0,0.0,0.0,0.0,0.0,0.0,0.0,0.0,0.0,0.0,0.0,0.0,0.0,0.0,0.0,0.0,0.0,0.0,8.210153846153846,8.307692307692308,2.310017622339704,47.40769230769233,2.8173916650329565,,,,,
(AlCoCrFeNi)88Co12,10.1016/j.intermet.2018.09.011,FCC+BCC,,,1130,,,C,0.0,0.0,0.058823529411764705,0.0,0.0,0.0,0.0,0.0,0.7647058823529411,0.058823529411764705,0.0,0.0,0.0,0.058823529411764705,0.0,0.0,0.0,0.0,0.0,0.0,0.0,0.0,0.0,0.0,0.0,0.0,0.058823529411764705,0.0,0.0,0.0,0.0,0.0,0.0,0.0,0.0,0.0,0.0,0.0,0.0,0.0,0.0,0.0,0.0,0.0,0.0,0.0,0.0,0.0,0.0,8.372470588235293,8.470588235294118,2.3404634581105164,47.40588235294116,0.05246503703871107,,,,,
(AlCoCrFeNi)84Co16,10.1016/j.intermet.2018.09.011,FCC+BCC,,,805,,,C,0.0,0.0,0.047619047619047616,0.0,0.0,0.0,0.0,0.0,0.8095238095238095,0.047619047619047616,0.0,0.0,0.0,0.047619047619047616,0.0,0.0,0.0,0.0,0.0,0.0,0.0,0.0,0.0,0.0,0.0,0.0,0.047619047619047616,0.0,0.0,0.0,0.0,0.0,0.0,0.0,0.0,0.0,0.0,0.0,0.0,0.0,0.0,0.0,0.0,0.0,0.0,0.0,0.0,0.0,0.0,8.472952380952382,8.571428571428571,2.3596648713345303,47.40476190476191,2.079275949889476e-22,,,,,
CoCrFeMnNi,10.1016/j.matchar.2018.09.029,FCC,,,1160,,,,0.0,0.0,0.0,0.0,0.0,0.0,0.0,0.0,0.2,0.2,0.0,0.0,0.0,0.2,0.0,0.0,0.0,0.0,0.0,0.0,0.0,0.0,0.2,0.0,0.0,0.0,0.2,0.0,0.0,0.0,0.0,0.0,0.0,0.0,0.0,0.0,0.0,0.0,0.0,0.0,0.0,0.0,0.0,0.0,0.0,0.0,0.0,0.0,0.0,8.0604,8.0,2.1200523388943413,71.54,0.024970834506853574,,,,,
CoCrFeMnNi,10.1016/j.matchar.2018.09.029,FCC,,,1362,,,,0.0,0.0,0.0,0.0,0.0,0.0,0.0,0.0,0.2,0.2,0.0,0.0,0.0,0.2,0.0,0.0,0.0,0.0,0.0,0.0,0.0,0.0,0.2,0.0,0.0,0.0,0.2,0.0,0.0,0.0,0.0,0.0,0.0,0.0,0.0,0.0,0.0,0.0,0.0,0.0,0.0,0.0,0.0,0.0,0.0,0.0,0.0,0.0,0.0,8.0604,8.0,2.1200523388943413,71.54,0.024970834506853574,,,,,
CoCrFeMnNi,10.1016/j.matchar.2018.09.029,FCC,,,455,,,T,0.0,0.0,0.0,0.0,0.0,0.0,0.0,0.0,0.2,0.2,0.0,0.0,0.0,0.2,0.0,0.0,0.0,0.0,0.0,0.0,0.0,0.0,0.2,0.0,0.0,0.0,0.2,0.0,0.0,0.0,0.0,0.0,0.0,0.0,0.0,0.0,0.0,0.0,0.0,0.0,0.0,0.0,0.0,0.0,0.0,0.0,0.0,0.0,0.0,8.0604,8.0,2.1200523388943413,71.54,0.024970834506853574,,,,,
CoCrFeMnNi,10.1016/j.matchar.2018.09.029,FCC,,,700,,,T,0.0,0.0,0.0,0.0,0.0,0.0,0.0,0.0,0.2,0.2,0.0,0.0,0.0,0.2,0.0,0.0,0.0,0.0,0.0,0.0,0.0,0.0,0.2,0.0,0.0,0.0,0.2,0.0,0.0,0.0,0.0,0.0,0.0,0.0,0.0,0.0,0.0,0.0,0.0,0.0,0.0,0.0,0.0,0.0,0.0,0.0,0.0,0.0,0.0,8.0604,8.0,2.1200523388943413,71.54,0.024970834506853574,,,,,
NbMoTaW,10.1016/j.msea.2017.12.004,BCC,,,996,,,C,0.0,0.0,0.0,0.0,0.0,0.0,0.0,0.0,0.0,0.0,0.0,0.0,0.0,0.0,0.0,0.0,0.0,0.0,0.0,0.0,0.0,0.0,0.0,0.25,0.0,0.25,0.0,0.0,0.0,0.0,0.0,0.0,0.0,0.0,0.0,0.0,0.0,0.0,0.0,0.0,0.25,0.0,0.0,0.0,0.25,0.0,0.0,0.0,0.0,13.697500000000002,5.5,2.651741293532339,87.14999999999998,214.5952863835683,,,,,
Ti0.25NbMoTaW,10.1016/j.msea.2017.12.004,BCC,,,1109,,,C,0.0,0.0,0.0,0.0,0.0,0.0,0.0,0.0,0.0,0.0,0.0,0.0,0.0,0.0,0.0,0.0,0.0,0.0,0.0,0.0,0.0,0.0,0.0,0.23529411764705882,0.0,0.23529411764705882,0.0,0.0,0.0,0.0,0.0,0.0,0.0,0.0,0.0,0.0,0.0,0.0,0.0,0.0,0.23529411764705882,0.058823529411764705,0.0,0.0,0.23529411764705882,0.0,0.0,0.0,0.0,13.156823529411765,5.411764705882353,2.638694638694639,86.47058823529413,178.6925982233706,,,,,
Ti0.5NbMoTaW,10.1016/j.msea.2017.12.004,BCC,,,1211,,,C,0.0,0.0,0.0,0.0,0.0,0.0,0.0,0.0,0.0,0.0,0.0,0.0,0.0,0.0,0.0,0.0,0.0,0.0,0.0,0.0,0.0,0.0,0.0,0.2222222222222222,0.0,0.2222222222222222,0.0,0.0,0.0,0.0,0.0,0.0,0.0,0.0,0.0,0.0,0.0,0.0,0.0,0.0,0.2222222222222222,0.1111111111111111,0.0,0.0,0.2222222222222222,0.0,0.0,0.0,0.0,12.676222222222222,5.333333333333333,2.6271929824561404,85.86666666666666,149.65151745481188,,,,,
