Repository: BrentVela/redesign_2_2_26

# ULTIMATE Alloy Redesign

This repo captures reproducible analysis artifacts for Dr. Karaman's ULTIMATE alloy redesign work.

## Status
- Inputs currently present: `1_find_stoich_props_parallel_for_Class.py`, `TC_Equilibrium_Module.py`, `make_trajectory.py`.
- Missing runtime dependencies: `strength_model` module and `SPACE_v0.par` data file.

## Quick Start
1. Add required inputs:
   - `SPACE_v0.par` (composition space dataset)
   - `strength_model.py` (Curtin model implementation)
2. Run properties extraction:
   - `python 1_find_stoich_props_parallel_for_Class.py`
3. Outputs are written to `CalcFiles/` and CSV files are produced.

File: featurize_database_for_cafer/codhem_featurized.csv (part 14 of 26)
Composition,doi,Phase,Density (g/cm3),Hardness (GPa),YS (MPa) at 23 C,YS (MPa) at 1000 C,YS (MPa) at 1200 C,Test Type,A,Ag,Al,Au,B,Be,C,Ca,Co,Cr,Cu,D,E,Fe,Ga,Gd,Hf,I,Ir,Li,M,Mg,Mn,Mo,N,Nb,Ni,O,P,Pb,Pd,Pt,Q,Re,Rh,S,Si,Sn,Sr,T,Ta,Ti,V,Vi,W,Y,Yb,Zn,Zr,Density_g_cc_ROM,VEC,Pugh_Ratio,Cauchy_Pressure,YS_1300C_MPa,Solidus_K_TC,Liquidus_K_TC,Solidus_C_TC,Liquidus_C_TC,THCD_25C_W_mK
Ti0.75NbMoTaW,10.1016/j.msea.2017.12.004,BCC,,,1304,,,C,0.0,0.0,0.0,0.0,0.0,0.0,0.0,0.0,0.0,0.0,0.0,0.0,0.0,0.0,0.0,0.0,0.0,0.0,0.0,0.0,0.0,0.0,0.0,0.21052631578947367,0.0,0.21052631578947367,0.0,0.0,0.0,0.0,0.0,0.0,0.0,0.0,0.0,0.0,0.0,0.0,0.0,0.0,0.21052631578947367,0.15789473684210525,0.0,0.0,0.21052631578947367,0.0,0.0,0.0,0.0,12.246210526315789,5.2631578947368425,2.616977225672878,85.32631578947365,125.97291613699392,,,,,
TiNbMoTaW,10.1016/j.msea.2017.12.004,BCC,,,1455,,,C,0.0,0.0,0.0,0.0,0.0,0.0,0.0,0.0,0.0,0.0,0.0,0.0,0.0,0.0,0.0,0.0,0.0,0.0,0.0,0.0,0.0,0.0,0.0,0.2,0.0,0.2,0.0,0.0,0.0,0.0,0.0,0.0,0.0,0.0,0.0,0.0,0.0,0.0,0.0,0.0,0.2,0.2,0.0,0.0,0.2,0.0,0.0,0.0,0.0,11.8592,5.2,2.6078431372549025,84.83999999999997,106.5288763694355,,,,,
CrCoNi,10.1016/j.actamat.2018.02.037,FCC,,,304,,,T,0.0,0.0,0.0,0.0,0.0,0.0,0.0,0.0,0.3333333333333333,0.3333333333333333,0.0,0.0,0.0,0.0,0.0,0.0,0.0,0.0,0.0,0.0,0.0,0.0,0.0,0.0,0.0,0.0,0.3333333333333333,0.0,0.0,0.0,0.0,0.0,0.0,0.0,0.0,0.0,0.0,0.0,0.0,0.0,0.0,0.0,0.0,0.0,0.0,0.0,0.0,0.0,0.0,8.319333333333333,8.333333333333334,1.939393939393939,45.033333333333346,0.012435902602374172,,,,,
CrCoNiFe,10.1016/j.actamat.2018.02.037,FCC,,,274,,,T,0.0,0.0,0.0,0.0,0.0,0.0,0.0,0.0,0.25,0.25,0.0,0.0,0.0,0.25,0.0,0.0,0.0,0.0,0.0,0.0,0.0,0.0,0.0,0.0,0.0,0.0,0.25,0.0,0.0,0.0,0.0,0.0,0.0,0.0,0.0,0.0,0.0,0.0,0.0,0.0,0.0,0.0,0.0,0.0,0.0,0.0,0.0,0.0,0.0,8.208,8.25,1.9681626390487152,47.72500000000002,0.048382931470433814,,,,,
CrCoNiMn,10.1016/j.actamat.2018.02.037,FCC,,,282,,,T,0.0,0.0,0.0,0.0,0.0,0.0,0.0,0.0,0.25,0.25,0.0,0.0,0.0,0.0,0.0,0.0,0.0,0.0,0.0,0.0,0.0,0.0,0.25,0.0,0.0,0.0,0.25,0.0,0.0,0.0,0.0,0.0,0.0,0.0,0.0,0.0,0.0,0.0,0.0,0.0,0.0,0.0,0.0,0.0,0.0,0.0,0.0,0.0,0.0,8.107,8.0,2.135802469135802,75.475,0.001714436269415173,,,,,
CrCoNiFeMn,10.1016/j.actamat.2018.02.037,FCC,,,215,,,T,0.0,0.0,0.0,0.0,0.0,0.0,0.0,0.0,0.2,0.2,0.0,0.0,0.0,0.2,0.0,0.0,0.0,0.0,0.0,0.0,0.0,0.0,0.2,0.0,0.0,0.0,0.2,0.0,0.0,0.0,0.0,0.0,0.0,0.0,0.0,0.0,0.0,0.0,0.0,0.0,0.0,0.0,0.0,0.0,0.0,0.0,0.0,0.0,0.0,8.0604,8.0,2.1200523388943413,71.54,0.024970834506853574,,,,,
CoCrFeNiTi0.3,10.1016/j.matchemphys.2017.07.024,FCC,,,552,,,C,0.0,0.0,0.0,0.0,0.0,0.0,0.0,0.0,0.23255813953488375,0.23255813953488375,0.0,0.0,0.0,0.23255813953488375,0.0,0.0,0.0,0.0,0.0,0.0,0.0,0.0,0.0,0.0,0.0,0.0,0.23255813953488375,0.0,0.0,0.0,0.0,0.0,0.0,0.0,0.0,0.0,0.0,0.0,0.0,0.0,0.0,0.06976744186046513,0.0,0.0,0.0,0.0,0.0,0.0,0.0,7.9497209302325595,7.953488372093025,1.9960274467316725,49.669767441860486,118.6716241984242,,,,,
Co0.8CrFeNiTi0.3,10.1016/j.matchemphys.2017.07.024,FCC,,,590,,,C,0.0,0.0,0.0,0.0,0.0,0.0,0.0,0.0,0.19512195121951217,0.2439024390243902,0.0,0.0,0.0,0.2439024390243902,0.0,0.0,0.0,0.0,0.0,0.0,0.0,0.0,0.0,0.0,0.0,0.0,0.2439024390243902,0.0,0.0,0.0,0.0,0.0,0.0,0.0,0.0,0.0,0.0,0.0,0.0,0.0,0.0,0.07317073170731707,0.0,0.0,0.0,0.0,0.0,0.0,0.0,7.903365853658535,7.902439024390243,1.9778278842540398,49.780487804878035,135.9438425059275,,,,,
Co0.6CrFeNiTi0.3,10.1016/j.matchemphys.2017.07.024,FCC,,,667,,,C,0.0,0.0,0.0,0.0,0.0,0.0,0.0,0.0,0.15384615384615385,0.25641025641025644,0.0,0.0,0.0,0.25641025641025644,0.0,0.0,0.0,0.0,0.0,0.0,0.0,0.0,0.0,0.0,0.0,0.0,0.25641025641025644,0.0,0.0,0.0,0.0,0.0,0.0,0.0,0.0,0.0,0.0,0.0,0.0,0.0,0.0,0.07692307692307693,0.0,0.0,0.0,0.0,0.0,0.0,0.0,7.852256410256411,7.846153846153846,1.9580885233059147,49.90256410256413,156.011152852253,,,,,
AlCoCrFeNi,10.1016/j.jallcom.2018.01.247,,,,1300,,,C,0.0,0.0,0.2,0.0,0.0,0.0,0.0,0.0,0.2,0.2,0.0,0.0,0.0,0.2,0.0,0.0,0.0,0.0,0.0,0.0,0.0,0.0,0.0,0.0,0.0,0.0,0.2,0.0,0.0,0.0,0.0,0.0,0.0,0.0,0.0,0.0,0.0,0.0,0.0,0.0,0.0,0.0,0.0,0.0,0.0,0.0,0.0,0.0,0.0,7.106400000000001,7.200000000000001,2.1200523388943413,47.420000000000016,218.00888479560197,,,,,
Al0.8CoCrFeNiTi0.2,10.1016/j.jallcom.2018.01.247,,,,968,,,C,0.0,0.0,0.16,0.0,0.0,0.0,0.0,0.0,0.2,0.2,0.0,0.0,0.0,0.2,0.0,0.0,0.0,0.0,0.0,0.0,0.0,0.0,0.0,0.0,0.0,0.0,0.2,0.0,0.0,0.0,0.0,0.0,0.0,0.0,0.0,0.0,0.0,0.0,0.0,0.0,0.0,0.04,0.0,0.0,0.0,0.0,0.0,0.0,0.0,7.178640000000001,7.24,2.105691056910569,48.59600000000002,227.65742936865024,,,,,
Al0.5CoCrFeNiTi0.5,10.1016/j.jallcom.2018.01.247,,,,1100,,,C,0.0,0.0,0.1,0.0,0.0,0.0,0.0,0.0,0.2,0.2,0.0,0.0,0.0,0.2,0.0,0.0,0.0,0.0,0.0,0.0,0.0,0.0,0.0,0.0,0.0,0.0,0.2,0.0,0.0,0.0,0.0,0.0,0.0,0.0,0.0,0.0,0.0,0.0,0.0,0.0,0.0,0.1,0.0,0.0,0.0,0.0,0.0,0.0,0.0,7.287,7.300000000000001,2.0844616376531278,50.36,242.46784671286426,,,,,
AlCoCrCuFeNi,10.1016/j.jallcom.2018.01.247,,,,1300,,,C,0.0,0.0,0.16666666666666669,0.0,0.0,0.0,0.0,0.0,0.16666666666666669,0.16666666666666669,0.16666666666666669,0.0,0.0,0.16666666666666669,0.0,0.0,0.0,0.0,0.0,0.0,0.0,0.0,0.0,0.0,0.0,0.0,0.16666666666666669,0.0,0.0,0.0,0.0,0.0,0.0,0.0,0.0,0.0,0.0,0.0,0.0,0.0,0.0,0.0,0.0,0.0,0.0,0.0,0.0,0.0,0.0,7.415333333333334,7.833333333333335,2.2111959287531815,47.416666666666686,125.09779128653624,,,,,
AlCoCrCuFeMo0.2Ni,10.1016/j.jallcom.2018.01.247,,,,1420,,,C,0.0,0.0,0.16129032258064516,0.0,0.0,0.0,0.0,0.0,0.16129032258064516,0.16129032258064516,0.16129032258064516,0.0,0.0,0.16129032258064516,0.0,0.0,0.0,0.0,0.0,0.0,0.0,0.0,0.0,0.03225806451612903,0.0,0.0,0.16129032258064516,0.0,0.0,0.0,0.0,0.0,0.0,0.0,0.0,0.0,0.0,0.0,0.0,0.0,0.0,0.0,0.0,0.0,0.0,0.0,0.0,0.0,0.0,7.507741935483871,7.774193548387097,2.2139139961654344,48.006451612903234,194.71818662188295,,,,,
AlCoCrCuFeMo0.4Ni,10.1016/j.jallcom.2018.01.247,,,,1690,,,C,0.0,0.0,0.15625,0.0,0.0,0.0,0.0,0.0,0.15625,0.15625,0.15625,0.0,0.0,0.15625,0.0,0.0,0.0,0.0,0.0,0.0,0.0,0.0,0.0,0.0625,0.0,0.0,0.15625,0.0,0.0,0.0,0.0,0.0,0.0,0.0,0.0,0.0,0.0,0.0,0.0,0.0,0.0,0.0,0.0,0.0,0.0,0.0,0.0,0.0,0.0,7.594375,7.71875,2.216467463479416,48.55937500000002,265.24781501484057,,,,,
AlCoCrCuFeMo0.6Ni,10.1016/j.jallcom.2018.01.247,,,,1880,,,C,0.0,0.0,0.15151515151515152,0.0,0.0,0.0,0.0,0.0,0.15151515151515152,0.15151515151515152,0.15151515151515152,0.0,0.0,0.15151515151515152,0.0,0.0,0.0,0.0,0.0,0.0,0.0,0.0,0.0,0.09090909090909091,0.0,0.0,0.15151515151515152,0.0,0.0,0.0,0.0,0.0,0.0,0.0,0.0,0.0,0.0,0.0,0.0,0.0,0.0,0.0,0.0,0.0,0.0,0.0,0.0,0.0,0.0,7.675757575757577,7.666666666666668,2.218870843000774,49.07878787878789,334.1953669582119,,,,,
AlCoCrCuFeMo0.8Ni,10.1016/j.jallcom.2018.01.247,,,,1920,,,C,0.0,0.0,0.14705882352941177,0.0,0.0,0.0,0.0,0.0,0.14705882352941177,0.14705882352941177,0.14705882352941177,0.0,0.0,0.14705882352941177,0.0,0.0,0.0,0.0,0.0,0.0,0.0,0.0,0.0,0.11764705882352942,0.0,0.0,0.14705882352941177,0.0,0.0,0.0,0.0,0.0,0.0,0.0,0.0,0.0,0.0,0.0,0.0,0.0,0.0,0.0,0.0,0.0,0.0,0.0,0.0,0.0,0.0,7.752352941176471,7.61764705882353,2.2211369897320306,49.56764705882355,400.23147168008495,,,,,
AlCoCrCuFeMoNi,10.1016/j.jallcom.2018.01.247,,,,1750,,,C,0.0,0.0,0.14285714285714288,0.0,0.0,0.0,0.0,0.0,0.14285714285714288,0.14285714285714288,0.14285714285714288,0.0,0.0,0.14285714285714288,0.0,0.0,0.0,0.0,0.0,0.0,0.0,0.0,0.0,0.14285714285714288,0.0,0.0,0.14285714285714288,0.0,0.0,0.0,0.0,0.0,0.0,0.0,0.0,0.0,0.0,0.0,0.0,0.0,0.0,0.0,0.0,0.0,0.0,0.0,0.0,0.0,0.0,7.824571428571429,7.571428571428573,2.2232773313854404,50.02857142857145,462.66838328377816,,,,,
AlCoCrFeNiTi0.5,10.1016/j.jallcom.2018.01.247,,,,2260,,,C,0.0,0.0,0.18181818181818182,0.0,0.0,0.0,0.0,0.0,0.18181818181818182,0.18181818181818182,0.0,0.0,0.0,0.18181818181818182,0.0,0.0,0.0,0.0,0.0,0.0,0.0,0.0,0.0,0.0,0.0,0.0,0.18181818181818182,0.0,0.0,0.0,0.0,0.0,0.0,0.0,0.0,0.0,0.0,0.0,0.0,0.0,0.0,0.09090909090909091,0.0,0.0,0.0,0.0,0.0,0.0,0.0,6.87,6.909090909090908,2.1463781184250075,49.98181818181821,223.10472826342686,,,,,
AlCoCrFeNiTi1.0,10.1016/j.jallcom.2018.01.247,,,,1860,,,C,0.0,0.0,0.16666666666666669,0.0,0.0,0.0,0.0,0.0,0.16666666666666669,0.16666666666666669,0.0,0.0,0.0,0.16666666666666669,0.0,0.0,0.0,0.0,0.0,0.0,0.0,0.0,0.0,0.0,0.0,0.0,0.16666666666666669,0.0,0.0,0.0,0.0,0.0,0.0,0.0,0.0,0.0,0.0,0.0,0.0,0.0,0.0,0.16666666666666669,0.0,0.0,0.0,0.0,0.0,0.0,0.0,6.673000000000001,6.666666666666668,2.168751737559077,52.11666666666666,201.14021612682888,,,,,
AlCoCrFeNiTi1.5,10.1016/j.jallcom.2018.01.247,,,,2220,,,C,0.0,0.0,0.15384615384615385,0.0,0.0,0.0,0.0,0.0,0.15384615384615385,0.15384615384615385,0.0,0.0,0.0,0.15384615384615385,0.0,0.0,0.0,0.0,0.0,0.0,0.0,0.0,0.0,0.0,0.0,0.0,0.15384615384615385,0.0,0.0,0.0,0.0,0.0,0.0,0.0,0.0,0.0,0.0,0.0,0.0,0.0,0.0,0.23076923076923078,0.0,0.0,0.0,0.0,0.0,0.0,0.0,6.506307692307693,6.461538461538462,2.1880010343935865,53.923076923076934,170.1816650898081,,,,,
CoCrCuFeNiTi0.5,10.1016/j.jallcom.2018.01.247,,,,700,,,C,0.0,0.0,0.0,0.0,0.0,0.0,0.0,0.0,0.18181818181818182,0.18181818181818182,0.18181818181818182,0.0,0.0,0.18181818181818182,0.0,0.0,0.0,0.0,0.0,0.0,0.0,0.0,0.0,0.0,0.0,0.0,0.18181818181818182,0.0,0.0,0.0,0.0,0.0,0.0,0.0,0.0,0.0,0.0,0.0,0.0,0.0,0.0,0.09090909090909091,0.0,0.0,0.0,0.0,0.0,0.0,0.0,8.00818181818182,8.363636363636363,2.1242180518319933,50.20000000000003,99.5992881233766,,,,,
CoCrCuFeNiTi0.8,10.1016/j.jallcom.2018.01.247,,,,1042,,,C,0.0,0.0,0.0,0.0,0.0,0.0,0.0,0.0,0.1724137931034483,0.1724137931034483,0.1724137931034483,0.0,0.0,0.1724137931034483,0.0,0.0,0.0,0.0,0.0,0.0,0.0,0.0,0.0,0.0,0.0,0.0,0.1724137931034483,0.0,0.0,0.0,0.0,0.0,0.0,0.0,0.0,0.0,0.0,0.0,0.0,0.0,0.0,0.13793103448275862,0.0,0.0,0.0,0.0,0.0,0.0,0.0,7.827034482758622,8.137931034482758,2.138959931798807,51.51379310344829,140.6152595643789,,,,,
CoCrCuFeNiTi,10.1016/j.jallcom.2018.01.247,,,,1272,,,C,0.0,0.0,0.0,0.0,0.0,0.0,0.0,0.0,0.16666666666666669,0.16666666666666669,0.16666666666666669,0.0,0.0,0.16666666666666669,0.0,0.0,0.0,0.0,0.0,0.0,0.0,0.0,0.0,0.0,0.0,0.0,0.16666666666666669,0.0,0.0,0.0,0.0,0.0,0.0,0.0,0.0,0.0,0.0,0.0,0.0,0.0,0.0,0.16666666666666669,0.0,0.0,0.0,0.0,0.0,0.0,0.0,7.716333333333335,8.000000000000002,2.1480562448304386,52.31666666666669,156.80192611116385,,,,,
AlCoCrFeNb0.1Ni,10.1016/j.jallcom.2018.01.247,,,,1641,,,C,0.0,0.0,0.196078431372549,0.0,0.0,0.0,0.0,0.0,0.196078431372549,0.196078431372549,0.0,0.0,0.0,0.196078431372549,0.0,0.0,0.0,0.0,0.0,0.0,0.0,0.0,0.0,0.0,0.0,0.0196078431372549,0.196078431372549,0.0,0.0,0.0,0.0,0.0,0.0,0.0,0.0,0.0,0.0,0.0,0.0,0.0,0.0,0.0,0.0,0.0,0.0,0.0,0.0,0.0,0.0,7.135098039215685,7.156862745098039,2.144800777453838,48.956862745098036,254.8955871977494,,,,,
AlCoCrFeNb0.25Ni,10.1016/j.jallcom.2018.01.247,,,,1959,,,C,0.0,0.0,0.19047619047619047,0.0,0.0,0.0,0.0,0.0,0.19047619047619047,0.19047619047619047,0.0,0.0,0.0,0.19047619047619047,0.0,0.0,0.0,0.0,0.0,0.0,0.0,0.0,0.0,0.0,0.0,0.047619047619047616,0.19047619047619047,0.0,0.0,0.0,0.0,0.0,0.0,0.0,0.0,0.0,0.0,0.0,0.0,0.0,0.0,0.0,0.0,0.0,0.0,0.0,0.0,0.0,0.0,7.176095238095239,7.095238095238095,2.181034482758621,51.15238095238098,306.67386010998035,,,,,
AlCoCrFeNb0.5Ni,10.1016/j.jallcom.2018.01.247,,,,2475,,,C,0.0,0.0,0.18181818181818182,0.0,0.0,0.0,0.0,0.0,0.18181818181818182,0.18181818181818182,0.0,0.0,0.0,0.18181818181818182,0.0,0.0,0.0,0.0,0.0,0.0,0.0,0.0,0.0,0.0,0.0,0.09090909090909091,0.18181818181818182,0.0,0.0,0.0,0.0,0.0,0.0,0.0,0.0,0.0,0.0,0.0,0.0,0.0,0.0,0.0,0.0,0.0,0.0,0.0,0.0,0.0,0.0,7.239454545454546,6.999999999999999,2.2391643280324294,54.54545454545456,382.44210866770175,,,,,
AlC0.1CoCrFeNi,10.1016/j.jallcom.2018.01.247,,,,957,,,C,0.0,0.0,0.196078431372549,0.0,0.0,0.0,0.0196078431372549,0.0,0.196078431372549,0.196078431372549,0.0,0.0,0.0,0.196078431372549,0.0,0.0,0.0,0.0,0.0,0.0,0.0,0.0,0.0,0.0,0.0,0.0,0.196078431372549,0.0,0.0,0.0,0.0,0.0,0.0,0.0,0.0,0.0,0.0,0.0,0.0,0.0,0.0,0.0,0.0,0.0,0.0,0.0,0.0,0.0,0.0,,,,,,,,,,
AlC0.2CoCrFeNi,10.1016/j.jallcom.2018.01.247,,,,906,,,C,0.0,0.0,0.19230769230769232,0.0,0.0,0.0,0.03846153846153847,0.0,0.19230769230769232,0.19230769230769232,0.0,0.0,0.0,0.19230769230769232,0.0,0.0,0.0,0.0,0.0,0.0,0.0,0.0,0.0,0.0,0.0,0.0,0.19230769230769232,0.0,0.0,0.0,0.0,0.0,0.0,0.0,0.0,0.0,0.0,0.0,0.0,0.0,0.0,0.0,0.0,0.0,0.0,0.0,0.0,0.0,0.0,,,,,,,,,,
AlC0.3CoCrFeNi,10.1016/j.jallcom.2018.01.247,,,,867,,,C,0.0,0.0,0.18867924528301888,0.0,0.0,0.0,0.05660377358490566,0.0,0.18867924528301888,0.18867924528301888,0.0,0.0,0.0,0.18867924528301888,0.0,0.0,0.0,0.0,0.0,0.0,0.0,0.0,0.0,0.0,0.0,0.0,0.18867924528301888,0.0,0.0,0.0,0.0,0.0,0.0,0.0,0.0,0.0,0.0,0.0,0.0,0.0,0.0,0.0,0.0,0.0,0.0,0.0,0.0,0.0,0.0,,,,,,,,,,
AlC0.4CoCrFeNi,10.1016/j.jallcom.2018.01.247,,,,1056,,,C,0.0,0.0,0.18518518518518517,0.0,0.0,0.0,0.07407407407407407,0.0,0.18518518518518517,0.18518518518518517,0.0,0.0,0.0,0.18518518518518517,0.0,0.0,0.0,0.0,0.0,0.0,0.0,0.0,0.0,0.0,0.0,0.0,0.18518518518518517,0.0,0.0,0.0,0.0,0.0,0.0,0.0,0.0,0.0,0.0,0.0,0.0,0.0,0.0,0.0,0.0,0.0,0.0,0.0,0.0,0.0,0.0,,,,,,,,,,
AlC0.5CoCrFeNi,10.1016/j.jallcom.2018.01.247,,,,1060,,,C,0.0,0.0,0.18181818181818182,0.0,0.0,0.0,0.09090909090909091,0.0,0.18181818181818182,0.18181818181818182,0.0,0.0,0.0,0.18181818181818182,0.0,0.0,0.0,0.0,0.0,0.0,0.0,0.0,0.0,0.0,0.0,0.0,0.18181818181818182,0.0,0.0,0.0,0.0,0.0,0.0,0.0,0.0,0.0,0.0,0.0,0.0,0.0,0.0,0.0,0.0,0.0,0.0,0.0,0.0,0.0,0.0,,,,,,,,,,
AlC1.0CoCrFeNi,10.1016/j.jallcom.2018.01.247,,,,1251,,,C,0.0,0.0,0.16666666666666666,0.0,0.0,0.0,0.16666666666666666,0.0,0.16666666666666666,0.16666666666666666,0.0,0.0,0.0,0.16666666666666666,0.0,0.0,0.0,0.0,0.0,0.0,0.0,0.0,0.0,0.0,0.0,0.0,0.16666666666666666,0.0,0.0,0.0,0.0,0.0,0.0,0.0,0.0,0.0,0.0,0.0,0.0,0.0,0.0,0.0,0.0,0.0,0.0,0.0,0.0,0.0,0.0,,,,,,,,,,
AlC1.5CoCrFeNi,10.1016/j.jallcom.2018.01.247,,,,1255,,,C,0.0,0.0,0.15384615384615385,0.0,0.0,0.0,0.23076923076923078,0.0,0.15384615384615385,0.15384615384615385,0.0,0.0,0.0,0.15384615384615385,0.0,0.0,0.0,0.0,0.0,0.0,0.0,0.0,0.0,0.0,0.0,0.0,0.15384615384615385,0.0,0.0,0.0,0.0,0.0,0.0,0.0,0.0,0.0,0.0,0.0,0.0,0.0,0.0,0.0,0.0,0.0,0.0,0.0,0.0,0.0,0.0,,,,,,,,,,
AlCoCrFeNiSi0.2,10.1016/j.jallcom.2018.01.247,,,,1265,,,C,0.0,0.0,0.19230769230769232,0.0,0.0,0.0,0.0,0.0,0.19230769230769232,0.19230769230769232,0.0,0.0,0.0,0.19230769230769232,0.0,0.0,0.0,0.0,0.0,0.0,0.0,0.0,0.0,0.0,0.0,0.0,0.19230769230769232,0.0,0.0,0.0,0.0,0.0,0.0,0.0,0.0,0.0,0.03846153846153847,0.0,0.0,0.0,0.0,0.0,0.0,0.0,0.0,0.0,0.0,0.0,0.0,,,,,,,,,,
AlCoCrFeNiSi0.4,10.1016/j.jallcom.2018.01.247,,,,1481,,,C,0.0,0.0,0.18518518518518517,0.0,0.0,0.0,0.0,0.0,0.18518518518518517,0.18518518518518517,0.0,0.0,0.0,0.18518518518518517,0.0,0.0,0.0,0.0,0.0,0.0,0.0,0.0,0.0,0.0,0.0,0.0,0.18518518518518517,0.0,0.0,0.0,0.0,0.0,0.0,0.0,0.0,0.0,0.07407407407407407,0.0,0.0,0.0,0.0,0.0,0.0,0.0,0.0,0.0,0.0,0.0,0.0,,,,,,,,,,
AlCoCrFeNiSi0.6,10.1016/j.jallcom.2018.01.247,,,,1834,,,C,0.0,0.0,0.17857142857142858,0.0,0.0,0.0,0.0,0.0,0.17857142857142858,0.17857142857142858,0.0,0.0,0.0,0.17857142857142858,0.0,0.0,0.0,0.0,0.0,0.0,0.0,0.0,0.0,0.0,0.0,0.0,0.17857142857142858,0.0,0.0,0.0,0.0,0.0,0.0,0.0,0.0,0.0,0.10714285714285715,0.0,0.0,0.0,0.0,0.0,0.0,0.0,0.0,0.0,0.0,0.0,0.0,,,,,,,,,,
AlCoCrFeNiSi0.8,10.1016/j.jallcom.2018.01.247,,,,2179,,,C,0.0,0.0,0.1724137931034483,0.0,0.0,0.0,0.0,0.0,0.1724137931034483,0.1724137931034483,0.0,0.0,0.0,0.1724137931034483,0.0,0.0,0.0,0.0,0.0,0.0,0.0,0.0,0.0,0.0,0.0,0.0,0.1724137931034483,0.0,0.0,0.0,0.0,0.0,0.0,0.0,0.0,0.0,0.13793103448275862,0.0,0.0,0.0,0.0,0.0,0.0,0.0,0.0,0.0,0.0,0.0,0.0,,,,,,,,,,
AlCoCrFeNiSi,10.1016/j.jallcom.2018.01.247,,,,2411,,,C,0.0,0.0,0.16666666666666666,0.0,0.0,0.0,0.0,0.0,0.16666666666666666,0.16666666666666666,0.0,0.0,0.0,0.16666666666666666,0.0,0.0,0.0,0.0,0.0,0.0,0.0,0.0,0.0,0.0,0.0,0.0,0.16666666666666666,0.0,0.0,0.0,0.0,0.0,0.0,0.0,0.0,0.0,0.16666666666666666,0.0,0.0,0.0,0.0,0.0,0.0,0.0,0.0,0.0,0.0,0.0,0.0,,,,,,,,,,
CoCrFeNi,10.1016/j.matchemphys.2017.05.056,FCC,,,145,,,,0.0,0.0,0.0,0.0,0.0,0.0,0.0,0.0,0.25,0.25,0.0,0.0,0.0,0.25,0.0,0.0,0.0,0.0,0.0,0.0,0.0,0.0,0.0,0.0,0.0,0.0,0.25,0.0,0.0,0.0,0.0,0.0,0.0,0.0,0.0,0.0,0.0,0.0,0.0,0.0,0.0,0.0,0.0,0.0,0.0,0.0,0.0,0.0,0.0,8.208,8.25,1.9681626390487152,47.72500000000002,0.048382931470433814,,,,,
CoCrFeNiTa0.1,10.1016/j.matchemphys.2017.05.056,FCC,,,267,,,,0.0,0.0,0.0,0.0,0.0,0.0,0.0,0.0,0.24390243902439027,0.24390243902439027,0.0,0.0,0.0,0.24390243902439027,0.0,0.0,0.0,0.0,0.0,0.0,0.0,0.0,0.0,0.0,0.0,0.0,0.24390243902439027,0.0,0.0,0.0,0.0,0.0,0.0,0.0,0.0,0.0,0.0,0.0,0.0,0.0,0.02439024390243903,0.0,0.0,0.0,0.0,0.0,0.0,0.0,0.0,8.414878048780487,8.170731707317074,1.9830508474576276,48.87317073170732,58.83149596186887,,,,,
CoCrFeNiTa0.2,10.1016/j.matchemphys.2017.05.056,FCC,,,405,,,,0.0,0.0,0.0,0.0,0.0,0.0,0.0,0.0,0.23809523809523808,0.23809523809523808,0.0,0.0,0.0,0.23809523809523808,0.0,0.0,0.0,0.0,0.0,0.0,0.0,0.0,0.0,0.0,0.0,0.0,0.23809523809523808,0.0,0.0,0.0,0.0,0.0,0.0,0.0,0.0,0.0,0.0,0.0,0.0,0.0,0.047619047619047616,0.0,0.0,0.0,0.0,0.0,0.0,0.0,0.0,8.61190476190476,8.095238095238095,1.9974102848686646,49.96666666666668,151.88054873795284,,,,,
CoCrFeNiTa0.3,10.1016/j.matchemphys.2017.05.056,FCC,,,946,,,,0.0,0.0,0.0,0.0,0.0,0.0,0.0,0.0,0.23255813953488375,0.23255813953488375,0.0,0.0,0.0,0.23255813953488375,0.0,0.0,0.0,0.0,0.0,0.0,0.0,0.0,0.0,0.0,0.0,0.0,0.23255813953488375,0.0,0.0,0.0,0.0,0.0,0.0,0.0,0.0,0.0,0.0,0.0,0.0,0.0,0.06976744186046513,0.0,0.0,0.0,0.0,0.0,0.0,0.0,0.0,8.799767441860466,8.02325581395349,2.011268629589241,51.009302325581416,248.14997832719584,,,,,
CoCrFeNiTa0.4,10.1016/j.matchemphys.2017.05.056,FCC,,,1316,,,,0.0,0.0,0.0,0.0,0.0,0.0,0.0,0.0,0.22727272727272727,0.22727272727272727,0.0,0.0,0.0,0.22727272727272727,0.0,0.0,0.0,0.0,0.0,0.0,0.0,0.0,0.0,0.0,0.0,0.0,0.22727272727272727,0.0,0.0,0.0,0.0,0.0,0.0,0.0,0.0,0.0,0.0,0.0,0.0,0.0,0.09090909090909091,0.0,0.0,0.0,0.0,0.0,0.0,0.0,0.0,8.979090909090909,7.954545454545454,2.024651661307609,52.00454545454548,340.5518090771656,,,,,
CoCrFeNiTa0.5,10.1016/j.matchemphys.2017.05.056,FCC,,,1346,,,,0.0,0.0,0.0,0.0,0.0,0.0,0.0,0.0,0.2222222222222222,0.2222222222222222,0.0,0.0,0.0,0.2222222222222222,0.0,0.0,0.0,0.0,0.0,0.0,0.0,0.0,0.0,0.0,0.0,0.0,0.2222222222222222,0.0,0.0,0.0,0.0,0.0,0.0,0.0,0.0,0.0,0.0,0.0,0.0,0.0,0.1111111111111111,0.0,0.0,0.0,0.0,0.0,0.0,0.0,0.0,9.150444444444444,7.888888888888888,2.0375834211450647,52.95555555555558,426.81382772460955,,,,,
V10Cr15Fe40Co10Ni25,10.1016/j.matdes.2018.01.057,,,,397,,,T,0.0,0.0,0.0,0.0,0.0,0.0,0.0,0.0,0.1,0.15,0.0,0.0,0.0,0.4,0.0,0.0,0.0,0.0,0.0,0.0,0.0,0.0,0.0,0.0,0.0,0.0,0.25,0.0,0.0,0.0,0.0,0.0,0.0,0.0,0.0,0.0,0.0,0.0,0.0,0.0,0.0,0.0,0.1,0.0,0.0,0.0,0.0,0.0,0.0,7.9501,8.0,2.0985732814526585,59.19499999999998,17.055860621956693,,,,,
V10Cr15Mn5Fe35Co10Ni25,10.1016/j.matdes.2018.01.057,,,,442,,,T,0.0,0.0,0.0,0.0,0.0,0.0,0.0,0.0,0.1,0.15,0.0,0.0,0.0,0.35,0.0,0.0,0.0,0.0,0.0,0.0,0.0,0.0,0.05,0.0,0.0,0.0,0.25,0.0,0.0,0.0,0.0,0.0,0.0,0.0,0.0,0.0,0.0,0.0,0.0,0.0,0.0,0.0,0.1,0.0,0.0,0.0,0.0,0.0,0.0,7.929899999999999,7.949999999999999,2.133974833456698,64.74499999999999,15.47027311719699,,,,,
V10Cr15Mn10Fe30Co10Ni25,10.1016/j.matdes.2018.01.057,,,,544,,,T,0.0,0.0,0.0,0.0,0.0,0.0,0.0,0.0,0.1,0.15,0.0,0.0,0.0,0.3,0.0,0.0,0.0,0.0,0.0,0.0,0.0,0.0,0.1,0.0,0.0,0.0,0.25,0.0,0.0,0.0,0.0,0.0,0.0,0.0,0.0,0.0,0.0,0.0,0.0,0.0,0.0,0.0,0.1,0.0,0.0,0.0,0.0,0.0,0.0,7.9097,7.8999999999999995,2.1704223001168415,70.29500000000002,13.590952082508835,,,,,
Al0.1CrNbVMo,10.1016/j.jallcom.2018.07.145,BCC,7.96,,2863,,,C,0.0,0.0,0.02439024390243903,0.0,0.0,0.0,0.0,0.0,0.0,0.24390243902439027,0.0,0.0,0.0,0.0,0.0,0.0,0.0,0.0,0.0,0.0,0.0,0.0,0.0,0.24390243902439027,0.0,0.24390243902439027,0.0,0.0,0.0,0.0,0.0,0.0,0.0,0.0,0.0,0.0,0.0,0.0,0.0,0.0,0.0,0.0,0.24390243902439027,0.0,0.0,0.0,0.0,0.0,0.0,7.897560975609757,5.439024390243904,2.4942528735632195,84.98048780487804,694.7896306936053,,,,,
Al0.1CrNbVMo,10.1016/j.jallcom.2018.07.145,BCC,7.96,,2863,,,C,0.0,0.0,0.02439024390243903,0.0,0.0,0.0,0.0,0.0,0.0,0.24390243902439027,0.0,0.0,0.0,0.0,0.0,0.0,0.0,0.0,0.0,0.0,0.0,0.0,0.0,0.24390243902439027,0.0,0.24390243902439027,0.0,0.0,0.0,0.0,0.0,0.0,0.0,0.0,0.0,0.0,0.0,0.0,0.0,0.0,0.0,0.0,0.24390243902439027,0.0,0.0,0.0,0.0,0.0,0.0,7.897560975609757,5.439024390243904,2.4942528735632195,84.98048780487804,694.7896306936053,,,,,
WNbMoTaV,10.1016/j.jallcom.2018.07.145,BCC,,,2612,,,C,0.0,0.0,0.0,0.0,0.0,0.0,0.0,0.0,0.0,0.0,0.0,0.0,0.0,0.0,0.0,0.0,0.0,0.0,0.0,0.0,0.0,0.0,0.0,0.2,0.0,0.2,0.0,0.0,0.0,0.0,0.0,0.0,0.0,0.0,0.0,0.0,0.0,0.0,0.0,0.0,0.2,0.0,0.2,0.0,0.2,0.0,0.0,0.0,0.0,12.18,5.4,2.7916666666666674,95.15999999999998,518.418146785449,,,,,
WNbMoTaV,10.1016/j.jallcom.2018.07.145,BCC,,,1246,,,C,0.0,0.0,0.0,0.0,0.0,0.0,0.0,0.0,0.0,0.0,0.0,0.0,0.0,0.0,0.0,0.0,0.0,0.0,0.0,0.0,0.0,0.0,0.0,0.2,0.0,0.2,0.0,0.0,0.0,0.0,0.0,0.0,0.0,0.0,0.0,0.0,0.0,0.0,0.0,0.0,0.2,0.0,0.2,0.0,0.2,0.0,0.0,0.0,0.0,12.18,5.4,2.7916666666666674,95.15999999999998,518.418146785449,,,,,
AlMo0.5NbTa0.5TiZr,10.1016/j.jallcom.2018.07.145,BCC1+BCC2,,,2000,,,C,0.0,0.0,0.2,0.0,0.0,0.0,0.0,0.0,0.0,0.0,0.0,0.0,0.0,0.0,0.0,0.0,0.0,0.0,0.0,0.0,0.0,0.0,0.0,0.1,0.0,0.2,0.0,0.0,0.0,0.0,0.0,0.0,0.0,0.0,0.0,0.0,0.0,0.0,0.0,0.0,0.1,0.2,0.0,0.0,0.0,0.0,0.0,0.0,0.2,7.156200000000001,4.3,2.9346405228758177,78.39,81.90540665170215,,,,,
MoNbHfZrTi,10.1016/j.jallcom.2018.07.145,BCC,,,1719,,,C,0.0,0.0,0.0,0.0,0.0,0.0,0.0,0.0,0.0,0.0,0.0,0.0,0.0,0.0,0.0,0.0,0.2,0.0,0.0,0.0,0.0,0.0,0.0,0.2,0.0,0.2,0.0,0.0,0.0,0.0,0.0,0.0,0.0,0.0,0.0,0.0,0.0,0.0,0.0,0.0,0.0,0.2,0.0,0.0,0.0,0.0,0.0,0.0,0.2,8.6372,4.6,2.9561403508771944,79.30000000000001,250.58277303109804,,,,,
HfMoTaTiZr,10.1016/j.jallcom.2018.07.145,BCC,,,1600,,,C,0.0,0.0,0.0,0.0,0.0,0.0,0.0,0.0,0.0,0.0,0.0,0.0,0.0,0.0,0.0,0.0,0.2,0.0,0.0,0.0,0.0,0.0,0.0,0.2,0.0,0.0,0.0,0.0,0.0,0.0,0.0,0.0,0.0,0.0,0.0,0.0,0.0,0.0,0.0,0.0,0.2,0.2,0.0,0.0,0.0,0.0,0.0,0.0,0.2,10.2612,4.6,2.7154471544715455,73.1,305.75348595838074,,,,,
HfMoTaTiZrNb,10.1016/j.jallcom.2018.07.145,BCC,,,1512,,,C,0.0,0.0,0.0,0.0,0.0,0.0,0.0,0.0,0.0,0.0,0.0,0.0,0.0,0.0,0.0,0.0,0.16666666666666669,0.0,0.0,0.0,0.0,0.0,0.0,0.16666666666666669,0.0,0.16666666666666669,0.0,0.0,0.0,0.0,0.0,0.0,0.0,0.0,0.0,0.0,0.0,0.0,0.0,0.0,0.16666666666666669,0.16666666666666669,0.0,0.0,0.0,0.0,0.0,0.0,0.16666666666666669,9.979333333333333,4.666666666666667,2.927536231884059,81.88333333333333,249.33461035932356,,,,,
AlNbTiV,10.1016/j.jallcom.2018.07.145,BCC,,,1020,,,C,0.0,0.0,0.25,0.0,0.0,0.0,0.0,0.0,0.0,0.0,0.0,0.0,0.0,0.0,0.0,0.0,0.0,0.0,0.0,0.0,0.0,0.0,0.0,0.0,0.0,0.25,0.0,0.0,0.0,0.0,0.0,0.0,0.0,0.0,0.0,0.0,0.0,0.0,0.0,0.0,0.0,0.25,0.25,0.0,0.0,0.0,0.0,0.0,0.0,5.4715,4.25,3.2380952380952372,93.70000000000002,18.371287910295425,,,,,
NbCrMo0.5Ta0.5TiZr,10.1016/j.jallcom.2018.07.145,BCC,,,1595,,,C,0.0,0.0,0.0,0.0,0.0,0.0,0.0,0.0,0.0,0.2,0.0,0.0,0.0,0.0,0.0,0.0,0.0,0.0,0.0,0.0,0.0,0.0,0.0,0.1,0.0,0.2,0.0,0.0,0.0,0.0,0.0,0.0,0.0,0.0,0.0,0.0,0.0,0.0,0.0,0.0,0.1,0.2,0.0,0.0,0.0,0.0,0.0,0.0,0.2,8.0462,4.9,2.429097605893187,74.17,650.4940522449657,,,,,
Al0.1CrNbVMo,10.1016/j.jallcom.2018.07.145,BCC,7.96,,2863,,,C,0.0,0.0,0.02439024390243903,0.0,0.0,0.0,0.0,0.0,0.0,0.24390243902439027,0.0,0.0,0.0,0.0,0.0,0.0,0.0,0.0,0.0,0.0,0.0,0.0,0.0,0.24390243902439027,0.0,0.24390243902439027,0.0,0.0,0.0,0.0,0.0,0.0,0.0,0.0,0.0,0.0,0.0,0.0,0.0,0.0,0.0,0.0,0.24390243902439027,0.0,0.0,0.0,0.0,0.0,0.0,7.897560975609757,5.439024390243904,2.4942528735632195,84.98048780487804,694.7896306936053,,,,,
Al0.1CrNbVMo,10.1016/j.jallcom.2018.07.145,BCC,7.96,,,1405.0,,C,0.0,0.0,0.02439024390243903,0.0,0.0,0.0,0.0,0.0,0.0,0.24390243902439027,0.0,0.0,0.0,0.0,0.0,0.0,0.0,0.0,0.0,0.0,0.0,0.0,0.0,0.24390243902439027,0.0,0.24390243902439027,0.0,0.0,0.0,0.0,0.0,0.0,0.0,0.0,0.0,0.0,0.0,0.0,0.0,0.0,0.0,0.0,0.24390243902439027,0.0,0.0,0.0,0.0,0.0,0.0,7.897560975609757,5.439024390243904,2.4942528735632195,84.98048780487804,694.7896306936053,,,,,
AlCrFeNi,10.1016/j.jallcom.2018.07.346,BCC+B2,,,1271.2,,,C,0.0,0.0,0.25,0.0,0.0,0.0,0.0,0.0,0.0,0.25,0.0,0.0,0.0,0.25,0.0,0.0,0.0,0.0,0.0,0.0,0.0,0.0,0.0,0.0,0.0,0.0,0.25,0.0,0.0,0.0,0.0,0.0,0.0,0.0,0.0,0.0,0.0,0.0,0.0,0.0,0.0,0.0,0.0,0.0,0.0,0.0,0.0,0.0,0.0,6.6579999999999995,6.75,2.050456893126738,47.42500000000001,346.0634293507121,,,,,
AlCo0.25CrFeNi,10.1016/j.jallcom.2018.07.346,BCC+B2,,,1363.2,,,C,0.0,0.0,0.23529411764705882,0.0,0.0,0.0,0.0,0.0,0.058823529411764705,0.23529411764705882,0.0,0.0,0.0,0.23529411764705882,0.0,0.0,0.0,0.0,0.0,0.0,0.0,0.0,0.0,0.0,0.0,0.0,0.23529411764705882,0.0,0.0,0.0,0.0,0.0,0.0,0.0,0.0,0.0,0.0,0.0,0.0,0.0,0.0,0.0,0.0,0.0,0.0,0.0,0.0,0.0,0.0,6.789882352941176,6.88235294117647,2.0705128205128203,47.42352941176473,308.82570037655387,,,,,
AlCo0.5CrFeNi,10.1016/j.jallcom.2018.07.346,BCC+B2,,,1349,,,C,0.0,0.0,0.22222222222222224,0.0,0.0,0.0,0.0,0.0,0.11111111111111112,0.22222222222222224,0.0,0.0,0.0,0.22222222222222224,0.0,0.0,0.0,0.0,0.0,0.0,0.0,0.0,0.0,0.0,0.0,0.0,0.22222222222222224,0.0,0.0,0.0,0.0,0.0,0.0,0.0,0.0,0.0,0.0,0.0,0.0,0.0,0.0,0.0,0.0,0.0,0.0,0.0,0.0,0.0,0.0,6.907111111111112,7.0,2.0886257624686047,47.42222222222226,275.2285625364318,,,,,
AlCo0.75CrFeNi,10.1016/j.jallcom.2018.07.346,BCC+B2,,,1331.4,,,C,0.0,0.0,0.21052631578947367,0.0,0.0,0.0,0.0,0.0,0.15789473684210525,0.21052631578947367,0.0,0.0,0.0,0.21052631578947367,0.0,0.0,0.0,0.0,0.0,0.0,0.0,0.0,0.0,0.0,0.0,0.0,0.21052631578947367,0.0,0.0,0.0,0.0,0.0,0.0,0.0,0.0,0.0,0.0,0.0,0.0,0.0,0.0,0.0,0.0,0.0,0.0,0.0,0.0,0.0,0.0,7.012,7.105263157894736,2.1050650239561945,47.42105263157896,245.0460759423131,,,,,
AlCoCrFeNi,10.1016/j.jallcom.2018.07.346,BCC+B2,,,1313.7,,,C,0.0,0.0,0.2,0.0,0.0,0.0,0.0,0.0,0.2,0.2,0.0,0.0,0.0,0.2,0.0,0.0,0.0,0.0,0.0,0.0,0.0,0.0,0.0,0.0,0.0,0.0,0.2,0.0,0.0,0.0,0.0,0.0,0.0,0.0,0.0,0.0,0.0,0.0,0.0,0.0,0.0,0.0,0.0,0.0,0.0,0.0,0.0,0.0,0.0,7.106400000000001,7.200000000000001,2.1200523388943413,47.420000000000016,218.00888479560197,,,,,
WNbMoTaV,10.1016/j.msea.2017.12.021,BCC,,,2612,,,C,0.0,0.0,0.0,0.0,0.0,0.0,0.0,0.0,0.0,0.0,0.0,0.0,0.0,0.0,0.0,0.0,0.0,0.0,0.0,0.0,0.0,0.0,0.0,0.2,0.0,0.2,0.0,0.0,0.0,0.0,0.0,0.0,0.0,0.0,0.0,0.0,0.0,0.0,0.0,0.0,0.2,0.0,0.2,0.0,0.2,0.0,0.0,0.0,0.0,12.18,5.4,2.7916666666666674,95.15999999999998,518.418146785449,,,,,
WNbMoTaV,10.1016/j.msea.2017.12.021,BCC,,,1246,,,C,0.0,0.0,0.0,0.0,0.0,0.0,0.0,0.0,0.0,0.0,0.0,0.0,0.0,0.0,0.0,0.0,0.0,0.0,0.0,0.0,0.0,0.0,0.0,0.2,0.0,0.2,0.0,0.0,0.0,0.0,0.0,0.0,0.0,0.0,0.0,0.0,0.0,0.0,0.0,0.0,0.2,0.0,0.2,0.0,0.2,0.0,0.0,0.0,0.0,12.18,5.4,2.7916666666666674,95.15999999999998,518.418146785449,,,,,
AlMo0.5NbTa0.5TiZr,10.1016/j.msea.2017.12.021,BCC1 + BCC2,,,2000,,,C,0.0,0.0,0.2,0.0,0.0,0.0,0.0,0.0,0.0,0.0,0.0,0.0,0.0,0.0,0.0,0.0,0.0,0.0,0.0,0.0,0.0,0.0,0.0,0.1,0.0,0.2,0.0,0.0,0.0,0.0,0.0,0.0,0.0,0.0,0.0,0.0,0.0,0.0,0.0,0.0,0.1,0.2,0.0,0.0,0.0,0.0,0.0,0.0,0.2,7.156200000000001,4.3,2.9346405228758177,78.39,81.90540665170215,,,,,
Al0.5NbV0.2Ta0.8Ti1.5Zr,10.1016/j.msea.2017.12.021,BCC1 + BCC2,,,2035,,,C,0.0,0.0,0.1,0.0,0.0,0.0,0.0,0.0,0.0,0.0,0.0,0.0,0.0,0.0,0.0,0.0,0.0,0.0,0.0,0.0,0.0,0.0,0.0,0.0,0.0,0.2,0.0,0.0,0.0,0.0,0.0,0.0,0.0,0.0,0.0,0.0,0.0,0.0,0.0,0.0,0.16,0.3,0.04,0.0,0.0,0.0,0.0,0.0,0.2,7.554600000000001,4.3,2.960474308300396,85.53600000000002,37.85846409051412,,,,,
MoNbHfZrTi,10.1016/j.msea.2017.12.021,BCC,,,1719,,,C,0.0,0.0,0.0,0.0,0.0,0.0,0.0,0.0,0.0,0.0,0.0,0.0,0.0,0.0,0.0,0.0,0.2,0.0,0.0,0.0,0.0,0.0,0.0,0.2,0.0,0.2,0.0,0.0,0.0,0.0,0.0,0.0,0.0,0.0,0.0,0.0,0.0,0.0,0.0,0.0,0.0,0.2,0.0,0.0,0.0,0.0,0.0,0.0,0.2,8.6372,4.6,2.9561403508771944,79.30000000000001,250.58277303109804,,,,,
HfMoTaTiZr,10.1016/j.msea.2017.12.021,BCC,,,1600,,,C,0.0,0.0,0.0,0.0,0.0,0.0,0.0,0.0,0.0,0.0,0.0,0.0,0.0,0.0,0.0,0.0,0.2,0.0,0.0,0.0,0.0,0.0,0.0,0.2,0.0,0.0,0.0,0.0,0.0,0.0,0.0,0.0,0.0,0.0,0.0,0.0,0.0,0.0,0.0,0.0,0.2,0.2,0.0,0.0,0.0,0.0,0.0,0.0,0.2,10.2612,4.6,2.7154471544715455,73.1,305.75348595838074,,,,,
HfMoTaTiZrNb,10.1016/j.msea.2017.12.021,BCC,,,1512,,,C,0.0,0.0,0.0,0.0,0.0,0.0,0.0,0.0,0.0,0.0,0.0,0.0,0.0,0.0,0.0,0.0,0.16666666666666669,0.0,0.0,0.0,0.0,0.0,0.0,0.16666666666666669,0.0,0.16666666666666669,0.0,0.0,0.0,0.0,0.0,0.0,0.0,0.0,0.0,0.0,0.0,0.0,0.0,0.0,0.16666666666666669,0.16666666666666669,0.0,0.0,0.0,0.0,0.0,0.0,0.16666666666666669,9.979333333333333,4.666666666666667,2.927536231884059,81.88333333333333,249.33461035932356,,,,,
AlNbTiV,10.1016/j.msea.2017.12.021,BCC,,,1020,,,C,0.0,0.0,0.25,0.0,0.0,0.0,0.0,0.0,0.0,0.0,0.0,0.0,0.0,0.0,0.0,0.0,0.0,0.0,0.0,0.0,0.0,0.0,0.0,0.0,0.0,0.25,0.0,0.0,0.0,0.0,0.0,0.0,0.0,0.0,0.0,0.0,0.0,0.0,0.0,0.0,0.0,0.25,0.25,0.0,0.0,0.0,0.0,0.0,0.0,5.4715,4.25,3.2380952380952372,93.70000000000002,18.371287910295425,,,,,
NbCrMo0.5Ta0.5TiZr,10.1016/j.msea.2017.12.021,BCC,,,1595,,,C,0.0,0.0,0.0,0.0,0.0,0.0,0.0,0.0,0.0,0.2,0.0,0.0,0.0,0.0,0.0,0.0,0.0,0.0,0.0,0.0,0.0,0.0,0.0,0.1,0.0,0.2,0.0,0.0,0.0,0.0,0.0,0.0,0.0,0.0,0.0,0.0,0.0,0.0,0.0,0.0,0.1,0.2,0.0,0.0,0.0,0.0,0.0,0.0,0.2,8.0462,4.9,2.429097605893187,74.17,650.4940522449657,,,,,
AlCoCrFeNi,10.1016/j.addma.2018.06.006,,,,1073.5,,,T,0.0,0.0,0.2,0.0,0.0,0.0,0.0,0.0,0.2,0.2,0.0,0.0,0.0,0.2,0.0,0.0,0.0,0.0,0.0,0.0,0.0,0.0,0.0,0.0,0.0,0.0,0.2,0.0,0.0,0.0,0.0,0.0,0.0,0.0,0.0,0.0,0.0,0.0,0.0,0.0,0.0,0.0,0.0,0.0,0.0,0.0,0.0,0.0,0.0,7.106400000000001,7.200000000000001,2.1200523388943413,47.420000000000016,218.00888479560197,,,,,
Al18Cr21Fe20Co20Ni21,10.1016/j.intermet.2018.05.013,BCC,,,370,,,T,0.0,0.0,0.18,0.0,0.0,0.0,0.0,0.0,0.2,0.21,0.0,0.0,0.0,0.2,0.0,0.0,0.0,0.0,0.0,0.0,0.0,0.0,0.0,0.0,0.0,0.0,0.21,0.0,0.0,0.0,0.0,0.0,0.0,0.0,0.0,0.0,0.0,0.0,0.0,0.0,0.0,0.0,0.0,0.0,0.0,0.0,0.0,0.0,0.0,7.21298,7.299999999999999,2.098573281452659,47.37300000000003,214.42579812818963,,,,,
Al15.5Cr22.25Fe20Co20Ni22.25,10.1016/j.intermet.2018.05.013,FCC+BCC,,,590,,,T,0.0,0.0,0.155,0.0,0.0,0.0,0.0,0.0,0.2,0.2225,0.0,0.0,0.0,0.2,0.0,0.0,0.0,0.0,0.0,0.0,0.0,0.0,0.0,0.0,0.0,0.0,0.2225,0.0,0.0,0.0,0.0,0.0,0.0,0.0,0.0,0.0,0.0,0.0,0.0,0.0,0.0,0.0,0.0,0.0,0.0,0.0,0.0,0.0,0.0,7.346205,7.425,2.0722476144655597,47.314250000000015,203.7727516048503,,,,,
Al13Cr23.5Fe20Co20Ni23.5,10.1016/j.intermet.2018.05.013,FCC,,,760,,,T,0.0,0.0,0.13,0.0,0.0,0.0,0.0,0.0,0.2,0.235,0.0,0.0,0.0,0.2,0.0,0.0,0.0,0.0,0.0,0.0,0.0,0.0,0.0,0.0,0.0,0.0,0.235,0.0,0.0,0.0,0.0,0.0,0.0,0.0,0.0,0.0,0.0,0.0,0.0,0.0,0.0,0.0,0.0,0.0,0.0,0.0,0.0,0.0,0.0,7.47943,7.549999999999999,2.0464858004125017,47.255500000000026,185.61730383395044,,,,,
Al10.5Cr24.75Fe20Co20Ni24.75,10.1016/j.intermet.2018.05.013,FCC+BCC,,,370,,,T,0.0,0.0,0.105,0.0,0.0,0.0,0.0,0.0,0.2,0.2475,0.0,0.0,0.0,0.2,0.0,0.0,0.0,0.0,0.0,0.0,0.0,0.0,0.0,0.0,0.0,0.0,0.2475,0.0,0.0,0.0,0.0,0.0,0.0,0.0,0.0,0.0,0.0,0.0,0.0,0.0,0.0,0.0,0.0,0.0,0.0,0.0,0.0,0.0,0.0,7.612655,7.675,2.021269916019151,47.19675000000002,159.45253155268884,,,,,
Al0.1CoCrFeNi,10.1016/j.intermet.2018.05.013,FCC,,,412,,,T,0.0,0.0,0.02439024390243903,0.0,0.0,0.0,0.0,0.0,0.24390243902439027,0.24390243902439027,0.0,0.0,0.0,0.24390243902439027,0.0,0.0,0.0,0.0,0.0,0.0,0.0,0.0,0.0,0.0,0.0,0.0,0.24390243902439027,0.0,0.0,0.0,0.0,0.0,0.0,0.0,0.0,0.0,0.0,0.0,0.0,0.0,0.0,0.0,0.0,0.0,0.0,0.0,0.0,0.0,0.0,8.073658536585366,8.121951219512196,1.9856711915535452,47.687804878048794,28.471447548757506,,,,,
Al0.1CoCrFeNi,10.1016/j.intermet.2018.05.013,FCC,,,295,,,T,0.0,0.0,0.02439024390243903,0.0,0.0,0.0,0.0,0.0,0.24390243902439027,0.24390243902439027,0.0,0.0,0.0,0.24390243902439027,0.0,0.0,0.0,0.0,0.0,0.0,0.0,0.0,0.0,0.0,0.0,0.0,0.24390243902439027,0.0,0.0,0.0,0.0,0.0,0.0,0.0,0.0,0.0,0.0,0.0,0.0,0.0,0.0,0.0,0.0,0.0,0.0,0.0,0.0,0.0,0.0,8.073658536585366,8.121951219512196,1.9856711915535452,47.687804878048794,28.471447548757506,,,,,
Al0.1CoCrFeNi,10.1016/j.intermet.2018.05.013,FCC,,,250,,,T,0.0,0.0,0.02439024390243903,0.0,0.0,0.0,0.0,0.0,0.24390243902439027,0.24390243902439027,0.0,0.0,0.0,0.24390243902439027,0.0,0.0,0.0,0.0,0.0,0.0,0.0,0.0,0.0,0.0,0.0,0.0,0.24390243902439027,0.0,0.0,0.0,0.0,0.0,0.0,0.0,0.0,0.0,0.0,0.0,0.0,0.0,0.0,0.0,0.0,0.0,0.0,0.0,0.0,0.0,0.0,8.073658536585366,8.121951219512196,1.9856711915535452,47.687804878048794,28.471447548757506,,,,,
Al0.3CoCrFeNi,10.1016/j.intermet.2018.05.013,FCC,,,515,,,T,0.0,0.0,0.06976744186046512,0.0,0.0,0.0,0.0,0.0,0.23255813953488372,0.23255813953488372,0.0,0.0,0.0,0.23255813953488372,0.0,0.0,0.0,0.0,0.0,0.0,0.0,0.0,0.0,0.0,0.0,0.0,0.23255813953488372,0.0,0.0,0.0,0.0,0.0,0.0,0.0,0.0,0.0,0.0,0.0,0.0,0.0,0.0,0.0,0.0,0.0,0.0,0.0,0.0,0.0,0.0,7.823720930232558,7.883720930232558,2.0189642596644783,47.61860465116281,109.4013305938485,,,,,
Al0.3CoCrFeNi,10.1016/j.intermet.2018.05.013,FCC,,,310,,,T,0.0,0.0,0.06976744186046512,0.0,0.0,0.0,0.0,0.0,0.23255813953488372,0.23255813953488372,0.0,0.0,0.0,0.23255813953488372,0.0,0.0,0.0,0.0,0.0,0.0,0.0,0.0,0.0,0.0,0.0,0.0,0.23255813953488372,0.0,0.0,0.0,0.0,0.0,0.0,0.0,0.0,0.0,0.0,0.0,0.0,0.0,0.0,0.0,0.0,0.0,0.0,0.0,0.0,0.0,0.0,7.823720930232558,7.883720930232558,2.0189642596644783,47.61860465116281,109.4013305938485,,,,,
Al0.3CoCrFeNi,10.1016/j.intermet.2018.05.013,FCC,,,220,,,T,0.0,0.0,0.06976744186046512,0.0,0.0,0.0,0.0,0.0,0.23255813953488372,0.23255813953488372,0.0,0.0,0.0,0.23255813953488372,0.0,0.0,0.0,0.0,0.0,0.0,0.0,0.0,0.0,0.0,0.0,0.0,0.23255813953488372,0.0,0.0,0.0,0.0,0.0,0.0,0.0,0.0,0.0,0.0,0.0,0.0,0.0,0.0,0.0,0.0,0.0,0.0,0.0,0.0,0.0,0.0,7.823720930232558,7.883720930232558,2.0189642596644783,47.61860465116281,109.4013305938485,,,,,
FeCoNi(CuAl)0.8,10.1016/j.jallcom.2018.02.189,FCC,,,601,,,C,0.0,0.0,0.2,0.0,0.0,0.0,0.0,0.0,0.2,0.0,0.2,0.0,0.0,0.2,0.0,0.0,0.0,0.0,0.0,0.0,0.0,0.0,0.0,0.0,0.0,0.0,0.2,0.0,0.0,0.0,0.0,0.0,0.0,0.0,0.0,0.0,0.0,0.0,0.0,0.0,0.0,0.0,0.0,0.0,0.0,0.0,0.0,0.0,0.0,7.4684,8.200000000000001,2.4788151481064866,51.880000000000024,2.480996641814069e-07,,,,,
FeCoNi(CuAl)0.8Ga0.02,10.1016/j.jallcom.2018.02.189,FCC,,,803,,,C,0.0,0.0,0.19920318725099603,0.0,0.0,0.0,0.0,0.0,0.19920318725099603,0.0,0.19920318725099603,0.0,0.0,0.19920318725099603,0.003984063745019921,0.0,0.0,0.0,0.0,0.0,0.0,0.0,0.0,0.0,0.0,0.0,0.19920318725099603,0.0,0.0,0.0,0.0,0.0,0.0,0.0,0.0,0.0,0.0,0.0,0.0,0.0,0.0,0.0,0.0,0.0,0.0,0.0,0.0,0.0,0.0,,,,,,,,,,
FeCoNi(CuAl)0.8Ga0.04,10.1016/j.jallcom.2018.02.189,FCC,,,886,,,C,0.0,0.0,0.1984126984126984,0.0,0.0,0.0,0.0,0.0,0.1984126984126984,0.0,0.1984126984126984,0.0,0.0,0.1984126984126984,0.007936507936507936,0.0,0.0,0.0,0.0,0.0,0.0,0.0,0.0,0.0,0.0,0.0,0.1984126984126984,0.0,0.0,0.0,0.0,0.0,0.0,0.0,0.0,0.0,0.0,0.0,0.0,0.0,0.0,0.0,0.0,0.0,0.0,0.0,0.0,0.0,0.0,,,,,,,,,,
FeCoNi(CuAl)0.8Ga0.06,10.1016/j.jallcom.2018.02.189,FCC,,,993,,,C,0.0,0.0,0.19762845849802374,0.0,0.0,0.0,0.0,0.0,0.19762845849802374,0.0,0.19762845849802374,0.0,0.0,0.19762845849802374,0.011857707509881426,0.0,0.0,0.0,0.0,0.0,0.0,0.0,0.0,0.0,0.0,0.0,0.19762845849802374,0.0,0.0,0.0,0.0,0.0,0.0,0.0,0.0,0.0,0.0,0.0,0.0,0.0,0.0,0.0,0.0,0.0,0.0,0.0,0.0,0.0,0.0,,,,,,,,,,
FeCoNi(CuAl)0.8Ga0.08,10.1016/j.jallcom.2018.02.189,FCC,,,1176,,,C,0.0,0.0,0.1968503937007874,0.0,0.0,0.0,0.0,0.0,0.1968503937007874,0.0,0.1968503937007874,0.0,0.0,0.1968503937007874,0.015748031496062995,0.0,0.0,0.0,0.0,0.0,0.0,0.0,0.0,0.0,0.0,0.0,0.1968503937007874,0.0,0.0,0.0,0.0,0.0,0.0,0.0,0.0,0.0,0.0,0.0,0.0,0.0,0.0,0.0,0.0,0.0,0.0,0.0,0.0,0.0,0.0,,,,,,,,,,
FeNiMnCr0.75Al0.25,10.1016/j.msea.2018.04.007,,,,450.5,,,C,0.0,0.0,0.0625,0.0,0.0,0.0,0.0,0.0,0.0,0.1875,0.0,0.0,0.0,0.25,0.0,0.0,0.0,0.0,0.0,0.0,0.0,0.0,0.25,0.0,0.0,0.0,0.25,0.0,0.0,0.0,0.0,0.0,0.0,0.0,0.0,0.0,0.0,0.0,0.0,0.0,0.0,0.0,0.0,0.0,0.0,0.0,0.0,0.0,0.0,7.572374999999999,7.5625,2.154228855721393,78.89375000000003,100.07992504506657,,,,,
FeNiMnCr0.75Al0.25,10.1016/j.msea.2018.04.007,,,,,945.0,,C,0.0,0.0,0.0625,0.0,0.0,0.0,0.0,0.0,0.0,0.1875,0.0,0.0,0.0,0.25,0.0,0.0,0.0,0.0,0.0,0.0,0.0,0.0,0.25,0.0,0.0,0.0,0.25,0.0,0.0,0.0,0.0,0.0,0.0,0.0,0.0,0.0,0.0,0.0,0.0,0.0,0.0,0.0,0.0,0.0,0.0,0.0,0.0,0.0,0.0,7.572374999999999,7.5625,2.154228855721393,78.89375000000003,100.07992504506657,,,,,
FeNiMnCr0.75Al0.5,10.1016/j.msea.2018.04.007,,,,1411.1,,,C,0.0,0.0,0.11764705882352941,0.0,0.0,0.0,0.0,0.0,0.0,0.17647058823529413,0.0,0.0,0.0,0.23529411764705882,0.0,0.0,0.0,0.0,0.0,0.0,0.0,0.0,0.23529411764705882,0.0,0.0,0.0,0.23529411764705882,0.0,0.0,0.0,0.0,0.0,0.0,0.0,0.0,0.0,0.0,0.0,0.0,0.0,0.0,0.0,0.0,0.0,0.0,0.0,0.0,0.0,0.0,7.285764705882353,7.294117647058823,2.191919191919192,76.97058823529414,175.49634074726887,,,,,
FeNiMnCr0.75Al0.5,10.1016/j.msea.2018.04.007,,,,,2331.9,,C,0.0,0.0,0.11764705882352941,0.0,0.0,0.0,0.0,0.0,0.0,0.17647058823529413,0.0,0.0,0.0,0.23529411764705882,0.0,0.0,0.0,0.0,0.0,0.0,0.0,0.0,0.23529411764705882,0.0,0.0,0.0,0.23529411764705882,0.0,0.0,0.0,0.0,0.0,0.0,0.0,0.0,0.0,0.0,0.0,0.0,0.0,0.0,0.0,0.0,0.0,0.0,0.0,0.0,0.0,0.0,7.285764705882353,7.294117647058823,2.191919191919192,76.97058823529414,175.49634074726887,,,,,
FeNiMnCr0.75Al0.75,10.1016/j.msea.2018.04.007,,,,1571.8,,,C,0.0,0.0,0.16666666666666669,0.0,0.0,0.0,0.0,0.0,0.0,0.16666666666666669,0.0,0.0,0.0,0.22222222222222224,0.0,0.0,0.0,0.0,0.0,0.0,0.0,0.0,0.22222222222222224,0.0,0.0,0.0,0.22222222222222224,0.0,0.0,0.0,0.0,0.0,0.0,0.0,0.0,0.0,0.0,0.0,0.0,0.0,0.0,0.0,0.0,0.0,0.0,0.0,0.0,0.0,0.0,7.031000000000001,7.055555555555555,2.2263936291240047,75.2611111111111,206.33812750473544,,,,,
FeNiMnCr0.75Al0.75,10.1016/j.msea.2018.04.007,,,,,1275.5,,C,0.0,0.0,0.16666666666666669,0.0,0.0,0.0,0.0,0.0,0.0,0.16666666666666669,0.0,0.0,0.0,0.22222222222222224,0.0,0.0,0.0,0.0,0.0,0.0,0.0,0.0,0.22222222222222224,0.0,0.0,0.0,0.22222222222222224,0.0,0.0,0.0,0.0,0.0,0.0,0.0,0.0,0.0,0.0,0.0,0.0,0.0,0.0,0.0,0.0,0.0,0.0,0.0,0.0,0.0,0.0,7.031000000000001,7.055555555555555,2.2263936291240047,75.2611111111111,206.33812750473544,,,,,
Al12.5Ni17.5Co17.5Fe26.25Cr26.25,10.1016/j.msea.2018.09.060,BCC/B2 + FCC,,,1561,,,,0.0,0.0,0.125,0.0,0.0,0.0,0.0,0.0,0.175,0.2625,0.0,0.0,0.0,0.2625,0.0,0.0,0.0,0.0,0.0,0.0,0.0,0.0,0.0,0.0,0.0,0.0,0.175,0.0,0.0,0.0,0.0,0.0,0.0,0.0,0.0,0.0,0.0,0.0,0.0,0.0,0.0,0.0,0.0,0.0,0.0,0.0,0.0,0.0,0.0,7.3976999999999995,7.375,1.9978048448821806,46.26125000000002,241.26778330109252,,,,,
Al9.4Ti3.1Ni17.5Co17.5Fe26.25Cr26.25,10.1016/j.msea.2018.09.060,BCC/L21 + FCC,,,1581,,,,0.0,0.0,0.094,0.0,0.0,0.0,0.0,0.0,0.175,0.2625,0.0,0.0,0.0,0.2625,0.0,0.0,0.0,0.0,0.0,0.0,0.0,0.0,0.0,0.0,0.0,0.0,0.175,0.0,0.0,0.0,0.0,0.0,0.0,0.0,0.0,0.0,0.0,0.0,0.0,0.0,0.0,0.031,0.0,0.0,0.0,0.0,0.0,0.0,0.0,7.453686,7.406,1.9877408598032498,47.172649999999976,247.74677664566775,,,,,
Al8.3Ti4.2Ni17.5Co17.5Fe26.25Cr26.25,10.1016/j.msea.2018.09.060,BCC/L21 + FCC,,,1560,,,,0.0,0.0,0.083,0.0,0.0,0.0,0.0,0.0,0.175,0.2625,0.0,0.0,0.0,0.2625,0.0,0.0,0.0,0.0,0.0,0.0,0.0,0.0,0.0,0.0,0.0,0.0,0.175,0.0,0.0,0.0,0.0,0.0,0.0,0.0,0.0,0.0,0.0,0.0,0.0,0.0,0.0,0.042,0.0,0.0,0.0,0.0,0.0,0.0,0.0,7.473552,7.417000000000001,1.9841906240705767,47.49605,250.06714533146007,,,,,
Al6.25Ti6.25Ni17.5Co17.5Fe26.25Cr26.25,10.1016/j.msea.2018.09.060,BCC/L21 + FCC,,,1507,,,,0.0,0.0,0.0625,0.0,0.0,0.0,0.0,0.0,0.175,0.2625,0.0,0.0,0.0,0.2625,0.0,0.0,0.0,0.0,0.0,0.0,0.0,0.0,0.0,0.0,0.0,0.0,0.175,0.0,0.0,0.0,0.0,0.0,0.0,0.0,0.0,0.0,0.0,0.0,0.0,0.0,0.0,0.0625,0.0,0.0,0.0,0.0,0.0,0.0,0.0,7.510574999999999,7.4375,1.9776031736861368,48.09875000000001,254.42131483202144,,,,,
Al12.5Ni17.5Co17.5Fe17.5Cr35,10.1016/j.msea.2018.09.060,BCC/B2,,,1718,,,,0.0,0.0,0.125,0.0,0.0,0.0,0.0,0.0,0.175,0.35,0.0,0.0,0.0,0.175,0.0,0.0,0.0,0.0,0.0,0.0,0.0,0.0,0.0,0.0,0.0,0.0,0.175,0.0,0.0,0.0,0.0,0.0,0.0,0.0,0.0,0.0,0.0,0.0,0.0,0.0,0.0,0.0,0.0,0.0,0.0,0.0,0.0,0.0,0.0,7.334349999999999,7.199999999999999,1.9232389333935085,43.575,235.31034145678532,,,,,
Al9.4Ti3.1Ni17.5Co17.5Fe17.5Cr35,10.1016/j.msea.2018.09.060,BCC/L21,,,1777,,,,0.0,0.0,0.094,0.0,0.0,0.0,0.0,0.0,0.175,0.35,0.0,0.0,0.0,0.175,0.0,0.0,0.0,0.0,0.0,0.0,0.0,0.0,0.0,0.0,0.0,0.0,0.175,0.0,0.0,0.0,0.0,0.0,0.0,0.0,0.0,0.0,0.0,0.0,0.0,0.0,0.0,0.031,0.0,0.0,0.0,0.0,0.0,0.0,0.0,7.390335999999999,7.230999999999999,1.9138071803629884,44.4864,241.6032272442873,,,,,
Al8.3Ti4.2Ni17.5Co17.5Fe17.5Cr35,10.1016/j.msea.2018.09.060,BCC/L21,,,1808,,,,0.0,0.0,0.083,0.0,0.0,0.0,0.0,0.0,0.175,0.35,0.0,0.0,0.0,0.175,0.0,0.0,0.0,0.0,0.0,0.0,0.0,0.0,0.0,0.0,0.0,0.0,0.175,0.0,0.0,0.0,0.0,0.0,0.0,0.0,0.0,0.0,0.0,0.0,0.0,0.0,0.0,0.042,0.0,0.0,0.0,0.0,0.0,0.0,0.0,7.410201999999998,7.242,1.9104793531835964,44.809799999999996,243.85710236484238,,,,,
CoCrFeNi,10.1016/j.matchemphys.2017.07.037,,,,155,,,T,0.0,0.0,0.0,0.0,0.0,0.0,0.0,0.0,0.25,0.25,0.0,0.0,0.0,0.25,0.0,0.0,0.0,0.0,0.0,0.0,0.0,0.0,0.0,0.0,0.0,0.0,0.25,0.0,0.0,0.0,0.0,0.0,0.0,0.0,0.0,0.0,0.0,0.0,0.0,0.0,0.0,0.0,0.0,0.0,0.0,0.0,0.0,0.0,0.0,8.208,8.25,1.9681626390487152,47.72500000000002,0.048382931470433814,,,,,
