Repository: BrentVela/redesign_2_2_26

# ULTIMATE Alloy Redesign

This repo captures reproducible analysis artifacts for Dr. Karaman's ULTIMATE alloy redesign work.

## Status
- Inputs currently present: `1_find_stoich_props_parallel_for_Class.py`, `TC_Equilibrium_Module.py`, `make_trajectory.py`.
- Missing runtime dependencies: `strength_model` module and `SPACE_v0.par` data file.

## Quick Start
1. Add required inputs:
   - `SPACE_v0.par` (composition space dataset)
   - `strength_model.py` (Curtin model implementation)
2. Run properties extraction:
   - `python 1_find_stoich_props_parallel_for_Class.py`
3. Outputs are written to `CalcFiles/` and CSV files are produced.

File: featurize_database_for_cafer/codhem_featurized.csv (part 15 of 26)
Composition,doi,Phase,Density (g/cm3),Hardness (GPa),YS (MPa) at 23 C,YS (MPa) at 1000 C,YS (MPa) at 1200 C,Test Type,A,Ag,Al,Au,B,Be,C,Ca,Co,Cr,Cu,D,E,Fe,Ga,Gd,Hf,I,Ir,Li,M,Mg,Mn,Mo,N,Nb,Ni,O,P,Pb,Pd,Pt,Q,Re,Rh,S,Si,Sn,Sr,T,Ta,Ti,V,Vi,W,Y,Yb,Zn,Zr,Density_g_cc_ROM,VEC,Pugh_Ratio,Cauchy_Pressure,YS_1300C_MPa,Solidus_K_TC,Liquidus_K_TC,Solidus_C_TC,Liquidus_C_TC,THCD_25C_W_mK
Al0.3CoCrFeNi,10.1016/j.matchemphys.2017.07.037,,,,,159.0,,T,0.0,0.0,0.06976744186046512,0.0,0.0,0.0,0.0,0.0,0.23255813953488372,0.23255813953488372,0.0,0.0,0.0,0.23255813953488372,0.0,0.0,0.0,0.0,0.0,0.0,0.0,0.0,0.0,0.0,0.0,0.0,0.23255813953488372,0.0,0.0,0.0,0.0,0.0,0.0,0.0,0.0,0.0,0.0,0.0,0.0,0.0,0.0,0.0,0.0,0.0,0.0,0.0,0.0,0.0,0.0,7.823720930232558,7.883720930232558,2.0189642596644783,47.61860465116281,109.4013305938485,,,,,
Al0.5CoCrFeNi,10.1016/j.matchemphys.2017.07.037,,,,355,,,T,0.0,0.0,0.11111111111111112,0.0,0.0,0.0,0.0,0.0,0.22222222222222224,0.22222222222222224,0.0,0.0,0.0,0.22222222222222224,0.0,0.0,0.0,0.0,0.0,0.0,0.0,0.0,0.0,0.0,0.0,0.0,0.22222222222222224,0.0,0.0,0.0,0.0,0.0,0.0,0.0,0.0,0.0,0.0,0.0,0.0,0.0,0.0,0.0,0.0,0.0,0.0,0.0,0.0,0.0,0.0,7.596000000000001,7.666666666666667,2.050141242937853,47.555555555555586,167.2155459671209,,,,,
Al0.5CoCrFeNi,10.1016/j.matchemphys.2017.07.037,,,,834,,,T,0.0,0.0,0.11111111111111112,0.0,0.0,0.0,0.0,0.0,0.22222222222222224,0.22222222222222224,0.0,0.0,0.0,0.22222222222222224,0.0,0.0,0.0,0.0,0.0,0.0,0.0,0.0,0.0,0.0,0.0,0.0,0.22222222222222224,0.0,0.0,0.0,0.0,0.0,0.0,0.0,0.0,0.0,0.0,0.0,0.0,0.0,0.0,0.0,0.0,0.0,0.0,0.0,0.0,0.0,0.0,7.596000000000001,7.666666666666667,2.050141242937853,47.555555555555586,167.2155459671209,,,,,
(FeCoNiCr)94Ti2Al4,10.1016/j.matchemphys.2017.07.037,,,,,645.0,,T,0.0,0.0,0.4,0.0,0.0,0.0,0.0,0.0,0.1,0.1,0.0,0.0,0.0,0.1,0.0,0.0,0.0,0.0,0.0,0.0,0.0,0.0,0.0,0.0,0.0,0.0,0.1,0.0,0.0,0.0,0.0,0.0,0.0,0.0,0.0,0.0,0.0,0.0,0.0,0.0,0.0,0.2,0.0,0.0,0.0,0.0,0.0,0.0,0.0,5.2644,5.3,2.4004009476945507,52.69000000000001,0.681459647135169,,,,,
CoCrFeNiMo0.1,10.1016/j.matchemphys.2017.07.037,,,,198.8,,,T,0.0,0.0,0.0,0.0,0.0,0.0,0.0,0.0,0.24390243902439027,0.24390243902439027,0.0,0.0,0.0,0.24390243902439027,0.0,0.0,0.0,0.0,0.0,0.0,0.0,0.0,0.0,0.02439024390243903,0.0,0.0,0.24390243902439027,0.0,0.0,0.0,0.0,0.0,0.0,0.0,0.0,0.0,0.0,0.0,0.0,0.0,0.0,0.0,0.0,0.0,0.0,0.0,0.0,0.0,0.0,8.258536585365855,8.195121951219512,1.9752252252252256,48.163414634146335,18.86726615410818,,,,,
CoCrFeNiMo0.2,10.1016/j.matchemphys.2017.07.037,,,,254.7,,,T,0.0,0.0,0.0,0.0,0.0,0.0,0.0,0.0,0.2380952380952381,0.2380952380952381,0.0,0.0,0.0,0.2380952380952381,0.0,0.0,0.0,0.0,0.0,0.0,0.0,0.0,0.0,0.04761904761904762,0.0,0.0,0.2380952380952381,0.0,0.0,0.0,0.0,0.0,0.0,0.0,0.0,0.0,0.0,0.0,0.0,0.0,0.0,0.0,0.0,0.0,0.0,0.0,0.0,0.0,0.0,8.306666666666668,8.142857142857142,1.9819919147372291,48.5809523809524,59.579260600808205,,,,,
CoCrFeNiMo0.3,10.1016/j.matchemphys.2017.07.037,,,,305.3,,,T,0.0,0.0,0.0,0.0,0.0,0.0,0.0,0.0,0.23255813953488372,0.23255813953488372,0.0,0.0,0.0,0.23255813953488372,0.0,0.0,0.0,0.0,0.0,0.0,0.0,0.0,0.0,0.06976744186046512,0.0,0.0,0.23255813953488372,0.0,0.0,0.0,0.0,0.0,0.0,0.0,0.0,0.0,0.0,0.0,0.0,0.0,0.0,0.0,0.0,0.0,0.0,0.0,0.0,0.0,0.0,8.352558139534883,8.093023255813954,1.9884809215262778,48.979069767441885,111.39403437181497,,,,,
Al12.5Ni21.875Co21.875Fe21.875Cr21.875,10.1016/j.actamat.2018.01.050,FCC+BCC/B2,,,598,,,,0.0,0.0,0.125,0.0,0.0,0.0,0.0,0.0,0.21875,0.21875,0.0,0.0,0.0,0.21875,0.0,0.0,0.0,0.0,0.0,0.0,0.0,0.0,0.0,0.0,0.0,0.0,0.21875,0.0,0.0,0.0,0.0,0.0,0.0,0.0,0.0,0.0,0.0,0.0,0.0,0.0,0.0,0.0,0.0,0.0,0.0,0.0,0.0,0.0,0.0,7.5195,7.59375,2.0608010374582273,47.53437500000001,181.6350268610254,,,,,
Al12.5Ni25Co25Fe18.75Cr18.75,10.1016/j.actamat.2018.01.050,FCC+BCC/B2,,,346,,,,0.0,0.0,0.125,0.0,0.0,0.0,0.0,0.0,0.25,0.1875,0.0,0.0,0.0,0.1875,0.0,0.0,0.0,0.0,0.0,0.0,0.0,0.0,0.0,0.0,0.0,0.0,0.25,0.0,0.0,0.0,0.0,0.0,0.0,0.0,0.0,0.0,0.0,0.0,0.0,0.0,0.0,0.0,0.0,0.0,0.0,0.0,0.0,0.0,0.0,7.6065000000000005,7.75,2.10792391414912,48.44375000000002,129.65433045502698,,,,,
Al12.5Ni17.5Co17.5Fe35Cr17.5,10.1016/j.actamat.2018.01.050,FCC+BCC/B2,,,991,,,,0.0,0.0,0.12500000000000003,0.0,0.0,0.0,0.0,0.0,0.17500000000000002,0.17500000000000002,0.0,0.0,0.0,0.35000000000000003,0.0,0.0,0.0,0.0,0.0,0.0,0.0,0.0,0.0,0.0,0.0,0.0,0.17500000000000002,0.0,0.0,0.0,0.0,0.0,0.0,0.0,0.0,0.0,0.0,0.0,0.0,0.0,0.0,0.0,0.0,0.0,0.0,0.0,0.0,0.0,0.0,7.461050000000001,7.550000000000001,2.077467052394729,48.947500000000005,245.13086744537463,,,,,
Co20Cr26Fe20Mn20Ni14,10.1016/j.matdes.2018.01.045,FCC,7.92,,162,,,T,0.0,0.0,0.0,0.0,0.0,0.0,0.0,0.0,0.2,0.26,0.0,0.0,0.0,0.2,0.0,0.0,0.0,0.0,0.0,0.0,0.0,0.0,0.2,0.0,0.0,0.0,0.14,0.0,0.0,0.0,0.0,0.0,0.0,0.0,0.0,0.0,0.0,0.0,0.0,0.0,0.0,0.0,0.0,0.0,0.0,0.0,0.0,0.0,0.0,7.9549199999999995,7.760000000000002,2.049888782967906,69.29,0.07069469566477146,,,,,
Co26Cr19Fe19Mn19Ni19,10.1016/j.matdes.2018.01.045,FCC,8.09,,134,,,T,0.0,0.0,0.0,0.0,0.0,0.0,0.0,0.0,0.2549019607843137,0.18627450980392157,0.0,0.0,0.0,0.18627450980392157,0.0,0.0,0.0,0.0,0.0,0.0,0.0,0.0,0.18627450980392157,0.0,0.0,0.0,0.18627450980392157,0.0,0.0,0.0,0.0,0.0,0.0,0.0,0.0,0.0,0.0,0.0,0.0,0.0,0.0,0.0,0.0,0.0,0.0,0.0,0.0,0.0,0.0,8.118019607843138,8.068627450980392,2.139873591646056,69.88333333333334,0.014397129870382752,,,,,
CoCrFeMnNi,10.1016/j.matdes.2018.01.045,FCC,8.03,,170,,,T,0.0,0.0,0.0,0.0,0.0,0.0,0.0,0.0,0.2,0.2,0.0,0.0,0.0,0.2,0.0,0.0,0.0,0.0,0.0,0.0,0.0,0.0,0.2,0.0,0.0,0.0,0.2,0.0,0.0,0.0,0.0,0.0,0.0,0.0,0.0,0.0,0.0,0.0,0.0,0.0,0.0,0.0,0.0,0.0,0.0,0.0,0.0,0.0,0.0,8.0604,8.0,2.1200523388943413,71.54,0.024970834506853574,,,,,
CoCrFeMnNi,10.1016/j.matdes.2018.01.045,FCC,8.03,,162,,,T,0.0,0.0,0.0,0.0,0.0,0.0,0.0,0.0,0.2,0.2,0.0,0.0,0.0,0.2,0.0,0.0,0.0,0.0,0.0,0.0,0.0,0.0,0.2,0.0,0.0,0.0,0.2,0.0,0.0,0.0,0.0,0.0,0.0,0.0,0.0,0.0,0.0,0.0,0.0,0.0,0.0,0.0,0.0,0.0,0.0,0.0,0.0,0.0,0.0,8.0604,8.0,2.1200523388943413,71.54,0.024970834506853574,,,,,
CoCrFeMnNi,10.1016/j.matdes.2018.01.045,FCC,8.03,,175,,,T,0.0,0.0,0.0,0.0,0.0,0.0,0.0,0.0,0.2,0.2,0.0,0.0,0.0,0.2,0.0,0.0,0.0,0.0,0.0,0.0,0.0,0.0,0.2,0.0,0.0,0.0,0.2,0.0,0.0,0.0,0.0,0.0,0.0,0.0,0.0,0.0,0.0,0.0,0.0,0.0,0.0,0.0,0.0,0.0,0.0,0.0,0.0,0.0,0.0,8.0604,8.0,2.1200523388943413,71.54,0.024970834506853574,,,,,
CoCrFeMnNi,10.1016/j.matdes.2018.01.045,FCC,8.03,,127,,,,0.0,0.0,0.0,0.0,0.0,0.0,0.0,0.0,0.2,0.2,0.0,0.0,0.0,0.2,0.0,0.0,0.0,0.0,0.0,0.0,0.0,0.0,0.2,0.0,0.0,0.0,0.2,0.0,0.0,0.0,0.0,0.0,0.0,0.0,0.0,0.0,0.0,0.0,0.0,0.0,0.0,0.0,0.0,0.0,0.0,0.0,0.0,0.0,0.0,8.0604,8.0,2.1200523388943413,71.54,0.024970834506853574,,,,,
CoCrFeMnNi,10.1016/j.matdes.2018.01.045,FCC,8.03,,190,,,,0.0,0.0,0.0,0.0,0.0,0.0,0.0,0.0,0.2,0.2,0.0,0.0,0.0,0.2,0.0,0.0,0.0,0.0,0.0,0.0,0.0,0.0,0.2,0.0,0.0,0.0,0.2,0.0,0.0,0.0,0.0,0.0,0.0,0.0,0.0,0.0,0.0,0.0,0.0,0.0,0.0,0.0,0.0,0.0,0.0,0.0,0.0,0.0,0.0,8.0604,8.0,2.1200523388943413,71.54,0.024970834506853574,,,,,
CoCuFeMnNi,10.1016/j.matdes.2018.01.045,FCC,8.39,,342,,,T,0.0,0.0,0.0,0.0,0.0,0.0,0.0,0.0,0.2,0.0,0.2,0.0,0.0,0.2,0.0,0.0,0.0,0.0,0.0,0.0,0.0,0.0,0.2,0.0,0.0,0.0,0.2,0.0,0.0,0.0,0.0,0.0,0.0,0.0,0.0,0.0,0.0,0.0,0.0,0.0,0.0,0.0,0.0,0.0,0.0,0.0,0.0,0.0,0.0,8.4224,9.0,2.4788151481064866,76.00000000000001,0.00017168560204010687,,,,,
Al8Cr6Fe40Mn35Ni11,10.1016/j.matdes.2018.01.045,FCC,7.27,,159,,,T,0.0,0.0,0.08,0.0,0.0,0.0,0.0,0.0,0.0,0.06,0.0,0.0,0.0,0.4,0.0,0.0,0.0,0.0,0.0,0.0,0.0,0.0,0.35,0.0,0.0,0.0,0.11,0.0,0.0,0.0,0.0,0.0,0.0,0.0,0.0,0.0,0.0,0.0,0.0,0.0,0.0,0.0,0.0,0.0,0.0,0.0,0.0,0.0,0.0,7.388979999999999,7.35,2.349070100143061,92.78800000000001,160.29033771000704,,,,,
Al8Co25Cu18Fe25Ni25,10.1016/j.matdes.2018.01.045,FCC,7.99,,192,,,,0.0,0.0,0.07920792079207921,0.0,0.0,0.0,0.0,0.0,0.24752475247524752,0.0,0.1782178217821782,0.0,0.0,0.24752475247524752,0.0,0.0,0.0,0.0,0.0,0.0,0.0,0.0,0.0,0.0,0.0,0.0,0.24752475247524752,0.0,0.0,0.0,0.0,0.0,0.0,0.0,0.0,0.0,0.0,0.0,0.0,0.0,0.0,0.0,0.0,0.0,0.0,0.0,0.0,0.0,0.0,8.167623762376238,8.881188118811881,2.388305039073026,53.14653465346535,5.6325792549408105,,,,,
Al10Co17Fe35Mo6Ni34,10.1016/j.matdes.2018.01.045,FCC,7.86,,215,,,T,0.0,0.0,0.09803921568627451,0.0,0.0,0.0,0.0,0.0,0.16666666666666666,0.0,0.0,0.0,0.0,0.3431372549019608,0.0,0.0,0.0,0.0,0.0,0.0,0.0,0.0,0.0,0.058823529411764705,0.0,0.0,0.3333333333333333,0.0,0.0,0.0,0.0,0.0,0.0,0.0,0.0,0.0,0.0,0.0,0.0,0.0,0.0,0.0,0.0,0.0,0.0,0.0,0.0,0.0,0.0,8.023941176470586,8.22549019607843,2.28540864356012,56.30784313725492,207.98030226288125,,,,,
CoCrFeMnNi,10.1016/j.intermet.2018.04.022,FCC,,,117,,,,0.0,0.0,0.0,0.0,0.0,0.0,0.0,0.0,0.2,0.2,0.0,0.0,0.0,0.2,0.0,0.0,0.0,0.0,0.0,0.0,0.0,0.0,0.2,0.0,0.0,0.0,0.2,0.0,0.0,0.0,0.0,0.0,0.0,0.0,0.0,0.0,0.0,0.0,0.0,0.0,0.0,0.0,0.0,0.0,0.0,0.0,0.0,0.0,0.0,8.0604,8.0,2.1200523388943413,71.54,0.024970834506853574,,,,,
CoCrFeMnNi,10.1016/j.intermet.2018.04.022,FCC,,,117,,,,0.0,0.0,0.0,0.0,0.0,0.0,0.0,0.0,0.2,0.2,0.0,0.0,0.0,0.2,0.0,0.0,0.0,0.0,0.0,0.0,0.0,0.0,0.2,0.0,0.0,0.0,0.2,0.0,0.0,0.0,0.0,0.0,0.0,0.0,0.0,0.0,0.0,0.0,0.0,0.0,0.0,0.0,0.0,0.0,0.0,0.0,0.0,0.0,0.0,8.0604,8.0,2.1200523388943413,71.54,0.024970834506853574,,,,,
CoCrFeMnNi,10.1016/j.intermet.2018.04.022,FCC,,,326,,,,0.0,0.0,0.0,0.0,0.0,0.0,0.0,0.0,0.2,0.2,0.0,0.0,0.0,0.2,0.0,0.0,0.0,0.0,0.0,0.0,0.0,0.0,0.2,0.0,0.0,0.0,0.2,0.0,0.0,0.0,0.0,0.0,0.0,0.0,0.0,0.0,0.0,0.0,0.0,0.0,0.0,0.0,0.0,0.0,0.0,0.0,0.0,0.0,0.0,8.0604,8.0,2.1200523388943413,71.54,0.024970834506853574,,,,,
CoCrFeMnNi,10.1016/j.intermet.2018.04.022,FCC,,201.6,147,,,,0.0,0.0,0.0,0.0,0.0,0.0,0.0,0.0,0.2,0.2,0.0,0.0,0.0,0.2,0.0,0.0,0.0,0.0,0.0,0.0,0.0,0.0,0.2,0.0,0.0,0.0,0.2,0.0,0.0,0.0,0.0,0.0,0.0,0.0,0.0,0.0,0.0,0.0,0.0,0.0,0.0,0.0,0.0,0.0,0.0,0.0,0.0,0.0,0.0,8.0604,8.0,2.1200523388943413,71.54,0.024970834506853574,,,,,
CoCrFeNi,10.1016/j.intermet.2018.04.022,FCC,,215.0,123,,,,0.0,0.0,0.0,0.0,0.0,0.0,0.0,0.0,0.25,0.25,0.0,0.0,0.0,0.25,0.0,0.0,0.0,0.0,0.0,0.0,0.0,0.0,0.0,0.0,0.0,0.0,0.25,0.0,0.0,0.0,0.0,0.0,0.0,0.0,0.0,0.0,0.0,0.0,0.0,0.0,0.0,0.0,0.0,0.0,0.0,0.0,0.0,0.0,0.0,8.208,8.25,1.9681626390487152,47.72500000000002,0.048382931470433814,,,,,
CoFeMnNi,10.1016/j.intermet.2018.04.022,FCC,,187.9,131,,,,0.0,0.0,0.0,0.0,0.0,0.0,0.0,0.0,0.25,0.0,0.0,0.0,0.0,0.25,0.0,0.0,0.0,0.0,0.0,0.0,0.0,0.0,0.25,0.0,0.0,0.0,0.25,0.0,0.0,0.0,0.0,0.0,0.0,0.0,0.0,0.0,0.0,0.0,0.0,0.0,0.0,0.0,0.0,0.0,0.0,0.0,0.0,0.0,0.0,8.288,8.5,2.4101508916323726,83.15000000000002,1.7003821385962294e-07,,,,,
CoFeNi,10.1016/j.intermet.2018.04.022,FCC,,162.0,161,,,,0.0,0.0,0.0,0.0,0.0,0.0,0.0,0.0,0.3333333333333333,0.0,0.0,0.0,0.0,0.3333333333333333,0.0,0.0,0.0,0.0,0.0,0.0,0.0,0.0,0.0,0.0,0.0,0.0,0.3333333333333333,0.0,0.0,0.0,0.0,0.0,0.0,0.0,0.0,0.0,0.0,0.0,0.0,0.0,0.0,0.0,0.0,0.0,0.0,0.0,0.0,0.0,0.0,8.560666666666666,9.0,2.257340241796199,55.26666666666668,1.9149100511319756e-05,,,,,
FeMnNi,10.1016/j.intermet.2018.04.022,FCC,,181.0,176,,,,0.0,0.0,0.0,0.0,0.0,0.0,0.0,0.0,0.0,0.0,0.0,0.0,0.0,0.3333333333333333,0.0,0.0,0.0,0.0,0.0,0.0,0.0,0.0,0.3333333333333333,0.0,0.0,0.0,0.3333333333333333,0.0,0.0,0.0,0.0,0.0,0.0,0.0,0.0,0.0,0.0,0.0,0.0,0.0,0.0,0.0,0.0,0.0,0.0,0.0,0.0,0.0,0.0,8.084,8.333333333333334,2.398907103825136,95.06666666666665,7.199921173873858e-05,,,,,
CoMnNi,10.1016/j.intermet.2018.04.022,FCC,,189.4,178,,,,0.0,0.0,0.0,0.0,0.0,0.0,0.0,0.0,0.3333333333333333,0.0,0.0,0.0,0.0,0.0,0.0,0.0,0.0,0.0,0.0,0.0,0.0,0.0,0.3333333333333333,0.0,0.0,0.0,0.3333333333333333,0.0,0.0,0.0,0.0,0.0,0.0,0.0,0.0,0.0,0.0,0.0,0.0,0.0,0.0,0.0,0.0,0.0,0.0,0.0,0.0,0.0,0.0,8.426,8.666666666666666,2.55128205128205,92.26666666666667,,,,,,
FeNi,10.1016/j.intermet.2018.04.022,FCC,,166.2,139,,,,0.0,0.0,0.0,0.0,0.0,0.0,0.0,0.0,0.0,0.0,0.0,0.0,0.0,0.5,0.0,0.0,0.0,0.0,0.0,0.0,0.0,0.0,0.0,0.0,0.0,0.0,0.5,0.0,0.0,0.0,0.0,0.0,0.0,0.0,0.0,0.0,0.0,0.0,0.0,0.0,0.0,0.0,0.0,0.0,0.0,0.0,0.0,0.0,0.0,8.391,9.0,2.1729323308270674,59.20000000000002,0.0028876575090075007,,,,,
CoNi,10.1016/j.intermet.2018.04.022,FCC,,216.7,59,,,,0.0,0.0,0.0,0.0,0.0,0.0,0.0,0.0,0.5,0.0,0.0,0.0,0.0,0.0,0.0,0.0,0.0,0.0,0.0,0.0,0.0,0.0,0.0,0.0,0.0,0.0,0.5,0.0,0.0,0.0,0.0,0.0,0.0,0.0,0.0,0.0,0.0,0.0,0.0,0.0,0.0,0.0,0.0,0.0,0.0,0.0,0.0,0.0,0.0,8.904,9.5,2.3693693693693696,55.00000000000003,,,,,,
Ni,10.1016/j.intermet.2018.04.022,FCC,,199.1,10,,,,0.0,0.0,0.0,0.0,0.0,0.0,0.0,0.0,0.0,0.0,0.0,0.0,0.0,0.0,0.0,0.0,0.0,0.0,0.0,0.0,0.0,0.0,0.0,0.0,0.0,0.0,1.0,0.0,0.0,0.0,0.0,0.0,0.0,0.0,0.0,0.0,0.0,0.0,0.0,0.0,0.0,0.0,0.0,0.0,0.0,0.0,0.0,0.0,0.0,8.908,10.0,2.2982456140350878,62.60000000000002,,,,,,
Ni1.5Co1.5CrFeTi0.5,10.1016/j.scriptamat.2018.07.034,FCC,,213.0,1267,,,T,0.0,0.0,0.0,0.0,0.0,0.0,0.0,0.0,0.2727272727272727,0.18181818181818182,0.0,0.0,0.0,0.18181818181818182,0.0,0.0,0.0,0.0,0.0,0.0,0.0,0.0,0.0,0.0,0.0,0.0,0.2727272727272727,0.0,0.0,0.0,0.0,0.0,0.0,0.0,0.0,0.0,0.0,0.0,0.0,0.0,0.0,0.09090909090909091,0.0,0.0,0.0,0.0,0.0,0.0,0.0,7.998,8.09090909090909,2.0705128205128207,51.58181818181819,96.75495865378271,,,,,
Ni1.5Co1.5CrFeTi0.5,10.1016/j.scriptamat.2018.07.034,FCC,,213.0,1289,,,T,0.0,0.0,0.0,0.0,0.0,0.0,0.0,0.0,0.2727272727272727,0.18181818181818182,0.0,0.0,0.0,0.18181818181818182,0.0,0.0,0.0,0.0,0.0,0.0,0.0,0.0,0.0,0.0,0.0,0.0,0.2727272727272727,0.0,0.0,0.0,0.0,0.0,0.0,0.0,0.0,0.0,0.0,0.0,0.0,0.0,0.0,0.09090909090909091,0.0,0.0,0.0,0.0,0.0,0.0,0.0,7.998,8.09090909090909,2.0705128205128207,51.58181818181819,96.75495865378271,,,,,
Ni1.5Co1.5CrFeTi0.5,10.1016/j.scriptamat.2018.07.034,FCC,,223.0,,1048.0,,T,0.0,0.0,0.0,0.0,0.0,0.0,0.0,0.0,0.2727272727272727,0.18181818181818182,0.0,0.0,0.0,0.18181818181818182,0.0,0.0,0.0,0.0,0.0,0.0,0.0,0.0,0.0,0.0,0.0,0.0,0.2727272727272727,0.0,0.0,0.0,0.0,0.0,0.0,0.0,0.0,0.0,0.0,0.0,0.0,0.0,0.0,0.09090909090909091,0.0,0.0,0.0,0.0,0.0,0.0,0.0,7.998,8.09090909090909,2.0705128205128207,51.58181818181819,96.75495865378271,,,,,
Ni1.5Co1.5CrFeTi0.5,10.1016/j.scriptamat.2018.07.034,FCC,,223.0,,1060.0,,T,0.0,0.0,0.0,0.0,0.0,0.0,0.0,0.0,0.2727272727272727,0.18181818181818182,0.0,0.0,0.0,0.18181818181818182,0.0,0.0,0.0,0.0,0.0,0.0,0.0,0.0,0.0,0.0,0.0,0.0,0.2727272727272727,0.0,0.0,0.0,0.0,0.0,0.0,0.0,0.0,0.0,0.0,0.0,0.0,0.0,0.0,0.09090909090909091,0.0,0.0,0.0,0.0,0.0,0.0,0.0,7.998,8.09090909090909,2.0705128205128207,51.58181818181819,96.75495865378271,,,,,
Al1.25CoCrCuFeNi,10.1016/j.msea.2017.12.084,,,,1350,,,C,0.0,0.0,0.2,0.0,0.0,0.0,0.0,0.0,0.16,0.16,0.16,0.0,0.0,0.16,0.0,0.0,0.0,0.0,0.0,0.0,0.0,0.0,0.0,0.0,0.0,0.0,0.16,0.0,0.0,0.0,0.0,0.0,0.0,0.0,0.0,0.0,0.0,0.0,0.0,0.0,0.0,0.0,0.0,0.0,0.0,0.0,0.0,0.0,0.0,7.22672,7.64,2.235511713933415,47.367999999999995,126.17788341242904,,,,,
Al1.25CoCrCuFeNi,10.1016/j.msea.2017.12.084,,,,1300,,,,0.0,0.0,0.2,0.0,0.0,0.0,0.0,0.0,0.16,0.16,0.16,0.0,0.0,0.16,0.0,0.0,0.0,0.0,0.0,0.0,0.0,0.0,0.0,0.0,0.0,0.0,0.16,0.0,0.0,0.0,0.0,0.0,0.0,0.0,0.0,0.0,0.0,0.0,0.0,0.0,0.0,0.0,0.0,0.0,0.0,0.0,0.0,0.0,0.0,7.22672,7.64,2.235511713933415,47.367999999999995,126.17788341242904,,,,,
Al1.25CoCrCuFeNi,10.1016/j.msea.2017.12.084,,,,1500,,,,0.0,0.0,0.2,0.0,0.0,0.0,0.0,0.0,0.16,0.16,0.16,0.0,0.0,0.16,0.0,0.0,0.0,0.0,0.0,0.0,0.0,0.0,0.0,0.0,0.0,0.0,0.16,0.0,0.0,0.0,0.0,0.0,0.0,0.0,0.0,0.0,0.0,0.0,0.0,0.0,0.0,0.0,0.0,0.0,0.0,0.0,0.0,0.0,0.0,7.22672,7.64,2.235511713933415,47.367999999999995,126.17788341242904,,,,,
Al1.25CoCrCuFeNi,10.1016/j.msea.2017.12.084,,,,1000,,,,0.0,0.0,0.2,0.0,0.0,0.0,0.0,0.0,0.16,0.16,0.16,0.0,0.0,0.16,0.0,0.0,0.0,0.0,0.0,0.0,0.0,0.0,0.0,0.0,0.0,0.0,0.16,0.0,0.0,0.0,0.0,0.0,0.0,0.0,0.0,0.0,0.0,0.0,0.0,0.0,0.0,0.0,0.0,0.0,0.0,0.0,0.0,0.0,0.0,7.22672,7.64,2.235511713933415,47.367999999999995,126.17788341242904,,,,,
Al1.25CoCrCuFeNi,10.1016/j.msea.2017.12.084,,,,790,,,T,0.0,0.0,0.2,0.0,0.0,0.0,0.0,0.0,0.16,0.16,0.16,0.0,0.0,0.16,0.0,0.0,0.0,0.0,0.0,0.0,0.0,0.0,0.0,0.0,0.0,0.0,0.16,0.0,0.0,0.0,0.0,0.0,0.0,0.0,0.0,0.0,0.0,0.0,0.0,0.0,0.0,0.0,0.0,0.0,0.0,0.0,0.0,0.0,0.0,7.22672,7.64,2.235511713933415,47.367999999999995,126.17788341242904,,,,,
Al1.25CoCrCuFeNi,10.1016/j.msea.2017.12.084,,,,1040,,,,0.0,0.0,0.2,0.0,0.0,0.0,0.0,0.0,0.16,0.16,0.16,0.0,0.0,0.16,0.0,0.0,0.0,0.0,0.0,0.0,0.0,0.0,0.0,0.0,0.0,0.0,0.16,0.0,0.0,0.0,0.0,0.0,0.0,0.0,0.0,0.0,0.0,0.0,0.0,0.0,0.0,0.0,0.0,0.0,0.0,0.0,0.0,0.0,0.0,7.22672,7.64,2.235511713933415,47.367999999999995,126.17788341242904,,,,,
Al1.25CoCrCuFeNi,10.1016/j.msea.2017.12.084,,,,1430,,,,0.0,0.0,0.2,0.0,0.0,0.0,0.0,0.0,0.16,0.16,0.16,0.0,0.0,0.16,0.0,0.0,0.0,0.0,0.0,0.0,0.0,0.0,0.0,0.0,0.0,0.0,0.16,0.0,0.0,0.0,0.0,0.0,0.0,0.0,0.0,0.0,0.0,0.0,0.0,0.0,0.0,0.0,0.0,0.0,0.0,0.0,0.0,0.0,0.0,7.22672,7.64,2.235511713933415,47.367999999999995,126.17788341242904,,,,,
Al1.25CoCrCuFeNi,10.1016/j.msea.2017.12.084,,,,2050,,,,0.0,0.0,0.2,0.0,0.0,0.0,0.0,0.0,0.16,0.16,0.16,0.0,0.0,0.16,0.0,0.0,0.0,0.0,0.0,0.0,0.0,0.0,0.0,0.0,0.0,0.0,0.16,0.0,0.0,0.0,0.0,0.0,0.0,0.0,0.0,0.0,0.0,0.0,0.0,0.0,0.0,0.0,0.0,0.0,0.0,0.0,0.0,0.0,0.0,7.22672,7.64,2.235511713933415,47.367999999999995,126.17788341242904,,,,,
Al1.25CoCrCuFeNi,10.1016/j.msea.2017.12.084,,,,1900,,,,0.0,0.0,0.2,0.0,0.0,0.0,0.0,0.0,0.16,0.16,0.16,0.0,0.0,0.16,0.0,0.0,0.0,0.0,0.0,0.0,0.0,0.0,0.0,0.0,0.0,0.0,0.16,0.0,0.0,0.0,0.0,0.0,0.0,0.0,0.0,0.0,0.0,0.0,0.0,0.0,0.0,0.0,0.0,0.0,0.0,0.0,0.0,0.0,0.0,7.22672,7.64,2.235511713933415,47.367999999999995,126.17788341242904,,,,,
Al1.25CoCrCuFeNi,10.1016/j.msea.2017.12.084,,,,1860,,,,0.0,0.0,0.2,0.0,0.0,0.0,0.0,0.0,0.16,0.16,0.16,0.0,0.0,0.16,0.0,0.0,0.0,0.0,0.0,0.0,0.0,0.0,0.0,0.0,0.0,0.0,0.16,0.0,0.0,0.0,0.0,0.0,0.0,0.0,0.0,0.0,0.0,0.0,0.0,0.0,0.0,0.0,0.0,0.0,0.0,0.0,0.0,0.0,0.0,7.22672,7.64,2.235511713933415,47.367999999999995,126.17788341242904,,,,,
Al1.25CoCrCuFeNi,10.1016/j.msea.2017.12.084,,,,1760,,,C,0.0,0.0,0.2,0.0,0.0,0.0,0.0,0.0,0.16,0.16,0.16,0.0,0.0,0.16,0.0,0.0,0.0,0.0,0.0,0.0,0.0,0.0,0.0,0.0,0.0,0.0,0.16,0.0,0.0,0.0,0.0,0.0,0.0,0.0,0.0,0.0,0.0,0.0,0.0,0.0,0.0,0.0,0.0,0.0,0.0,0.0,0.0,0.0,0.0,7.22672,7.64,2.235511713933415,47.367999999999995,126.17788341242904,,,,,
Al1.25CoCrCuFeNi,10.1016/j.msea.2017.12.084,,,,1200,,,,0.0,0.0,0.2,0.0,0.0,0.0,0.0,0.0,0.16,0.16,0.16,0.0,0.0,0.16,0.0,0.0,0.0,0.0,0.0,0.0,0.0,0.0,0.0,0.0,0.0,0.0,0.16,0.0,0.0,0.0,0.0,0.0,0.0,0.0,0.0,0.0,0.0,0.0,0.0,0.0,0.0,0.0,0.0,0.0,0.0,0.0,0.0,0.0,0.0,7.22672,7.64,2.235511713933415,47.367999999999995,126.17788341242904,,,,,
Al1.25CoCrCuFeNi,10.1016/j.msea.2017.12.084,,,,1200,,,,0.0,0.0,0.2,0.0,0.0,0.0,0.0,0.0,0.16,0.16,0.16,0.0,0.0,0.16,0.0,0.0,0.0,0.0,0.0,0.0,0.0,0.0,0.0,0.0,0.0,0.0,0.16,0.0,0.0,0.0,0.0,0.0,0.0,0.0,0.0,0.0,0.0,0.0,0.0,0.0,0.0,0.0,0.0,0.0,0.0,0.0,0.0,0.0,0.0,7.22672,7.64,2.235511713933415,47.367999999999995,126.17788341242904,,,,,
Al1.25CoCrCuFeNi,10.1016/j.msea.2017.12.084,,,,1020,,,,0.0,0.0,0.2,0.0,0.0,0.0,0.0,0.0,0.16,0.16,0.16,0.0,0.0,0.16,0.0,0.0,0.0,0.0,0.0,0.0,0.0,0.0,0.0,0.0,0.0,0.0,0.16,0.0,0.0,0.0,0.0,0.0,0.0,0.0,0.0,0.0,0.0,0.0,0.0,0.0,0.0,0.0,0.0,0.0,0.0,0.0,0.0,0.0,0.0,7.22672,7.64,2.235511713933415,47.367999999999995,126.17788341242904,,,,,
Al0.1CrCoFeNi,10.1016/j.ultsonch.2017.09.044,,7.45,186.0,160,,,,0.0,0.0,0.02439024390243903,0.0,0.0,0.0,0.0,0.0,0.24390243902439027,0.24390243902439027,0.0,0.0,0.0,0.24390243902439027,0.0,0.0,0.0,0.0,0.0,0.0,0.0,0.0,0.0,0.0,0.0,0.0,0.24390243902439027,0.0,0.0,0.0,0.0,0.0,0.0,0.0,0.0,0.0,0.0,0.0,0.0,0.0,0.0,0.0,0.0,0.0,0.0,0.0,0.0,0.0,0.0,8.073658536585366,8.121951219512196,1.9856711915535452,47.687804878048794,28.471447548757506,,,,,
Al0.15CoCrCuFeNiC,10.1016/j.jallcom.2018.05.180,FCC,7.73,148.3,2047,,,,0.0,0.0,0.024390243902439022,0.0,0.0,0.0,0.16260162601626016,0.0,0.16260162601626016,0.16260162601626016,0.16260162601626016,0.0,0.0,0.16260162601626016,0.0,0.0,0.0,0.0,0.0,0.0,0.0,0.0,0.0,0.0,0.0,0.0,0.16260162601626016,0.0,0.0,0.0,0.0,0.0,0.0,0.0,0.0,0.0,0.0,0.0,0.0,0.0,0.0,0.0,0.0,0.0,0.0,0.0,0.0,0.0,0.0,,,,,,,,,,
Al0.15CoCrCuFeNiTiC,10.1016/j.jallcom.2018.05.180,FCC+BCC,6.87,161.3,2199,,,,0.0,0.0,0.02097902097902098,0.0,0.0,0.0,0.13986013986013987,0.0,0.13986013986013987,0.13986013986013987,0.13986013986013987,0.0,0.0,0.13986013986013987,0.0,0.0,0.0,0.0,0.0,0.0,0.0,0.0,0.0,0.0,0.0,0.0,0.13986013986013987,0.0,0.0,0.0,0.0,0.0,0.0,0.0,0.0,0.0,0.0,0.0,0.0,0.0,0.0,0.13986013986013987,0.0,0.0,0.0,0.0,0.0,0.0,0.0,,,,,,,,,,
Al0.15CoCrCuFeNiTi2C,10.1016/j.jallcom.2018.05.180,FCC+BCC,6.7,179.3,2877,,,,0.0,0.0,0.01840490797546012,0.0,0.0,0.0,0.12269938650306748,0.0,0.12269938650306748,0.12269938650306748,0.12269938650306748,0.0,0.0,0.12269938650306748,0.0,0.0,0.0,0.0,0.0,0.0,0.0,0.0,0.0,0.0,0.0,0.0,0.12269938650306748,0.0,0.0,0.0,0.0,0.0,0.0,0.0,0.0,0.0,0.0,0.0,0.0,0.0,0.0,0.24539877300613497,0.0,0.0,0.0,0.0,0.0,0.0,0.0,,,,,,,,,,
Ti,10.1016/j.intermet.2018.07.008,BCC,,116.0,195,,,,0.0,0.0,0.0,0.0,0.0,0.0,0.0,0.0,0.0,0.0,0.0,0.0,0.0,0.0,0.0,0.0,0.0,0.0,0.0,0.0,0.0,0.0,0.0,0.0,0.0,0.0,0.0,0.0,0.0,0.0,0.0,0.0,0.0,0.0,0.0,0.0,0.0,0.0,0.0,0.0,0.0,1.0,0.0,0.0,0.0,0.0,0.0,0.0,0.0,4.506,4.0,2.4444444444444446,75.60000000000001,,,,,,
Zr,10.1016/j.intermet.2018.07.008,BCC,,88.0,280,,,,0.0,0.0,0.0,0.0,0.0,0.0,0.0,0.0,0.0,0.0,0.0,0.0,0.0,0.0,0.0,0.0,0.0,0.0,0.0,0.0,0.0,0.0,0.0,0.0,0.0,0.0,0.0,0.0,0.0,0.0,0.0,0.0,0.0,0.0,0.0,0.0,0.0,0.0,0.0,0.0,0.0,0.0,0.0,0.0,0.0,0.0,0.0,0.0,1.0,6.52,4.0,2.791666666666668,64.1,,,,,,
Nb,10.1016/j.intermet.2018.07.008,BCC,,105.0,240,,,,0.0,0.0,0.0,0.0,0.0,0.0,0.0,0.0,0.0,0.0,0.0,0.0,0.0,0.0,0.0,0.0,0.0,0.0,0.0,0.0,0.0,0.0,0.0,0.0,0.0,1.0,0.0,0.0,0.0,0.0,0.0,0.0,0.0,0.0,0.0,0.0,0.0,0.0,0.0,0.0,0.0,0.0,0.0,0.0,0.0,0.0,0.0,0.0,0.0,8.57,5.0,4.666666666666667,125.8,0.0,,,,,
Ta,10.1016/j.intermet.2018.07.008,BCC,,186.0,170,,,,0.0,0.0,0.0,0.0,0.0,0.0,0.0,0.0,0.0,0.0,0.0,0.0,0.0,0.0,0.0,0.0,0.0,0.0,0.0,0.0,0.0,0.0,0.0,0.0,0.0,0.0,0.0,0.0,0.0,0.0,0.0,0.0,0.0,0.0,0.0,0.0,0.0,0.0,0.0,0.0,1.0,0.0,0.0,0.0,0.0,0.0,0.0,0.0,0.0,16.69,5.0,2.7916666666666674,94.79999999999998,0.0,,,,,
TiZrNbTaMo,10.1016/j.intermet.2018.07.008,BCC,,153.0,1400,,,,0.0,0.0,0.0,0.0,0.0,0.0,0.0,0.0,0.0,0.0,0.0,0.0,0.0,0.0,0.0,0.0,0.0,0.0,0.0,0.0,0.0,0.0,0.0,0.2,0.0,0.2,0.0,0.0,0.0,0.0,0.0,0.0,0.0,0.0,0.0,0.0,0.0,0.0,0.0,0.0,0.2,0.2,0.0,0.0,0.0,0.0,0.0,0.0,0.2,9.3132,4.8,2.831223628691984,85.19999999999999,293.4298649676451,,,,,
Nb25Mo25Ta25W25,10.1016/j.msea.2018.09.089,BCC,,,2460,,,C,0.0,0.0,0.0,0.0,0.0,0.0,0.0,0.0,0.0,0.0,0.0,0.0,0.0,0.0,0.0,0.0,0.0,0.0,0.0,0.0,0.0,0.0,0.0,0.25,0.0,0.25,0.0,0.0,0.0,0.0,0.0,0.0,0.0,0.0,0.0,0.0,0.0,0.0,0.0,0.0,0.25,0.0,0.0,0.0,0.25,0.0,0.0,0.0,0.0,13.697500000000002,5.5,2.651741293532339,87.14999999999998,214.5952863835683,,,,,
Ti8Nb23Mo23Ta23W23,10.1016/j.msea.2018.09.089,BCC,,,2377,,,C,0.0,0.0,0.0,0.0,0.0,0.0,0.0,0.0,0.0,0.0,0.0,0.0,0.0,0.0,0.0,0.0,0.0,0.0,0.0,0.0,0.0,0.0,0.0,0.23,0.0,0.23,0.0,0.0,0.0,0.0,0.0,0.0,0.0,0.0,0.0,0.0,0.0,0.0,0.0,0.0,0.23,0.08,0.0,0.0,0.23,0.0,0.0,0.0,0.0,12.962180000000002,5.380000000000001,2.634025717111771,86.22600000000001,166.6040503421434,,,,,
Nb25Mo25Ta25W25,10.1016/j.msea.2018.09.089,BCC,,,1058,,,C,0.0,0.0,0.0,0.0,0.0,0.0,0.0,0.0,0.0,0.0,0.0,0.0,0.0,0.0,0.0,0.0,0.0,0.0,0.0,0.0,0.0,0.0,0.0,0.25,0.0,0.25,0.0,0.0,0.0,0.0,0.0,0.0,0.0,0.0,0.0,0.0,0.0,0.0,0.0,0.0,0.25,0.0,0.0,0.0,0.25,0.0,0.0,0.0,0.0,13.697500000000002,5.5,2.651741293532339,87.14999999999998,214.5952863835683,,,,,
Ti30Zr25Hf15Nb20Ta10,10.1016/j.msea.2017.10.073,BCC,,75.0,1060,,,,0.0,0.0,0.0,0.0,0.0,0.0,0.0,0.0,0.0,0.0,0.0,0.0,0.0,0.0,0.0,0.0,0.15,0.0,0.0,0.0,0.0,0.0,0.0,0.0,0.0,0.2,0.0,0.0,0.0,0.0,0.0,0.0,0.0,0.0,0.0,0.0,0.0,0.0,0.0,0.0,0.1,0.3,0.0,0.0,0.0,0.0,0.0,0.0,0.25,8.3613,4.3,3.0111482720178375,83.14000000000001,12.971926090228475,,,,,
Ti30Zr25Hf15Nb20Ta10,10.1016/j.msea.2017.10.073,BCC,,78.0,1260,,,,0.0,0.0,0.0,0.0,0.0,0.0,0.0,0.0,0.0,0.0,0.0,0.0,0.0,0.0,0.0,0.0,0.15,0.0,0.0,0.0,0.0,0.0,0.0,0.0,0.0,0.2,0.0,0.0,0.0,0.0,0.0,0.0,0.0,0.0,0.0,0.0,0.0,0.0,0.0,0.0,0.1,0.3,0.0,0.0,0.0,0.0,0.0,0.0,0.25,8.3613,4.3,3.0111482720178375,83.14000000000001,12.971926090228475,,,,,
Ti30Zr25Hf15Nb20Ta10,10.1016/j.msea.2017.10.073,BCC,,78.0,1290,,,,0.0,0.0,0.0,0.0,0.0,0.0,0.0,0.0,0.0,0.0,0.0,0.0,0.0,0.0,0.0,0.0,0.15,0.0,0.0,0.0,0.0,0.0,0.0,0.0,0.0,0.2,0.0,0.0,0.0,0.0,0.0,0.0,0.0,0.0,0.0,0.0,0.0,0.0,0.0,0.0,0.1,0.3,0.0,0.0,0.0,0.0,0.0,0.0,0.25,8.3613,4.3,3.0111482720178375,83.14000000000001,12.971926090228475,,,,,
Ti30Zr25Hf15Nb20Ta10,10.1016/j.msea.2017.10.073,BCC,,80.0,1040,,,,0.0,0.0,0.0,0.0,0.0,0.0,0.0,0.0,0.0,0.0,0.0,0.0,0.0,0.0,0.0,0.0,0.15,0.0,0.0,0.0,0.0,0.0,0.0,0.0,0.0,0.2,0.0,0.0,0.0,0.0,0.0,0.0,0.0,0.0,0.0,0.0,0.0,0.0,0.0,0.0,0.1,0.3,0.0,0.0,0.0,0.0,0.0,0.0,0.25,8.3613,4.3,3.0111482720178375,83.14000000000001,12.971926090228475,,,,,
CoCrFeNiMnTi0.1,10.1016/j.msea.2018.04.014,,,,350,,,T,0.0,0.0,0.0,0.0,0.0,0.0,0.0,0.0,0.19607843137254904,0.19607843137254904,0.0,0.0,0.0,0.19607843137254904,0.0,0.0,0.0,0.0,0.0,0.0,0.0,0.0,0.19607843137254904,0.0,0.0,0.0,0.19607843137254904,0.0,0.0,0.0,0.0,0.0,0.0,0.0,0.0,0.0,0.0,0.0,0.0,0.0,0.0,0.019607843137254905,0.0,0.0,0.0,0.0,0.0,0.0,0.0,7.990705882352942,7.921568627450981,2.125683060109291,71.61960784313727,15.39564387563883,,,,,
CoCrFeNiMnTi0.1,10.1016/j.msea.2018.04.014,,,,1950,,,T,0.0,0.0,0.0,0.0,0.0,0.0,0.0,0.0,0.19607843137254904,0.19607843137254904,0.0,0.0,0.0,0.19607843137254904,0.0,0.0,0.0,0.0,0.0,0.0,0.0,0.0,0.19607843137254904,0.0,0.0,0.0,0.19607843137254904,0.0,0.0,0.0,0.0,0.0,0.0,0.0,0.0,0.0,0.0,0.0,0.0,0.0,0.0,0.019607843137254905,0.0,0.0,0.0,0.0,0.0,0.0,0.0,7.990705882352942,7.921568627450981,2.125683060109291,71.61960784313727,15.39564387563883,,,,,
CoCrFeNiMn,10.1016/j.msea.2018.04.014,,,,300,,,T,0.0,0.0,0.0,0.0,0.0,0.0,0.0,0.0,0.2,0.2,0.0,0.0,0.0,0.2,0.0,0.0,0.0,0.0,0.0,0.0,0.0,0.0,0.2,0.0,0.0,0.0,0.2,0.0,0.0,0.0,0.0,0.0,0.0,0.0,0.0,0.0,0.0,0.0,0.0,0.0,0.0,0.0,0.0,0.0,0.0,0.0,0.0,0.0,0.0,8.0604,8.0,2.1200523388943413,71.54,0.024970834506853574,,,,,
CoCrFeNiMn,10.1016/j.msea.2018.04.014,,,,1400,,,T,0.0,0.0,0.0,0.0,0.0,0.0,0.0,0.0,0.2,0.2,0.0,0.0,0.0,0.2,0.0,0.0,0.0,0.0,0.0,0.0,0.0,0.0,0.2,0.0,0.0,0.0,0.2,0.0,0.0,0.0,0.0,0.0,0.0,0.0,0.0,0.0,0.0,0.0,0.0,0.0,0.0,0.0,0.0,0.0,0.0,0.0,0.0,0.0,0.0,8.0604,8.0,2.1200523388943413,71.54,0.024970834506853574,,,,,
CoCrFeNiMn,10.1016/j.msea.2018.04.014,,,,,370.0,,T,0.0,0.0,0.0,0.0,0.0,0.0,0.0,0.0,0.2,0.2,0.0,0.0,0.0,0.2,0.0,0.0,0.0,0.0,0.0,0.0,0.0,0.0,0.2,0.0,0.0,0.0,0.2,0.0,0.0,0.0,0.0,0.0,0.0,0.0,0.0,0.0,0.0,0.0,0.0,0.0,0.0,0.0,0.0,0.0,0.0,0.0,0.0,0.0,0.0,8.0604,8.0,2.1200523388943413,71.54,0.024970834506853574,,,,,
CrMnFeV,10.1016/j.jmst.2018.02.026,BCC+BCC1,,,727,,,C,0.0,0.0,0.0,0.0,0.0,0.0,0.0,0.0,0.0,0.25,0.0,0.0,0.0,0.25,0.0,0.0,0.0,0.0,0.0,0.0,0.0,0.0,0.25,0.0,0.0,0.0,0.0,0.0,0.0,0.0,0.0,0.0,0.0,0.0,0.0,0.0,0.0,0.0,0.0,0.0,0.0,0.0,0.25,0.0,0.0,0.0,0.0,0.0,0.0,7.151,6.5,2.234060761660248,93.72500000000001,56.494857745818095,,,,,
CrMn0.3FeVCu0.06,10.1016/j.jmst.2018.02.026,FCC+BCC,,,1273,,,C,0.0,0.0,0.0,0.0,0.0,0.0,0.0,0.0,0.0,0.2976190476190476,0.017857142857142856,0.0,0.0,0.2976190476190476,0.0,0.0,0.0,0.0,0.0,0.0,0.0,0.0,0.08928571428571427,0.0,0.0,0.0,0.0,0.0,0.0,0.0,0.0,0.0,0.0,0.0,0.0,0.0,0.0,0.0,0.0,0.0,0.0,0.0,0.2976190476190476,0.0,0.0,0.0,0.0,0.0,0.0,7.116845238095238,6.476190476190476,2.124244197386386,77.67380952380955,56.05263609229685,,,,,
CrMn0.5FeVCu0.10,10.1016/j.jmst.2018.02.026,FCC+BCC,,,1087,,,C,0.0,0.0,0.0,0.0,0.0,0.0,0.0,0.0,0.0,0.2777777777777778,0.02777777777777778,0.0,0.0,0.2777777777777778,0.0,0.0,0.0,0.0,0.0,0.0,0.0,0.0,0.1388888888888889,0.0,0.0,0.0,0.0,0.0,0.0,0.0,0.0,0.0,0.0,0.0,0.0,0.0,0.0,0.0,0.0,0.0,0.0,0.0,0.2777777777777778,0.0,0.0,0.0,0.0,0.0,0.0,7.156944444444444,6.555555555555556,2.166666666666667,82.28888888888888,55.17510365689724,,,,,
CrMn0.7FeVCu0.14,10.1016/j.jmst.2018.02.026,FCC+BCC,,,1068,,,C,0.0,0.0,0.0,0.0,0.0,0.0,0.0,0.0,0.0,0.2604166666666667,0.036458333333333336,0.0,0.0,0.2604166666666667,0.0,0.0,0.0,0.0,0.0,0.0,0.0,0.0,0.18229166666666666,0.0,0.0,0.0,0.0,0.0,0.0,0.0,0.0,0.0,0.0,0.0,0.0,0.0,0.0,0.0,0.0,0.0,0.0,0.0,0.2604166666666667,0.0,0.0,0.0,0.0,0.0,0.0,7.192031250000001,6.624999999999999,2.205006169575181,86.32708333333333,53.290156505616565,,,,,
CrMnFeVCu0.20,10.1016/j.jmst.2018.02.026,FCC+BCC,,,862,,,C,0.0,0.0,0.0,0.0,0.0,0.0,0.0,0.0,0.0,0.2380952380952381,0.04761904761904762,0.0,0.0,0.2380952380952381,0.0,0.0,0.0,0.0,0.0,0.0,0.0,0.0,0.2380952380952381,0.0,0.0,0.0,0.0,0.0,0.0,0.0,0.0,0.0,0.0,0.0,0.0,0.0,0.0,0.0,0.0,0.0,0.0,0.0,0.2380952380952381,0.0,0.0,0.0,0.0,0.0,0.0,7.2371428571428575,6.714285714285715,2.256062474311549,91.51904761904761,49.36729001170788,,,,,
Fe36Mn21Cr18Ni15Al10,10.1016/j.intermet.2018.09.010,,,,910,,,C,0.0,0.0,0.1,0.0,0.0,0.0,0.0,0.0,0.0,0.18,0.0,0.0,0.0,0.36,0.0,0.0,0.0,0.0,0.0,0.0,0.0,0.0,0.21,0.0,0.0,0.0,0.15,0.0,0.0,0.0,0.0,0.0,0.0,0.0,0.0,0.0,0.0,0.0,0.0,0.0,0.0,0.0,0.0,0.0,0.0,0.0,0.0,0.0,0.0,7.296539999999999,7.2299999999999995,2.136534281762498,73.644,242.49684115099956,,,,,
Fe36Co21Cr18Ni15Al10,10.1016/j.intermet.2018.09.010,,,,250,,,C,0.0,0.0,0.1,0.0,0.0,0.0,0.0,0.0,0.21,0.18,0.0,0.0,0.0,0.36,0.0,0.0,0.0,0.0,0.0,0.0,0.0,0.0,0.0,0.0,0.0,0.0,0.15,0.0,0.0,0.0,0.0,0.0,0.0,0.0,0.0,0.0,0.0,0.0,0.0,0.0,0.0,0.0,0.0,0.0,0.0,0.0,0.0,0.0,0.0,7.59684,7.65,2.06199099358053,48.570000000000036,207.06063397813253,,,,,
Fe35Mn20Cr17Ni12Al12Ti4,10.1016/j.intermet.2018.09.010,,,,1280,,,C,0.0,0.0,0.12,0.0,0.0,0.0,0.0,0.0,0.0,0.17,0.0,0.0,0.0,0.35,0.0,0.0,0.0,0.0,0.0,0.0,0.0,0.0,0.2,0.0,0.0,0.0,0.12,0.0,0.0,0.0,0.0,0.0,0.0,0.0,0.0,0.0,0.0,0.0,0.0,0.0,0.0,0.04,0.0,0.0,0.0,0.0,0.0,0.0,0.0,7.0386,6.94,2.1610542945040327,73.23700000000002,351.14581890121616,,,,,
Fe35Co20Cr17Ni12Al12Ti4,10.1016/j.intermet.2018.09.010,,,,1420,,,C,0.0,0.0,0.12,0.0,0.0,0.0,0.0,0.0,0.2,0.17,0.0,0.0,0.0,0.35,0.0,0.0,0.0,0.0,0.0,0.0,0.0,0.0,0.0,0.0,0.0,0.0,0.12,0.0,0.0,0.0,0.0,0.0,0.0,0.0,0.0,0.0,0.0,0.0,0.0,0.0,0.0,0.04,0.0,0.0,0.0,0.0,0.0,0.0,0.0,7.3246,7.340000000000001,2.0885605877129243,49.357,303.2110236972537,,,,,
CoCrFeNiMn,10.1016/j.msea.2018.04.118,FCC,,,960,,,T,0.0,0.0,0.0,0.0,0.0,0.0,0.0,0.0,0.2,0.2,0.0,0.0,0.0,0.2,0.0,0.0,0.0,0.0,0.0,0.0,0.0,0.0,0.2,0.0,0.0,0.0,0.2,0.0,0.0,0.0,0.0,0.0,0.0,0.0,0.0,0.0,0.0,0.0,0.0,0.0,0.0,0.0,0.0,0.0,0.0,0.0,0.0,0.0,0.0,8.0604,8.0,2.1200523388943413,71.54,0.024970834506853574,,,,,
CoCrFeNiMn,10.1016/j.msea.2018.04.118,FCC,,,850,,,T,0.0,0.0,0.0,0.0,0.0,0.0,0.0,0.0,0.2,0.2,0.0,0.0,0.0,0.2,0.0,0.0,0.0,0.0,0.0,0.0,0.0,0.0,0.2,0.0,0.0,0.0,0.2,0.0,0.0,0.0,0.0,0.0,0.0,0.0,0.0,0.0,0.0,0.0,0.0,0.0,0.0,0.0,0.0,0.0,0.0,0.0,0.0,0.0,0.0,8.0604,8.0,2.1200523388943413,71.54,0.024970834506853574,,,,,
CoCrFeNiMn,10.1016/j.msea.2018.04.118,FCC,,,785,,,T,0.0,0.0,0.0,0.0,0.0,0.0,0.0,0.0,0.2,0.2,0.0,0.0,0.0,0.2,0.0,0.0,0.0,0.0,0.0,0.0,0.0,0.0,0.2,0.0,0.0,0.0,0.2,0.0,0.0,0.0,0.0,0.0,0.0,0.0,0.0,0.0,0.0,0.0,0.0,0.0,0.0,0.0,0.0,0.0,0.0,0.0,0.0,0.0,0.0,8.0604,8.0,2.1200523388943413,71.54,0.024970834506853574,,,,,
CoCrFeNiMn,10.1016/j.msea.2018.04.118,FCC,,,530,,,T,0.0,0.0,0.0,0.0,0.0,0.0,0.0,0.0,0.2,0.2,0.0,0.0,0.0,0.2,0.0,0.0,0.0,0.0,0.0,0.0,0.0,0.0,0.2,0.0,0.0,0.0,0.2,0.0,0.0,0.0,0.0,0.0,0.0,0.0,0.0,0.0,0.0,0.0,0.0,0.0,0.0,0.0,0.0,0.0,0.0,0.0,0.0,0.0,0.0,8.0604,8.0,2.1200523388943413,71.54,0.024970834506853574,,,,,
Fe20Cr20Ni20Mn20Co,10.1016/j.prostr.2018.12.224,FCC,,,254,,,T,0.0,0.0,0.0,0.0,0.0,0.0,0.0,0.0,0.012345679012345678,0.24691358024691357,0.0,0.0,0.0,0.24691358024691357,0.0,0.0,0.0,0.0,0.0,0.0,0.0,0.0,0.24691358024691357,0.0,0.0,0.0,0.24691358024691357,0.0,0.0,0.0,0.0,0.0,0.0,0.0,0.0,0.0,0.0,0.0,0.0,0.0,0.0,0.0,0.0,0.0,0.0,0.0,0.0,0.0,0.0,7.863456790123456,7.765432098765432,2.054638364779874,77.20246913580246,0.10402535540055494,,,,,
Fe18Cr14Ni,10.1016/j.prostr.2018.12.224,FCC,,,167,,,T,0.0,0.0,0.0,0.0,0.0,0.0,0.0,0.0,0.0,0.42424242424242425,0.0,0.0,0.0,0.5454545454545454,0.0,0.0,0.0,0.0,0.0,0.0,0.0,0.0,0.0,0.0,0.0,0.0,0.030303030303030304,0.0,0.0,0.0,0.0,0.0,0.0,0.0,0.0,0.0,0.0,0.0,0.0,0.0,0.0,0.0,0.0,0.0,0.0,0.0,0.0,0.0,0.0,7.598181818181818,7.212121212121211,1.726077550341155,42.9818181818182,0.013101957467721545,,,,,
FeCoNiCrMn,10.1016/j.intermet.2017.11.018,FCC,,,230,,,T,0.0,0.0,0.0,0.0,0.0,0.0,0.0,0.0,0.2,0.2,0.0,0.0,0.0,0.2,0.0,0.0,0.0,0.0,0.0,0.0,0.0,0.0,0.2,0.0,0.0,0.0,0.2,0.0,0.0,0.0,0.0,0.0,0.0,0.0,0.0,0.0,0.0,0.0,0.0,0.0,0.0,0.0,0.0,0.0,0.0,0.0,0.0,0.0,0.0,8.0604,8.0,2.1200523388943413,71.54,0.024970834506853574,,,,,
FeCoNiCrMn,10.1016/j.intermet.2017.11.018,FCC,,,450,,,T,0.0,0.0,0.0,0.0,0.0,0.0,0.0,0.0,0.2,0.2,0.0,0.0,0.0,0.2,0.0,0.0,0.0,0.0,0.0,0.0,0.0,0.0,0.2,0.0,0.0,0.0,0.2,0.0,0.0,0.0,0.0,0.0,0.0,0.0,0.0,0.0,0.0,0.0,0.0,0.0,0.0,0.0,0.0,0.0,0.0,0.0,0.0,0.0,0.0,8.0604,8.0,2.1200523388943413,71.54,0.024970834506853574,,,,,
FeCoNiCrMnAl,10.1016/j.intermet.2017.11.018,FCC+BCC,,,500,,,T,0.0,0.0,0.16666666666666666,0.0,0.0,0.0,0.0,0.0,0.16666666666666666,0.16666666666666666,0.0,0.0,0.0,0.16666666666666666,0.0,0.0,0.0,0.0,0.0,0.0,0.0,0.0,0.16666666666666666,0.0,0.0,0.0,0.16666666666666666,0.0,0.0,0.0,0.0,0.0,0.0,0.0,0.0,0.0,0.0,0.0,0.0,0.0,0.0,0.0,0.0,0.0,0.0,0.0,0.0,0.0,0.0,7.167,7.166666666666667,2.232962646136299,67.31666666666665,151.85449919025,,,,,
FeCoNiCrMnAl,10.1016/j.intermet.2017.11.018,FCC+BCC,,,750,,,T,0.0,0.0,0.16666666666666666,0.0,0.0,0.0,0.0,0.0,0.16666666666666666,0.16666666666666666,0.0,0.0,0.0,0.16666666666666666,0.0,0.0,0.0,0.0,0.0,0.0,0.0,0.0,0.16666666666666666,0.0,0.0,0.0,0.16666666666666666,0.0,0.0,0.0,0.0,0.0,0.0,0.0,0.0,0.0,0.0,0.0,0.0,0.0,0.0,0.0,0.0,0.0,0.0,0.0,0.0,0.0,0.0,7.167,7.166666666666667,2.232962646136299,67.31666666666665,151.85449919025,,,,,
PdPtRhIrCuNi,10.1016/j.scriptamat.2017.08.030,FCC,,254.4,561,,,,0.0,0.0,0.0,0.0,0.0,0.0,0.0,0.0,0.0,0.0,0.16666666666666666,0.0,0.0,0.0,0.0,0.0,0.0,0.0,0.16666666666666666,0.0,0.0,0.0,0.0,0.0,0.0,0.0,0.16666666666666666,0.0,0.0,0.0,0.16666666666666666,0.16666666666666666,0.0,0.0,0.16666666666666666,0.0,0.0,0.0,0.0,0.0,0.0,0.0,0.0,0.0,0.0,0.0,0.0,0.0,0.0,,,,,,,,,,
PdPtRhIrCuNi,10.1016/j.scriptamat.2017.08.030,FCC,,254.4,527,,,,0.0,0.0,0.0,0.0,0.0,0.0,0.0,0.0,0.0,0.0,0.16666666666666666,0.0,0.0,0.0,0.0,0.0,0.0,0.0,0.16666666666666666,0.0,0.0,0.0,0.0,0.0,0.0,0.0,0.16666666666666666,0.0,0.0,0.0,0.16666666666666666,0.16666666666666666,0.0,0.0,0.16666666666666666,0.0,0.0,0.0,0.0,0.0,0.0,0.0,0.0,0.0,0.0,0.0,0.0,0.0,0.0,,,,,,,,,,
PdPtRhIrCuNi,10.1016/j.scriptamat.2017.08.030,FCC,,343.8,587,,,,0.0,0.0,0.0,0.0,0.0,0.0,0.0,0.0,0.0,0.0,0.16666666666666666,0.0,0.0,0.0,0.0,0.0,0.0,0.0,0.16666666666666666,0.0,0.0,0.0,0.0,0.0,0.0,0.0,0.16666666666666666,0.0,0.0,0.0,0.16666666666666666,0.16666666666666666,0.0,0.0,0.16666666666666666,0.0,0.0,0.0,0.0,0.0,0.0,0.0,0.0,0.0,0.0,0.0,0.0,0.0,0.0,,,,,,,,,,
PdPtRhIrCuNi,10.1016/j.scriptamat.2017.08.030,FCC,,211.1,521,,,,0.0,0.0,0.0,0.0,0.0,0.0,0.0,0.0,0.0,0.0,0.16666666666666666,0.0,0.0,0.0,0.0,0.0,0.0,0.0,0.16666666666666666,0.0,0.0,0.0,0.0,0.0,0.0,0.0,0.16666666666666666,0.0,0.0,0.0,0.16666666666666666,0.16666666666666666,0.0,0.0,0.16666666666666666,0.0,0.0,0.0,0.0,0.0,0.0,0.0,0.0,0.0,0.0,0.0,0.0,0.0,0.0,,,,,,,,,,
PdPtRhIrCuNi,10.1016/j.scriptamat.2017.08.030,FCC,,323.2,617,,,,0.0,0.0,0.0,0.0,0.0,0.0,0.0,0.0,0.0,0.0,0.16666666666666666,0.0,0.0,0.0,0.0,0.0,0.0,0.0,0.16666666666666666,0.0,0.0,0.0,0.0,0.0,0.0,0.0,0.16666666666666666,0.0,0.0,0.0,0.16666666666666666,0.16666666666666666,0.0,0.0,0.16666666666666666,0.0,0.0,0.0,0.0,0.0,0.0,0.0,0.0,0.0,0.0,0.0,0.0,0.0,0.0,,,,,,,,,,
PdPtRhIrCuNi,10.1016/j.scriptamat.2017.08.030,FCC,,212.0,504,,,,0.0,0.0,0.0,0.0,0.0,0.0,0.0,0.0,0.0,0.0,0.16666666666666666,0.0,0.0,0.0,0.0,0.0,0.0,0.0,0.16666666666666666,0.0,0.0,0.0,0.0,0.0,0.0,0.0,0.16666666666666666,0.0,0.0,0.0,0.16666666666666666,0.16666666666666666,0.0,0.0,0.16666666666666666,0.0,0.0,0.0,0.0,0.0,0.0,0.0,0.0,0.0,0.0,0.0,0.0,0.0,0.0,,,,,,,,,,
PdPtRhIrCuNi,10.1016/j.scriptamat.2017.08.030,FCC,,324.3,623,,,,0.0,0.0,0.0,0.0,0.0,0.0,0.0,0.0,0.0,0.0,0.16666666666666666,0.0,0.0,0.0,0.0,0.0,0.0,0.0,0.16666666666666666,0.0,0.0,0.0,0.0,0.0,0.0,0.0,0.16666666666666666,0.0,0.0,0.0,0.16666666666666666,0.16666666666666666,0.0,0.0,0.16666666666666666,0.0,0.0,0.0,0.0,0.0,0.0,0.0,0.0,0.0,0.0,0.0,0.0,0.0,0.0,,,,,,,,,,
PdPtRhIrCuNi,10.1016/j.scriptamat.2017.08.030,FCC,,238.2,533,,,,0.0,0.0,0.0,0.0,0.0,0.0,0.0,0.0,0.0,0.0,0.16666666666666666,0.0,0.0,0.0,0.0,0.0,0.0,0.0,0.16666666666666666,0.0,0.0,0.0,0.0,0.0,0.0,0.0,0.16666666666666666,0.0,0.0,0.0,0.16666666666666666,0.16666666666666666,0.0,0.0,0.16666666666666666,0.0,0.0,0.0,0.0,0.0,0.0,0.0,0.0,0.0,0.0,0.0,0.0,0.0,0.0,,,,,,,,,,
PdPtRhIrCuNi,10.1016/j.scriptamat.2017.08.030,FCC,,338.2,578,,,,0.0,0.0,0.0,0.0,0.0,0.0,0.0,0.0,0.0,0.0,0.16666666666666666,0.0,0.0,0.0,0.0,0.0,0.0,0.0,0.16666666666666666,0.0,0.0,0.0,0.0,0.0,0.0,0.0,0.16666666666666666,0.0,0.0,0.0,0.16666666666666666,0.16666666666666666,0.0,0.0,0.16666666666666666,0.0,0.0,0.0,0.0,0.0,0.0,0.0,0.0,0.0,0.0,0.0,0.0,0.0,0.0,,,,,,,,,,
PdPtRhIrCuNi,10.1016/j.scriptamat.2017.08.030,FCC,,175.9,423,,,,0.0,0.0,0.0,0.0,0.0,0.0,0.0,0.0,0.0,0.0,0.16666666666666666,0.0,0.0,0.0,0.0,0.0,0.0,0.0,0.16666666666666666,0.0,0.0,0.0,0.0,0.0,0.0,0.0,0.16666666666666666,0.0,0.0,0.0,0.16666666666666666,0.16666666666666666,0.0,0.0,0.16666666666666666,0.0,0.0,0.0,0.0,0.0,0.0,0.0,0.0,0.0,0.0,0.0,0.0,0.0,0.0,,,,,,,,,,
AuPdAgPt,10.1016/j.scriptamat.2017.08.030,FCC,,112.7,85,,,,0.0,0.25,0.0,0.25,0.0,0.0,0.0,0.0,0.0,0.0,0.0,0.0,0.0,0.0,0.0,0.0,0.0,0.0,0.0,0.0,0.0,0.0,0.0,0.0,0.0,0.0,0.0,0.0,0.0,0.0,0.25,0.25,0.0,0.0,0.0,0.0,0.0,0.0,0.0,0.0,0.0,0.0,0.0,0.0,0.0,0.0,0.0,0.0,0.0,,,,,,,,,,
AuPdAg,10.1016/j.scriptamat.2017.08.030,FCC,,94.1,60,,,,0.0,0.3333333333333333,0.0,0.3333333333333333,0.0,0.0,0.0,0.0,0.0,0.0,0.0,0.0,0.0,0.0,0.0,0.0,0.0,0.0,0.0,0.0,0.0,0.0,0.0,0.0,0.0,0.0,0.0,0.0,0.0,0.0,0.3333333333333333,0.0,0.0,0.0,0.0,0.0,0.0,0.0,0.0,0.0,0.0,0.0,0.0,0.0,0.0,0.0,0.0,0.0,0.0,,,,,,,,,,
AuPd,10.1016/j.scriptamat.2017.08.030,FCC,,100.0,80,,,,0.0,0.0,0.0,0.5,0.0,0.0,0.0,0.0,0.0,0.0,0.0,0.0,0.0,0.0,0.0,0.0,0.0,0.0,0.0,0.0,0.0,0.0,0.0,0.0,0.0,0.0,0.0,0.0,0.0,0.0,0.5,0.0,0.0,0.0,0.0,0.0,0.0,0.0,0.0,0.0,0.0,0.0,0.0,0.0,0.0,0.0,0.0,0.0,0.0,,,,,,,,,,
Au80Ni20,10.1016/j.scriptamat.2017.08.030,FCC,,102.0,332,,,,0.0,0.0,0.0,0.8,0.0,0.0,0.0,0.0,0.0,0.0,0.0,0.0,0.0,0.0,0.0,0.0,0.0,0.0,0.0,0.0,0.0,0.0,0.0,0.0,0.0,0.0,0.2,0.0,0.0,0.0,0.0,0.0,0.0,0.0,0.0,0.0,0.0,0.0,0.0,0.0,0.0,0.0,0.0,0.0,0.0,0.0,0.0,0.0,0.0,,,,,,,,,,
Au60Ag32Ni20,10.1016/j.scriptamat.2017.08.030,FCC,,88.9,127,,,,0.0,0.2857142857142857,0.0,0.5357142857142857,0.0,0.0,0.0,0.0,0.0,0.0,0.0,0.0,0.0,0.0,0.0,0.0,0.0,0.0,0.0,0.0,0.0,0.0,0.0,0.0,0.0,0.0,0.17857142857142858,0.0,0.0,0.0,0.0,0.0,0.0,0.0,0.0,0.0,0.0,0.0,0.0,0.0,0.0,0.0,0.0,0.0,0.0,0.0,0.0,0.0,0.0,,,,,,,,,,
CuNiRhIr,10.1016/j.scriptamat.2017.08.030,FCC,,309.0,603,,,,0.0,0.0,0.0,0.0,0.0,0.0,0.0,0.0,0.0,0.0,0.25,0.0,0.0,0.0,0.0,0.0,0.0,0.0,0.25,0.0,0.0,0.0,0.0,0.0,0.0,0.0,0.25,0.0,0.0,0.0,0.0,0.0,0.0,0.0,0.25,0.0,0.0,0.0,0.0,0.0,0.0,0.0,0.0,0.0,0.0,0.0,0.0,0.0,0.0,,,,,,,,,,
FeCoCrNi,10.1016/j.actamat.2018.05.013,FCC,,,260,,,T,0.0,0.0,0.0,0.0,0.0,0.0,0.0,0.0,0.25,0.25,0.0,0.0,0.0,0.25,0.0,0.0,0.0,0.0,0.0,0.0,0.0,0.0,0.0,0.0,0.0,0.0,0.25,0.0,0.0,0.0,0.0,0.0,0.0,0.0,0.0,0.0,0.0,0.0,0.0,0.0,0.0,0.0,0.0,0.0,0.0,0.0,0.0,0.0,0.0,8.208,8.25,1.9681626390487152,47.72500000000002,0.048382931470433814,,,,,
FeCoCrNiMo0.23,10.1016/j.actamat.2018.05.013,FCC,,,360,,,T,0.0,0.0,0.0,0.0,0.0,0.0,0.0,0.0,0.2364066193853428,0.2364066193853428,0.0,0.0,0.0,0.2364066193853428,0.0,0.0,0.0,0.0,0.0,0.0,0.0,0.0,0.0,0.054373522458628844,0.0,0.0,0.2364066193853428,0.0,0.0,0.0,0.0,0.0,0.0,0.0,0.0,0.0,0.0,0.0,0.0,0.0,0.0,0.0,0.0,0.0,0.0,0.0,0.0,0.0,0.0,8.320661938534279,8.127659574468085,1.9839669844052448,48.70236406619388,74.25407061542603,,,,,
CrCoNi,10.1016/j.actamat.2018.05.013,FCC,,,360,,,T,0.0,0.0,0.0,0.0,0.0,0.0,0.0,0.0,0.3333333333333333,0.3333333333333333,0.0,0.0,0.0,0.0,0.0,0.0,0.0,0.0,0.0,0.0,0.0,0.0,0.0,0.0,0.0,0.0,0.3333333333333333,0.0,0.0,0.0,0.0,0.0,0.0,0.0,0.0,0.0,0.0,0.0,0.0,0.0,0.0,0.0,0.0,0.0,0.0,0.0,0.0,0.0,0.0,8.319333333333333,8.333333333333334,1.939393939393939,45.033333333333346,0.012435902602374172,,,,,
CrMnFeCoNi,10.1016/j.actamat.2018.05.013,FCC,,,265,,,T,0.0,0.0,0.0,0.0,0.0,0.0,0.0,0.0,0.2,0.2,0.0,0.0,0.0,0.2,0.0,0.0,0.0,0.0,0.0,0.0,0.0,0.0,0.2,0.0,0.0,0.0,0.2,0.0,0.0,0.0,0.0,0.0,0.0,0.0,0.0,0.0,0.0,0.0,0.0,0.0,0.0,0.0,0.0,0.0,0.0,0.0,0.0,0.0,0.0,8.0604,8.0,2.1200523388943413,71.54,0.024970834506853574,,,,,
TiZrNbTa,10.1016/j.intermet.2018.01.017,2BCC,,115.0,1020,,,,0.0,0.0,0.0,0.0,0.0,0.0,0.0,0.0,0.0,0.0,0.0,0.0,0.0,0.0,0.0,0.0,0.0,0.0,0.0,0.0,0.0,0.0,0.0,0.0,0.0,0.25,0.0,0.0,0.0,0.0,0.0,0.0,0.0,0.0,0.0,0.0,0.0,0.0,0.0,0.0,0.25,0.25,0.0,0.0,0.0,0.0,0.0,0.0,0.25,9.0715,4.5,3.000000000000001,90.07499999999999,61.48981304900264,,,,,
