Repository: BrentVela/redesign_2_2_26

# ULTIMATE Alloy Redesign

This repo captures reproducible analysis artifacts for Dr. Karaman's ULTIMATE alloy redesign work.

## Status
- Inputs currently present: `1_find_stoich_props_parallel_for_Class.py`, `TC_Equilibrium_Module.py`, `make_trajectory.py`.
- Missing runtime dependencies: `strength_model` module and `SPACE_v0.par` data file.

## Quick Start
1. Add required inputs:
   - `SPACE_v0.par` (composition space dataset)
   - `strength_model.py` (Curtin model implementation)
2. Run properties extraction:
   - `python 1_find_stoich_props_parallel_for_Class.py`
3. Outputs are written to `CalcFiles/` and CSV files are produced.

File: featurize_database_for_cafer/codhem_featurized.csv (part 16 of 26)
Composition,doi,Phase,Density (g/cm3),Hardness (GPa),YS (MPa) at 23 C,YS (MPa) at 1000 C,YS (MPa) at 1200 C,Test Type,A,Ag,Al,Au,B,Be,C,Ca,Co,Cr,Cu,D,E,Fe,Ga,Gd,Hf,I,Ir,Li,M,Mg,Mn,Mo,N,Nb,Ni,O,P,Pb,Pd,Pt,Q,Re,Rh,S,Si,Sn,Sr,T,Ta,Ti,V,Vi,W,Y,Yb,Zn,Zr,Density_g_cc_ROM,VEC,Pugh_Ratio,Cauchy_Pressure,YS_1300C_MPa,Solidus_K_TC,Liquidus_K_TC,Solidus_C_TC,Liquidus_C_TC,THCD_25C_W_mK
(TiZrNbTa)95Mo5,10.1016/j.intermet.2018.01.017,2BCC,,129.0,1180,,,,0.0,0.0,0.0,0.0,0.0,0.0,0.0,0.0,0.0,0.0,0.0,0.0,0.0,0.0,0.0,0.0,0.0,0.0,0.0,0.0,0.0,0.0,0.0,0.5555555555555556,0.0,0.1111111111111111,0.0,0.0,0.0,0.0,0.0,0.0,0.0,0.0,0.0,0.0,0.0,0.0,0.0,0.0,0.1111111111111111,0.1111111111111111,0.0,0.0,0.0,0.0,0.0,0.0,0.1111111111111111,9.742888888888888,5.333333333333334,2.569892473118281,76.53333333333335,713.9841292697696,,,,,
(TiZrNbTa)90Mo10,10.1016/j.intermet.2018.01.017,2BCC,,137.0,1300,,,,0.0,0.0,0.0,0.0,0.0,0.0,0.0,0.0,0.0,0.0,0.0,0.0,0.0,0.0,0.0,0.0,0.0,0.0,0.0,0.0,0.0,0.0,0.0,0.7142857142857143,0.0,0.07142857142857142,0.0,0.0,0.0,0.0,0.0,0.0,0.0,0.0,0.0,0.0,0.0,0.0,0.0,0.0,0.07142857142857142,0.07142857142857142,0.0,0.0,0.0,0.0,0.0,0.0,0.07142857142857142,9.934714285714286,5.57142857142857,2.466666666666667,72.66428571428574,719.4832497660217,,,,,
(TiZrNbTa)85Mo15,10.1016/j.intermet.2018.01.017,2BCC,,150.0,1370,,,,0.0,0.0,0.0,0.0,0.0,0.0,0.0,0.0,0.0,0.0,0.0,0.0,0.0,0.0,0.0,0.0,0.0,0.0,0.0,0.0,0.0,0.0,0.0,0.7894736842105263,0.0,0.05263157894736842,0.0,0.0,0.0,0.0,0.0,0.0,0.0,0.0,0.0,0.0,0.0,0.0,0.0,0.0,0.05263157894736842,0.05263157894736842,0.0,0.0,0.0,0.0,0.0,0.0,0.05263157894736842,10.025578947368421,5.684210526315789,2.4202898550724634,70.83157894736841,640.1696003262255,,,,,
(TiZrNbTa)80Mo20,10.1016/j.intermet.2018.01.017,2BCC,,155.0,1460,,,,0.0,0.0,0.0,0.0,0.0,0.0,0.0,0.0,0.0,0.0,0.0,0.0,0.0,0.0,0.0,0.0,0.0,0.0,0.0,0.0,0.0,0.0,0.0,0.8333333333333334,0.0,0.041666666666666664,0.0,0.0,0.0,0.0,0.0,0.0,0.0,0.0,0.0,0.0,0.0,0.0,0.0,0.0,0.041666666666666664,0.041666666666666664,0.0,0.0,0.0,0.0,0.0,0.0,0.041666666666666664,10.078583333333333,5.75,2.3939393939393936,69.7625,561.1365896095058,,,,,
HfNbTiZr,10.1016/j.mtcomm.2018.06.004,BCC,,,706,,,,0.0,0.0,0.0,0.0,0.0,0.0,0.0,0.0,0.0,0.0,0.0,0.0,0.0,0.0,0.0,0.0,0.25,0.0,0.0,0.0,0.0,0.0,0.0,0.0,0.0,0.25,0.0,0.0,0.0,0.0,0.0,0.0,0.0,0.0,0.0,0.0,0.0,0.0,0.0,0.0,0.0,0.25,0.0,0.0,0.0,0.0,0.0,0.0,0.25,8.226500000000001,4.25,3.175438596491228,82.69999999999999,2.079748960134418,,,,,
Al0.5HfNbTiZr,10.1016/j.mtcomm.2018.06.004,BCC,,,1120,,,,0.0,0.0,0.11111111111111112,0.0,0.0,0.0,0.0,0.0,0.0,0.0,0.0,0.0,0.0,0.0,0.0,0.0,0.22222222222222224,0.0,0.0,0.0,0.0,0.0,0.0,0.0,0.0,0.22222222222222224,0.0,0.0,0.0,0.0,0.0,0.0,0.0,0.0,0.0,0.0,0.0,0.0,0.0,0.0,0.0,0.22222222222222224,0.0,0.0,0.0,0.0,0.0,0.0,0.22222222222222224,7.612444444444445,4.111111111111112,3.1550387596899228,78.64444444444447,0.04112220914631264,,,,,
Al0.75HfNbTiZr,10.1016/j.mtcomm.2018.06.004,BCC,,,1331,,,,0.0,0.0,0.15789473684210525,0.0,0.0,0.0,0.0,0.0,0.0,0.0,0.0,0.0,0.0,0.0,0.0,0.0,0.21052631578947367,0.0,0.0,0.0,0.0,0.0,0.0,0.0,0.0,0.21052631578947367,0.0,0.0,0.0,0.0,0.0,0.0,0.0,0.0,0.0,0.0,0.0,0.0,0.0,0.0,0.0,0.21052631578947367,0.0,0.0,0.0,0.0,0.0,0.0,0.21052631578947367,7.353894736842105,4.052631578947368,3.146520146520146,76.93684210526314,3.6774701208902413e-10,,,,,
AlHfNbTiZr,10.1016/j.mtcomm.2018.06.004,BCC,,,1582,,,,0.0,0.0,0.2,0.0,0.0,0.0,0.0,0.0,0.0,0.0,0.0,0.0,0.0,0.0,0.0,0.0,0.2,0.0,0.0,0.0,0.0,0.0,0.0,0.0,0.0,0.2,0.0,0.0,0.0,0.0,0.0,0.0,0.0,0.0,0.0,0.0,0.0,0.0,0.0,0.0,0.0,0.2,0.0,0.0,0.0,0.0,0.0,0.0,0.2,7.121200000000001,4.0,3.1388888888888897,75.4,,,,,,
Al1.25HfNbTiZr,10.1016/j.mtcomm.2018.06.004,BCC,,,1620,,,,0.0,0.0,0.23809523809523808,0.0,0.0,0.0,0.0,0.0,0.0,0.0,0.0,0.0,0.0,0.0,0.0,0.0,0.19047619047619047,0.0,0.0,0.0,0.0,0.0,0.0,0.0,0.0,0.19047619047619047,0.0,0.0,0.0,0.0,0.0,0.0,0.0,0.0,0.0,0.0,0.0,0.0,0.0,0.0,0.0,0.19047619047619047,0.0,0.0,0.0,0.0,0.0,0.0,0.19047619047619047,6.910666666666667,3.952380952380952,3.1320132013201314,74.00952380952378,,,,,,
Al1.5HfNbTiZr,10.1016/j.mtcomm.2018.06.004,BCC,,,1746,,,,0.0,0.0,0.2727272727272727,0.0,0.0,0.0,0.0,0.0,0.0,0.0,0.0,0.0,0.0,0.0,0.0,0.0,0.18181818181818182,0.0,0.0,0.0,0.0,0.0,0.0,0.0,0.0,0.18181818181818182,0.0,0.0,0.0,0.0,0.0,0.0,0.0,0.0,0.0,0.0,0.0,0.0,0.0,0.0,0.0,0.18181818181818182,0.0,0.0,0.0,0.0,0.0,0.0,0.18181818181818182,6.7192727272727275,3.909090909090909,3.1257861635220134,72.74545454545455,,,,,,
Fe26.7Co26.7Ni26.6Si9B11,10.1016/j.jmmm.2017.09.065,FCC+BCC,,,1400,,,C,0.0,0.0,0.0,0.0,0.11,0.0,0.0,0.0,0.267,0.0,0.0,0.0,0.0,0.267,0.0,0.0,0.0,0.0,0.0,0.0,0.0,0.0,0.0,0.0,0.0,0.0,0.266,0.0,0.0,0.0,0.0,0.0,0.0,0.0,0.0,0.0,0.09,0.0,0.0,0.0,0.0,0.0,0.0,0.0,0.0,0.0,0.0,0.0,0.0,,,,,,,,,,
Fe30Co25Ni25Si9B11,10.1016/j.jmmm.2017.09.065,FCC+BCC,,,1200,,,C,0.0,0.0,0.0,0.0,0.11,0.0,0.0,0.0,0.25,0.0,0.0,0.0,0.0,0.3,0.0,0.0,0.0,0.0,0.0,0.0,0.0,0.0,0.0,0.0,0.0,0.0,0.25,0.0,0.0,0.0,0.0,0.0,0.0,0.0,0.0,0.0,0.09,0.0,0.0,0.0,0.0,0.0,0.0,0.0,0.0,0.0,0.0,0.0,0.0,,,,,,,,,,
Fe40Co20Ni20Si9B11,10.1016/j.jmmm.2017.09.065,FCC+BCC,,,1200,,,C,0.0,0.0,0.0,0.0,0.11,0.0,0.0,0.0,0.2,0.0,0.0,0.0,0.0,0.4,0.0,0.0,0.0,0.0,0.0,0.0,0.0,0.0,0.0,0.0,0.0,0.0,0.2,0.0,0.0,0.0,0.0,0.0,0.0,0.0,0.0,0.0,0.09,0.0,0.0,0.0,0.0,0.0,0.0,0.0,0.0,0.0,0.0,0.0,0.0,,,,,,,,,,
Al0.3CoCrFeNi,10.1016/j.matchemphys.2017.07.085,FCC,,,119,,,,0.0,0.0,0.06976744186046512,0.0,0.0,0.0,0.0,0.0,0.23255813953488372,0.23255813953488372,0.0,0.0,0.0,0.23255813953488372,0.0,0.0,0.0,0.0,0.0,0.0,0.0,0.0,0.0,0.0,0.0,0.0,0.23255813953488372,0.0,0.0,0.0,0.0,0.0,0.0,0.0,0.0,0.0,0.0,0.0,0.0,0.0,0.0,0.0,0.0,0.0,0.0,0.0,0.0,0.0,0.0,7.823720930232558,7.883720930232558,2.0189642596644783,47.61860465116281,109.4013305938485,,,,,
Al0.3CoCrFeNiMn0.1,10.1016/j.matchemphys.2017.07.085,FCC,,,149,,,,0.0,0.0,0.06818181818181818,0.0,0.0,0.0,0.0,0.0,0.22727272727272727,0.22727272727272727,0.0,0.0,0.0,0.22727272727272727,0.0,0.0,0.0,0.0,0.0,0.0,0.0,0.0,0.022727272727272728,0.0,0.0,0.0,0.22727272727272727,0.0,0.0,0.0,0.0,0.0,0.0,0.0,0.0,0.0,0.0,0.0,0.0,0.0,0.0,0.0,0.0,0.0,0.0,0.0,0.0,0.0,0.0,7.815681818181818,7.863636363636363,2.0348044492285613,50.32727272727276,104.22392891801135,,,,,
Al0.3CoCrFeNiMn0.3,10.1016/j.matchemphys.2017.07.085,FCC,,,158,,,,0.0,0.0,0.06521739130434782,0.0,0.0,0.0,0.0,0.0,0.2173913043478261,0.2173913043478261,0.0,0.0,0.0,0.2173913043478261,0.0,0.0,0.0,0.0,0.0,0.0,0.0,0.0,0.06521739130434782,0.0,0.0,0.0,0.2173913043478261,0.0,0.0,0.0,0.0,0.0,0.0,0.0,0.0,0.0,0.0,0.0,0.0,0.0,0.0,0.0,0.0,0.0,0.0,0.0,0.0,0.0,0.0,7.800652173913044,7.826086956521739,2.0649982620785545,55.39130434782612,94.3289479398682,,,,,
CoCrFeNiMn,10.1016/j.intermet.2017.09.013,FCC,7.74,,1314,,,C,0.0,0.0,0.0,0.0,0.0,0.0,0.0,0.0,0.2,0.2,0.0,0.0,0.0,0.2,0.0,0.0,0.0,0.0,0.0,0.0,0.0,0.0,0.2,0.0,0.0,0.0,0.2,0.0,0.0,0.0,0.0,0.0,0.0,0.0,0.0,0.0,0.0,0.0,0.0,0.0,0.0,0.0,0.0,0.0,0.0,0.0,0.0,0.0,0.0,8.0604,8.0,2.1200523388943413,71.54,0.024970834506853574,,,,,
CoCrFeNiMnN0.1,10.1016/j.intermet.2017.09.013,FCC,7.6,,1517,,,C,0.0,0.0,0.0,0.0,0.0,0.0,0.0,0.0,0.19607843137254904,0.19607843137254904,0.0,0.0,0.0,0.19607843137254904,0.0,0.0,0.0,0.0,0.0,0.0,0.0,0.0,0.19607843137254904,0.0,0.019607843137254905,0.0,0.19607843137254904,0.0,0.0,0.0,0.0,0.0,0.0,0.0,0.0,0.0,0.0,0.0,0.0,0.0,0.0,0.0,0.0,0.0,0.0,0.0,0.0,0.0,0.0,,,,,,,,,,
CoCrFeNiMn,10.1016/j.intermet.2017.09.013,FCC,7.85,,1500,,,C,0.0,0.0,0.0,0.0,0.0,0.0,0.0,0.0,0.2,0.2,0.0,0.0,0.0,0.2,0.0,0.0,0.0,0.0,0.0,0.0,0.0,0.0,0.2,0.0,0.0,0.0,0.2,0.0,0.0,0.0,0.0,0.0,0.0,0.0,0.0,0.0,0.0,0.0,0.0,0.0,0.0,0.0,0.0,0.0,0.0,0.0,0.0,0.0,0.0,8.0604,8.0,2.1200523388943413,71.54,0.024970834506853574,,,,,
CuCrFeTiZn,10.1016/j.wear.2018.05.023,FCC+BCC,6.94,241.0,585,,,,0.0,0.0,0.0,0.0,0.0,0.0,0.0,0.0,0.0,0.2,0.2,0.0,0.0,0.2,0.0,0.0,0.0,0.0,0.0,0.0,0.0,0.0,0.0,0.0,0.0,0.0,0.0,0.0,0.0,0.0,0.0,0.0,0.0,0.0,0.0,0.0,0.0,0.0,0.0,0.0,0.0,0.2,0.0,0.0,0.0,0.0,0.0,0.2,0.0,,,,,,,,,,
(CuCrFeTiZn)95Pb5,10.1016/j.wear.2018.05.023,Multiphase,7.55,174.0,440,,,,0.0,0.0,0.0,0.0,0.0,0.0,0.0,0.0,0.0,0.1,0.1,0.0,0.0,0.1,0.0,0.0,0.0,0.0,0.0,0.0,0.0,0.0,0.0,0.0,0.0,0.0,0.0,0.0,0.0,0.5,0.0,0.0,0.0,0.0,0.0,0.0,0.0,0.0,0.0,0.0,0.0,0.1,0.0,0.0,0.0,0.0,0.0,0.1,0.0,,,,,,,,,,
(CuCrFeTiZn)90Pb10,10.1016/j.wear.2018.05.023,Multiphase,7.85,144.0,258,,,,0.0,0.0,0.0,0.0,0.0,0.0,0.0,0.0,0.0,0.06666666666666667,0.06666666666666667,0.0,0.0,0.06666666666666667,0.0,0.0,0.0,0.0,0.0,0.0,0.0,0.0,0.0,0.0,0.0,0.0,0.0,0.0,0.0,0.6666666666666666,0.0,0.0,0.0,0.0,0.0,0.0,0.0,0.0,0.0,0.0,0.0,0.06666666666666667,0.0,0.0,0.0,0.0,0.0,0.06666666666666667,0.0,,,,,,,,,,
AlNbTiV,10.1016/j.jallcom.2018.05.099,B2,,,1000,,,C,0.0,0.0,0.25,0.0,0.0,0.0,0.0,0.0,0.0,0.0,0.0,0.0,0.0,0.0,0.0,0.0,0.0,0.0,0.0,0.0,0.0,0.0,0.0,0.0,0.0,0.25,0.0,0.0,0.0,0.0,0.0,0.0,0.0,0.0,0.0,0.0,0.0,0.0,0.0,0.0,0.0,0.25,0.25,0.0,0.0,0.0,0.0,0.0,0.0,5.4715,4.25,3.2380952380952372,93.70000000000002,18.371287910295425,,,,,
AlCr0.5NbTiV,10.1016/j.jallcom.2018.05.099,B2,,,1300,,,C,0.0,0.0,0.2222222222222222,0.0,0.0,0.0,0.0,0.0,0.0,0.1111111111111111,0.0,0.0,0.0,0.0,0.0,0.0,0.0,0.0,0.0,0.0,0.0,0.0,0.0,0.0,0.0,0.2222222222222222,0.0,0.0,0.0,0.0,0.0,0.0,0.0,0.0,0.0,0.0,0.0,0.0,0.0,0.0,0.0,0.2222222222222222,0.2222222222222222,0.0,0.0,0.0,0.0,0.0,0.0,5.6579999999999995,4.444444444444445,2.8581560283687937,86.07777777777778,76.07151979283441,,,,,
AlCrNbTiV,10.1016/j.jallcom.2018.05.099,B2,,,1550,,,C,0.0,0.0,0.2,0.0,0.0,0.0,0.0,0.0,0.0,0.2,0.0,0.0,0.0,0.0,0.0,0.0,0.0,0.0,0.0,0.0,0.0,0.0,0.0,0.0,0.0,0.2,0.0,0.0,0.0,0.0,0.0,0.0,0.0,0.0,0.0,0.0,0.0,0.0,0.0,0.0,0.0,0.2,0.2,0.0,0.0,0.0,0.0,0.0,0.0,5.807200000000001,4.6000000000000005,2.6078431372549025,79.98,145.12410188103786,,,,,
AlNbTiVZr0.5,10.1016/j.jallcom.2018.05.099,B2,,,1485,,,C,0.0,0.0,0.2222222222222222,0.0,0.0,0.0,0.0,0.0,0.0,0.0,0.0,0.0,0.0,0.0,0.0,0.0,0.0,0.0,0.0,0.0,0.0,0.0,0.0,0.0,0.0,0.2222222222222222,0.0,0.0,0.0,0.0,0.0,0.0,0.0,0.0,0.0,0.0,0.0,0.0,0.0,0.0,0.0,0.2222222222222222,0.2222222222222222,0.0,0.0,0.0,0.0,0.0,0.1111111111111111,5.587999999999999,4.222222222222222,3.1822916666666656,90.41111111111111,49.38781755197804,,,,,
AlNbTiVZr,10.1016/j.jallcom.2018.05.099,B2,,,1500,,,C,0.0,0.0,0.2,0.0,0.0,0.0,0.0,0.0,0.0,0.0,0.0,0.0,0.0,0.0,0.0,0.0,0.0,0.0,0.0,0.0,0.0,0.0,0.0,0.0,0.0,0.2,0.0,0.0,0.0,0.0,0.0,0.0,0.0,0.0,0.0,0.0,0.0,0.0,0.0,0.0,0.0,0.2,0.2,0.0,0.0,0.0,0.0,0.0,0.2,5.681200000000001,4.2,3.1388888888888897,87.78000000000002,60.16836488694434,,,,,
CoCrFeNi,10.1016/j.msea.2018.04.058,FCC,,,202,,,,0.0,0.0,0.0,0.0,0.0,0.0,0.0,0.0,0.25,0.25,0.0,0.0,0.0,0.25,0.0,0.0,0.0,0.0,0.0,0.0,0.0,0.0,0.0,0.0,0.0,0.0,0.25,0.0,0.0,0.0,0.0,0.0,0.0,0.0,0.0,0.0,0.0,0.0,0.0,0.0,0.0,0.0,0.0,0.0,0.0,0.0,0.0,0.0,0.0,8.208,8.25,1.9681626390487152,47.72500000000002,0.048382931470433814,,,,,
CoCrFeNiY0.05,10.1016/j.msea.2018.04.058,FCC,,,563,,,C,0.0,0.0,0.0,0.0,0.0,0.0,0.0,0.0,0.2469135802469136,0.2469135802469136,0.0,0.0,0.0,0.2469135802469136,0.0,0.0,0.0,0.0,0.0,0.0,0.0,0.0,0.0,0.0,0.0,0.0,0.2469135802469136,0.0,0.0,0.0,0.0,0.0,0.0,0.0,0.0,0.0,0.0,0.0,0.0,0.0,0.0,0.0,0.0,0.0,0.0,0.01234567901234568,0.0,0.0,0.0,,,,,,,,,,
CoCrFeNiY0.1,10.1016/j.msea.2018.04.058,FCC,,,885,,,C,0.0,0.0,0.0,0.0,0.0,0.0,0.0,0.0,0.24390243902439027,0.24390243902439027,0.0,0.0,0.0,0.24390243902439027,0.0,0.0,0.0,0.0,0.0,0.0,0.0,0.0,0.0,0.0,0.0,0.0,0.24390243902439027,0.0,0.0,0.0,0.0,0.0,0.0,0.0,0.0,0.0,0.0,0.0,0.0,0.0,0.0,0.0,0.0,0.0,0.0,0.02439024390243903,0.0,0.0,0.0,,,,,,,,,,
CoCrFeNiY0.2,10.1016/j.msea.2018.04.058,FCC,,,1286,,,C,0.0,0.0,0.0,0.0,0.0,0.0,0.0,0.0,0.2380952380952381,0.2380952380952381,0.0,0.0,0.0,0.2380952380952381,0.0,0.0,0.0,0.0,0.0,0.0,0.0,0.0,0.0,0.0,0.0,0.0,0.2380952380952381,0.0,0.0,0.0,0.0,0.0,0.0,0.0,0.0,0.0,0.0,0.0,0.0,0.0,0.0,0.0,0.0,0.0,0.0,0.04761904761904762,0.0,0.0,0.0,,,,,,,,,,
CoCrFeNiY0.3,10.1016/j.msea.2018.04.058,FCC,,,1440,,,C,0.0,0.0,0.0,0.0,0.0,0.0,0.0,0.0,0.23255813953488372,0.23255813953488372,0.0,0.0,0.0,0.23255813953488372,0.0,0.0,0.0,0.0,0.0,0.0,0.0,0.0,0.0,0.0,0.0,0.0,0.23255813953488372,0.0,0.0,0.0,0.0,0.0,0.0,0.0,0.0,0.0,0.0,0.0,0.0,0.0,0.0,0.0,0.0,0.0,0.0,0.06976744186046512,0.0,0.0,0.0,,,,,,,,,,
Al7Co24Cr21Fe24Ni24,10.1016/j.msea.2018.07.069,FCC,,187.0,249,,,,0.0,0.0,0.07,0.0,0.0,0.0,0.0,0.0,0.24,0.21,0.0,0.0,0.0,0.24,0.0,0.0,0.0,0.0,0.0,0.0,0.0,0.0,0.0,0.0,0.0,0.0,0.24,0.0,0.0,0.0,0.0,0.0,0.0,0.0,0.0,0.0,0.0,0.0,0.0,0.0,0.0,0.0,0.0,0.0,0.0,0.0,0.0,0.0,0.0,7.8541799999999995,7.949999999999999,2.04354440007606,48.29700000000001,102.78487871499772,,,,,
(Al7Co24Cr21Fe24Ni24)89Cr11,10.1016/j.msea.2018.07.069,FCC+BCC,,194.0,456,,,,0.0,0.0,0.06306306306306306,0.0,0.0,0.0,0.0,0.0,0.21621621621621623,0.2882882882882883,0.0,0.0,0.0,0.21621621621621623,0.0,0.0,0.0,0.0,0.0,0.0,0.0,0.0,0.0,0.0,0.0,0.0,0.21621621621621623,0.0,0.0,0.0,0.0,0.0,0.0,0.0,0.0,0.0,0.0,0.0,0.0,0.0,0.0,0.0,0.0,0.0,0.0,0.0,0.0,0.0,0.0,7.784396396396398,7.756756756756757,1.957593769779025,45.99819819819821,111.26032177259745,,,,,
(Al7Co24Cr21Fe24Ni24)80Cr20,10.1016/j.msea.2018.07.069,FCC+BCC,,196.0,998,,,C,0.0,0.0,0.058333333333333334,0.0,0.0,0.0,0.0,0.0,0.2,0.3416666666666667,0.0,0.0,0.0,0.2,0.0,0.0,0.0,0.0,0.0,0.0,0.0,0.0,0.0,0.0,0.0,0.0,0.2,0.0,0.0,0.0,0.0,0.0,0.0,0.0,0.0,0.0,0.0,0.0,0.0,0.0,0.0,0.0,0.0,0.0,0.0,0.0,0.0,0.0,0.0,7.736816666666667,7.625,1.9024693198191485,44.43083333333337,111.42660874292821,,,,,
(Al7Co24Cr21Fe24Ni24)74Cr26,10.1016/j.msea.2018.07.069,FCC,,209.0,1649,,,C,0.0,0.0,0.05555555555555555,0.0,0.0,0.0,0.0,0.0,0.19047619047619047,0.373015873015873,0.0,0.0,0.0,0.19047619047619047,0.0,0.0,0.0,0.0,0.0,0.0,0.0,0.0,0.0,0.0,0.0,0.0,0.19047619047619047,0.0,0.0,0.0,0.0,0.0,0.0,0.0,0.0,0.0,0.0,0.0,0.0,0.0,0.0,0.0,0.0,0.0,0.0,0.0,0.0,0.0,0.0,7.708873015873016,7.5476190476190474,1.8713139231056366,43.510317460317495,109.74999512035345,,,,,
CoCrFeNiS0.5,10.1016/j.msea.2018.06.030,FCC,7.19,,556,,,,0.0,0.0,0.0,0.0,0.0,0.0,0.0,0.0,0.22222222222222224,0.22222222222222224,0.0,0.0,0.0,0.22222222222222224,0.0,0.0,0.0,0.0,0.0,0.0,0.0,0.0,0.0,0.0,0.0,0.0,0.22222222222222224,0.0,0.0,0.0,0.0,0.0,0.0,0.0,0.0,0.11111111111111112,0.0,0.0,0.0,0.0,0.0,0.0,0.0,0.0,0.0,0.0,0.0,0.0,0.0,,,,,,,,,,
CoCrFeNi,10.1016/j.msea.2018.06.030,FCC,8.15,,387,,,,0.0,0.0,0.0,0.0,0.0,0.0,0.0,0.0,0.25,0.25,0.0,0.0,0.0,0.25,0.0,0.0,0.0,0.0,0.0,0.0,0.0,0.0,0.0,0.0,0.0,0.0,0.25,0.0,0.0,0.0,0.0,0.0,0.0,0.0,0.0,0.0,0.0,0.0,0.0,0.0,0.0,0.0,0.0,0.0,0.0,0.0,0.0,0.0,0.0,8.208,8.25,1.9681626390487152,47.72500000000002,0.048382931470433814,,,,,
AlCrCoFeNi,10.1016/j.msea.2018.07.045,FCC+BCC,,,860,,,,0.0,0.0,0.2,0.0,0.0,0.0,0.0,0.0,0.2,0.2,0.0,0.0,0.0,0.2,0.0,0.0,0.0,0.0,0.0,0.0,0.0,0.0,0.0,0.0,0.0,0.0,0.2,0.0,0.0,0.0,0.0,0.0,0.0,0.0,0.0,0.0,0.0,0.0,0.0,0.0,0.0,0.0,0.0,0.0,0.0,0.0,0.0,0.0,0.0,7.106400000000001,7.200000000000001,2.1200523388943413,47.420000000000016,218.00888479560197,,,,,
Al1.2CrCo0.8FeNi,10.1016/j.msea.2018.07.045,BCC,,,1160,,,,0.0,0.0,0.24,0.0,0.0,0.0,0.0,0.0,0.16,0.2,0.0,0.0,0.0,0.2,0.0,0.0,0.0,0.0,0.0,0.0,0.0,0.0,0.0,0.0,0.0,0.0,0.2,0.0,0.0,0.0,0.0,0.0,0.0,0.0,0.0,0.0,0.0,0.0,0.0,0.0,0.0,0.0,0.0,0.0,0.0,0.0,0.0,0.0,0.0,6.8584000000000005,6.960000000000001,2.1345837446528466,47.372,235.05221187077424,,,,,
Al1.4CrCo0.6FeNi,10.1016/j.msea.2018.07.045,BCC,,,1000,,,,0.0,0.0,0.27999999999999997,0.0,0.0,0.0,0.0,0.0,0.12,0.2,0.0,0.0,0.0,0.2,0.0,0.0,0.0,0.0,0.0,0.0,0.0,0.0,0.0,0.0,0.0,0.0,0.2,0.0,0.0,0.0,0.0,0.0,0.0,0.0,0.0,0.0,0.0,0.0,0.0,0.0,0.0,0.0,0.0,0.0,0.0,0.0,0.0,0.0,0.0,6.6104,6.720000000000001,2.1492883151274413,47.324,242.1403735535092,,,,,
Al1.6CrCo0.4FeNi,10.1016/j.msea.2018.07.045,BCC,,,1050,,,,0.0,0.0,0.32,0.0,0.0,0.0,0.0,0.0,0.08,0.2,0.0,0.0,0.0,0.2,0.0,0.0,0.0,0.0,0.0,0.0,0.0,0.0,0.0,0.0,0.0,0.0,0.2,0.0,0.0,0.0,0.0,0.0,0.0,0.0,0.0,0.0,0.0,0.0,0.0,0.0,0.0,0.0,0.0,0.0,0.0,0.0,0.0,0.0,0.0,6.3624,6.48,2.1641691641691647,47.27600000000001,240.74265599517,,,,,
CoCrFeMnNiNbC,10.1016/j.msea.2019.03.057,FCC,8.7,,281,,,,0.0,0.0,0.0,0.0,0.0,0.0,0.14285714285714285,0.0,0.14285714285714285,0.14285714285714285,0.0,0.0,0.0,0.14285714285714285,0.0,0.0,0.0,0.0,0.0,0.0,0.0,0.0,0.14285714285714285,0.0,0.0,0.14285714285714285,0.14285714285714285,0.0,0.0,0.0,0.0,0.0,0.0,0.0,0.0,0.0,0.0,0.0,0.0,0.0,0.0,0.0,0.0,0.0,0.0,0.0,0.0,0.0,0.0,,,,,,,,,,
CoCrFeMnNiNbC,10.1016/j.msea.2019.03.057,FCC,8.7,,263,,,,0.0,0.0,0.0,0.0,0.0,0.0,0.14285714285714285,0.0,0.14285714285714285,0.14285714285714285,0.0,0.0,0.0,0.14285714285714285,0.0,0.0,0.0,0.0,0.0,0.0,0.0,0.0,0.14285714285714285,0.0,0.0,0.14285714285714285,0.14285714285714285,0.0,0.0,0.0,0.0,0.0,0.0,0.0,0.0,0.0,0.0,0.0,0.0,0.0,0.0,0.0,0.0,0.0,0.0,0.0,0.0,0.0,0.0,,,,,,,,,,
CoCrFeMnNi,10.1016/j.msea.2019.03.057,FCC,8.8,,244,,,,0.0,0.0,0.0,0.0,0.0,0.0,0.0,0.0,0.2,0.2,0.0,0.0,0.0,0.2,0.0,0.0,0.0,0.0,0.0,0.0,0.0,0.0,0.2,0.0,0.0,0.0,0.2,0.0,0.0,0.0,0.0,0.0,0.0,0.0,0.0,0.0,0.0,0.0,0.0,0.0,0.0,0.0,0.0,0.0,0.0,0.0,0.0,0.0,0.0,8.0604,8.0,2.1200523388943413,71.54,0.024970834506853574,,,,,
CoCrFeMnNi,10.1016/j.msea.2019.03.057,FCC,8.8,,228,,,,0.0,0.0,0.0,0.0,0.0,0.0,0.0,0.0,0.2,0.2,0.0,0.0,0.0,0.2,0.0,0.0,0.0,0.0,0.0,0.0,0.0,0.0,0.2,0.0,0.0,0.0,0.2,0.0,0.0,0.0,0.0,0.0,0.0,0.0,0.0,0.0,0.0,0.0,0.0,0.0,0.0,0.0,0.0,0.0,0.0,0.0,0.0,0.0,0.0,8.0604,8.0,2.1200523388943413,71.54,0.024970834506853574,,,,,
CoCrFeNiAl0.5,10.1016/j.intermet.2019.04.014,FCC+BCC,,,355,,,T,0.0,0.0,0.11111111111111112,0.0,0.0,0.0,0.0,0.0,0.22222222222222224,0.22222222222222224,0.0,0.0,0.0,0.22222222222222224,0.0,0.0,0.0,0.0,0.0,0.0,0.0,0.0,0.0,0.0,0.0,0.0,0.22222222222222224,0.0,0.0,0.0,0.0,0.0,0.0,0.0,0.0,0.0,0.0,0.0,0.0,0.0,0.0,0.0,0.0,0.0,0.0,0.0,0.0,0.0,0.0,7.596000000000001,7.666666666666667,2.050141242937853,47.555555555555586,167.2155459671209,,,,,
(FeNiCoCrMn)0.95C0.5,10.1016/j.intermet.2019.04.014,FCC,,,225,,,T,0.0,0.0,0.0,0.0,0.0,0.0,0.09090909090909091,0.0,0.18181818181818182,0.18181818181818182,0.0,0.0,0.0,0.18181818181818182,0.0,0.0,0.0,0.0,0.0,0.0,0.0,0.0,0.18181818181818182,0.0,0.0,0.0,0.18181818181818182,0.0,0.0,0.0,0.0,0.0,0.0,0.0,0.0,0.0,0.0,0.0,0.0,0.0,0.0,0.0,0.0,0.0,0.0,0.0,0.0,0.0,0.0,,,,,,,,,,
Fe40.4Ni11.3Mn34.8Al7.5Cr6C1.1,10.1016/j.intermet.2019.04.014,FCC,,,355,,,T,0.0,0.0,0.0741839762611276,0.0,0.0,0.0,0.010880316518298716,0.0,0.0,0.05934718100890208,0.0,0.0,0.0,0.39960435212660733,0.0,0.0,0.0,0.0,0.0,0.0,0.0,0.0,0.34421364985163205,0.0,0.0,0.0,0.11177052423343226,0.0,0.0,0.0,0.0,0.0,0.0,0.0,0.0,0.0,0.0,0.0,0.0,0.0,0.0,0.0,0.0,0.0,0.0,0.0,0.0,0.0,0.0,,,,,,,,,,
CoCrFeNiMo0.3,10.1016/j.intermet.2019.04.014,FCC+s,,,305.3,,,T,0.0,0.0,0.0,0.0,0.0,0.0,0.0,0.0,0.23255813953488372,0.23255813953488372,0.0,0.0,0.0,0.23255813953488372,0.0,0.0,0.0,0.0,0.0,0.0,0.0,0.0,0.0,0.06976744186046512,0.0,0.0,0.23255813953488372,0.0,0.0,0.0,0.0,0.0,0.0,0.0,0.0,0.0,0.0,0.0,0.0,0.0,0.0,0.0,0.0,0.0,0.0,0.0,0.0,0.0,0.0,8.352558139534883,8.093023255813954,1.9884809215262778,48.979069767441885,111.39403437181497,,,,,
CoCrFeNiMo0.3,10.1016/j.intermet.2019.04.014,FCC+s+u,,,815.5,,,T,0.0,0.0,0.0,0.0,0.0,0.0,0.0,0.0,0.23255813953488372,0.23255813953488372,0.0,0.0,0.0,0.23255813953488372,0.0,0.0,0.0,0.0,0.0,0.0,0.0,0.0,0.0,0.06976744186046512,0.0,0.0,0.23255813953488372,0.0,0.0,0.0,0.0,0.0,0.0,0.0,0.0,0.0,0.0,0.0,0.0,0.0,0.0,0.0,0.0,0.0,0.0,0.0,0.0,0.0,0.0,8.352558139534883,8.093023255813954,1.9884809215262778,48.979069767441885,111.39403437181497,,,,,
CoCrFeNiCuAl,10.1016/j.intermet.2019.04.014,FCC+BCC,,,790,,,T,0.0,0.0,0.16666666666666669,0.0,0.0,0.0,0.0,0.0,0.16666666666666669,0.16666666666666669,0.16666666666666669,0.0,0.0,0.16666666666666669,0.0,0.0,0.0,0.0,0.0,0.0,0.0,0.0,0.0,0.0,0.0,0.0,0.16666666666666669,0.0,0.0,0.0,0.0,0.0,0.0,0.0,0.0,0.0,0.0,0.0,0.0,0.0,0.0,0.0,0.0,0.0,0.0,0.0,0.0,0.0,0.0,7.415333333333334,7.833333333333335,2.2111959287531815,47.416666666666686,125.09779128653624,,,,,
Co35Cr25Fe40-xNi5,10.1016/j.msea.2019.138403,FCC,,,382,,,T,0.0,0.0,0.0,0.0,0.0,0.0,0.0,0.0,0.3333333333333333,0.23809523809523808,0.0,0.0,0.0,0.38095238095238093,0.0,0.0,0.0,0.0,0.0,0.0,0.0,0.0,0.0,0.0,0.0,0.0,0.047619047619047616,0.0,0.0,0.0,0.0,0.0,0.0,0.0,0.0,0.0,0.0,0.0,0.0,0.0,0.0,0.0,0.0,0.0,0.0,0.0,0.0,0.0,0.0,8.092857142857143,7.9523809523809526,1.9632545931758527,46.014285714285734,0.052611061635903345,,,,,
Co35Cr25Fe40-xNi5,10.1016/j.msea.2019.138403,FCC,,,285,,,T,0.0,0.0,0.0,0.0,0.0,0.0,0.0,0.0,0.3333333333333333,0.23809523809523808,0.0,0.0,0.0,0.38095238095238093,0.0,0.0,0.0,0.0,0.0,0.0,0.0,0.0,0.0,0.0,0.0,0.0,0.047619047619047616,0.0,0.0,0.0,0.0,0.0,0.0,0.0,0.0,0.0,0.0,0.0,0.0,0.0,0.0,0.0,0.0,0.0,0.0,0.0,0.0,0.0,0.0,8.092857142857143,7.9523809523809526,1.9632545931758527,46.014285714285734,0.052611061635903345,,,,,
Co35Cr25Fe40-xNi5,10.1016/j.msea.2019.138403,FCC,,,294,,,T,0.0,0.0,0.0,0.0,0.0,0.0,0.0,0.0,0.3333333333333333,0.23809523809523808,0.0,0.0,0.0,0.38095238095238093,0.0,0.0,0.0,0.0,0.0,0.0,0.0,0.0,0.0,0.0,0.0,0.0,0.047619047619047616,0.0,0.0,0.0,0.0,0.0,0.0,0.0,0.0,0.0,0.0,0.0,0.0,0.0,0.0,0.0,0.0,0.0,0.0,0.0,0.0,0.0,0.0,8.092857142857143,7.9523809523809526,1.9632545931758527,46.014285714285734,0.052611061635903345,,,,,
Co35Cr25Fe40-xNi14,10.1016/j.msea.2019.138403,FCC,,,296,,,T,0.0,0.0,0.0,0.0,0.0,0.0,0.0,0.0,0.30701754385964913,0.21929824561403508,0.0,0.0,0.0,0.3508771929824561,0.0,0.0,0.0,0.0,0.0,0.0,0.0,0.0,0.0,0.0,0.0,0.0,0.12280701754385964,0.0,0.0,0.0,0.0,0.0,0.0,0.0,0.0,0.0,0.0,0.0,0.0,0.0,0.0,0.0,0.0,0.0,0.0,0.0,0.0,0.0,0.0,8.15721052631579,8.114035087719298,1.9865689865689866,47.32368421052634,0.04961011950518028,,,,,
Co35Cr25Fe40-xNi14,10.1016/j.msea.2019.138403,FCC,,,425,,,T,0.0,0.0,0.0,0.0,0.0,0.0,0.0,0.0,0.30701754385964913,0.21929824561403508,0.0,0.0,0.0,0.3508771929824561,0.0,0.0,0.0,0.0,0.0,0.0,0.0,0.0,0.0,0.0,0.0,0.0,0.12280701754385964,0.0,0.0,0.0,0.0,0.0,0.0,0.0,0.0,0.0,0.0,0.0,0.0,0.0,0.0,0.0,0.0,0.0,0.0,0.0,0.0,0.0,0.0,8.15721052631579,8.114035087719298,1.9865689865689866,47.32368421052634,0.04961011950518028,,,,,
Co35Cr25Fe40-xNi14,10.1016/j.msea.2019.138403,FCC,,,447,,,T,0.0,0.0,0.0,0.0,0.0,0.0,0.0,0.0,0.30701754385964913,0.21929824561403508,0.0,0.0,0.0,0.3508771929824561,0.0,0.0,0.0,0.0,0.0,0.0,0.0,0.0,0.0,0.0,0.0,0.0,0.12280701754385964,0.0,0.0,0.0,0.0,0.0,0.0,0.0,0.0,0.0,0.0,0.0,0.0,0.0,0.0,0.0,0.0,0.0,0.0,0.0,0.0,0.0,0.0,8.15721052631579,8.114035087719298,1.9865689865689866,47.32368421052634,0.04961011950518028,,,,,
FeCoCrNiMn,10.1016/j.jallcom.2018.10.168,FCC,,,1314,,,C,0.0,0.0,0.0,0.0,0.0,0.0,0.0,0.0,0.2,0.2,0.0,0.0,0.0,0.2,0.0,0.0,0.0,0.0,0.0,0.0,0.0,0.0,0.2,0.0,0.0,0.0,0.2,0.0,0.0,0.0,0.0,0.0,0.0,0.0,0.0,0.0,0.0,0.0,0.0,0.0,0.0,0.0,0.0,0.0,0.0,0.0,0.0,0.0,0.0,8.0604,8.0,2.1200523388943413,71.54,0.024970834506853574,,,,,
FeCoCrNiMnAl0.1,10.1016/j.jallcom.2018.10.168,FCC+BCC,,,1631,,,C,0.0,0.0,0.019607843137254905,0.0,0.0,0.0,0.0,0.0,0.19607843137254904,0.19607843137254904,0.0,0.0,0.0,0.19607843137254904,0.0,0.0,0.0,0.0,0.0,0.0,0.0,0.0,0.19607843137254904,0.0,0.0,0.0,0.19607843137254904,0.0,0.0,0.0,0.0,0.0,0.0,0.0,0.0,0.0,0.0,0.0,0.0,0.0,0.0,0.0,0.0,0.0,0.0,0.0,0.0,0.0,0.0,7.9552941176470595,7.901960784313727,2.1328175370728566,71.04313725490196,14.635478802334037,,,,,
FeCoCrNiMnAl0.3,10.1016/j.jallcom.2018.10.168,FCC+BCC,,,1836,,,C,0.0,0.0,0.05660377358490566,0.0,0.0,0.0,0.0,0.0,0.18867924528301888,0.18867924528301888,0.0,0.0,0.0,0.18867924528301888,0.0,0.0,0.0,0.0,0.0,0.0,0.0,0.0,0.18867924528301888,0.0,0.0,0.0,0.18867924528301888,0.0,0.0,0.0,0.0,0.0,0.0,0.0,0.0,0.0,0.0,0.0,0.0,0.0,0.0,0.0,0.0,0.0,0.0,0.0,0.0,0.0,0.0,7.756981132075472,7.716981132075472,2.157268170426065,70.1056603773585,65.09762673429404,,,,,
FeCoCrNiMnAl0.5,10.1016/j.jallcom.2018.10.168,FCC+BCC,,,1932,,,C,0.0,0.0,0.09090909090909091,0.0,0.0,0.0,0.0,0.0,0.18181818181818182,0.18181818181818182,0.0,0.0,0.0,0.18181818181818182,0.0,0.0,0.0,0.0,0.0,0.0,0.0,0.0,0.18181818181818182,0.0,0.0,0.0,0.18181818181818182,0.0,0.0,0.0,0.0,0.0,0.0,0.0,0.0,0.0,0.0,0.0,0.0,0.0,0.0,0.0,0.0,0.0,0.0,0.0,0.0,0.0,0.0,7.57309090909091,7.545454545454546,2.1803778184034126,69.23636363636365,106.46609819421607,,,,,
FeCoCrNiMnAl0.7,10.1016/j.jallcom.2018.10.168,FCC+BCC,,,2230,,,C,0.0,0.0,0.12280701754385964,0.0,0.0,0.0,0.0,0.0,0.17543859649122806,0.17543859649122806,0.0,0.0,0.0,0.17543859649122806,0.0,0.0,0.0,0.0,0.0,0.0,0.0,0.0,0.17543859649122806,0.0,0.0,0.0,0.17543859649122806,0.0,0.0,0.0,0.0,0.0,0.0,0.0,0.0,0.0,0.0,0.0,0.0,0.0,0.0,0.0,0.0,0.0,0.0,0.0,0.0,0.0,0.0,7.402105263157894,7.385964912280702,2.2022538552787663,68.42807017543858,133.49106329505463,,,,,
Cr20Mn20Fe20Co20Ni20,10.1016/j.actamat.2019.01.029,FCC,,,207,,,,0.0,0.0,0.0,0.0,0.0,0.0,0.0,0.0,0.2,0.2,0.0,0.0,0.0,0.2,0.0,0.0,0.0,0.0,0.0,0.0,0.0,0.0,0.2,0.0,0.0,0.0,0.2,0.0,0.0,0.0,0.0,0.0,0.0,0.0,0.0,0.0,0.0,0.0,0.0,0.0,0.0,0.0,0.0,0.0,0.0,0.0,0.0,0.0,0.0,8.0604,8.0,2.1200523388943413,71.54,0.024970834506853574,,,,,
Cr33.3Co33.3Ni33.3,10.1016/j.actamat.2019.01.029,FCC,,194.0,260,,,,0.0,0.0,0.0,0.0,0.0,0.0,0.0,0.0,0.3333333333333333,0.3333333333333333,0.0,0.0,0.0,0.0,0.0,0.0,0.0,0.0,0.0,0.0,0.0,0.0,0.0,0.0,0.0,0.0,0.3333333333333333,0.0,0.0,0.0,0.0,0.0,0.0,0.0,0.0,0.0,0.0,0.0,0.0,0.0,0.0,0.0,0.0,0.0,0.0,0.0,0.0,0.0,0.0,8.319333333333333,8.333333333333334,1.939393939393939,45.033333333333346,0.012435902602374172,,,,,
Mn25Fe25Co25Ni25,10.1016/j.actamat.2019.01.029,FCC,,,149,,,,0.0,0.0,0.0,0.0,0.0,0.0,0.0,0.0,0.25,0.0,0.0,0.0,0.0,0.25,0.0,0.0,0.0,0.0,0.0,0.0,0.0,0.0,0.25,0.0,0.0,0.0,0.25,0.0,0.0,0.0,0.0,0.0,0.0,0.0,0.0,0.0,0.0,0.0,0.0,0.0,0.0,0.0,0.0,0.0,0.0,0.0,0.0,0.0,0.0,8.288,8.5,2.4101508916323726,83.15000000000002,1.7003821385962294e-07,,,,,
Co50Ni50,10.1016/j.actamat.2019.01.029,FCC,,,79,,,,0.0,0.0,0.0,0.0,0.0,0.0,0.0,0.0,0.5,0.0,0.0,0.0,0.0,0.0,0.0,0.0,0.0,0.0,0.0,0.0,0.0,0.0,0.0,0.0,0.0,0.0,0.5,0.0,0.0,0.0,0.0,0.0,0.0,0.0,0.0,0.0,0.0,0.0,0.0,0.0,0.0,0.0,0.0,0.0,0.0,0.0,0.0,0.0,0.0,8.904,9.5,2.3693693693693696,55.00000000000003,,,,,,
CoCrFeNiCu,10.1016/j.msea.2019.05.056,FCC,,,230,,,,0.0,0.0,0.0,0.0,0.0,0.0,0.0,0.0,0.2,0.2,0.2,0.0,0.0,0.2,0.0,0.0,0.0,0.0,0.0,0.0,0.0,0.0,0.0,0.0,0.0,0.0,0.2,0.0,0.0,0.0,0.0,0.0,0.0,0.0,0.0,0.0,0.0,0.0,0.0,0.0,0.0,0.0,0.0,0.0,0.0,0.0,0.0,0.0,0.0,8.3584,8.8,2.0962099125364433,47.660000000000025,0.4231198855338089,,,,,
AlCoCrFeNi,10.1016/j.msea.2019.05.056,BCC,,,1500,,,,0.0,0.0,0.2,0.0,0.0,0.0,0.0,0.0,0.2,0.2,0.0,0.0,0.0,0.2,0.0,0.0,0.0,0.0,0.0,0.0,0.0,0.0,0.0,0.0,0.0,0.0,0.2,0.0,0.0,0.0,0.0,0.0,0.0,0.0,0.0,0.0,0.0,0.0,0.0,0.0,0.0,0.0,0.0,0.0,0.0,0.0,0.0,0.0,0.0,7.106400000000001,7.200000000000001,2.1200523388943413,47.420000000000016,218.00888479560197,,,,,
AlCoCrFeNiNb0.1,10.1016/j.msea.2019.05.056,BCC,,,1373,,,,0.0,0.0,0.196078431372549,0.0,0.0,0.0,0.0,0.0,0.196078431372549,0.196078431372549,0.0,0.0,0.0,0.196078431372549,0.0,0.0,0.0,0.0,0.0,0.0,0.0,0.0,0.0,0.0,0.0,0.0196078431372549,0.196078431372549,0.0,0.0,0.0,0.0,0.0,0.0,0.0,0.0,0.0,0.0,0.0,0.0,0.0,0.0,0.0,0.0,0.0,0.0,0.0,0.0,0.0,0.0,7.135098039215685,7.156862745098039,2.144800777453838,48.956862745098036,254.8955871977494,,,,,
AlCoCrFeNiNb0.25,10.1016/j.msea.2019.05.056,Laves Phase + BCC,,,1641,,,,0.0,0.0,0.19047619047619047,0.0,0.0,0.0,0.0,0.0,0.19047619047619047,0.19047619047619047,0.0,0.0,0.0,0.19047619047619047,0.0,0.0,0.0,0.0,0.0,0.0,0.0,0.0,0.0,0.0,0.0,0.047619047619047616,0.19047619047619047,0.0,0.0,0.0,0.0,0.0,0.0,0.0,0.0,0.0,0.0,0.0,0.0,0.0,0.0,0.0,0.0,0.0,0.0,0.0,0.0,0.0,0.0,7.176095238095239,7.095238095238095,2.181034482758621,51.15238095238098,306.67386010998035,,,,,
AlCoCrFeNiNb0.5,10.1016/j.msea.2019.05.056,Laves Phase + BCC,,,1959,,,,0.0,0.0,0.18181818181818182,0.0,0.0,0.0,0.0,0.0,0.18181818181818182,0.18181818181818182,0.0,0.0,0.0,0.18181818181818182,0.0,0.0,0.0,0.0,0.0,0.0,0.0,0.0,0.0,0.0,0.0,0.09090909090909091,0.18181818181818182,0.0,0.0,0.0,0.0,0.0,0.0,0.0,0.0,0.0,0.0,0.0,0.0,0.0,0.0,0.0,0.0,0.0,0.0,0.0,0.0,0.0,0.0,7.239454545454546,6.999999999999999,2.2391643280324294,54.54545454545456,382.44210866770175,,,,,
AlCoCrFeNiNb0.75,10.1016/j.msea.2019.05.056,Laves Phase + BCC,,,2473,,,,0.0,0.0,0.17391304347826086,0.0,0.0,0.0,0.0,0.0,0.17391304347826086,0.17391304347826086,0.0,0.0,0.0,0.17391304347826086,0.0,0.0,0.0,0.0,0.0,0.0,0.0,0.0,0.0,0.0,0.0,0.13043478260869565,0.17391304347826086,0.0,0.0,0.0,0.0,0.0,0.0,0.0,0.0,0.0,0.0,0.0,0.0,0.0,0.0,0.0,0.0,0.0,0.0,0.0,0.0,0.0,0.0,7.297304347826087,6.913043478260869,2.2946374162096284,57.64347826086957,445.0734850001269,,,,,
AlCrFeCoNiCuMn,10.1016/j.msea.2019.05.056,FCC + BCC,,,1005,,,,0.0,0.0,0.14285714285714288,0.0,0.0,0.0,0.0,0.0,0.14285714285714288,0.14285714285714288,0.14285714285714288,0.0,0.0,0.14285714285714288,0.0,0.0,0.0,0.0,0.0,0.0,0.0,0.0,0.14285714285714288,0.0,0.0,0.0,0.14285714285714288,0.0,0.0,0.0,0.0,0.0,0.0,0.0,0.0,0.0,0.0,0.0,0.0,0.0,0.0,0.0,0.0,0.0,0.0,0.0,0.0,0.0,0.0,7.4231428571428575,7.714285714285715,2.3002257336343126,64.47142857142859,86.36904573116733,,,,,
AlCrFeCoNiCuTi,10.1016/j.msea.2019.05.056,BCC1+BCC2+FCC,,,1234,,,,0.0,0.0,0.14285714285714285,0.0,0.0,0.0,0.0,0.0,0.14285714285714285,0.14285714285714285,0.14285714285714285,0.0,0.0,0.14285714285714285,0.0,0.0,0.0,0.0,0.0,0.0,0.0,0.0,0.0,0.0,0.0,0.0,0.14285714285714285,0.0,0.0,0.0,0.0,0.0,0.0,0.0,0.0,0.0,0.0,0.0,0.0,0.0,0.0,0.14285714285714285,0.0,0.0,0.0,0.0,0.0,0.0,0.0,6.999714285714285,7.285714285714285,2.242089771891096,51.442857142857164,128.3935620488836,,,,,
NbTaTiV,10.1016/j.jallcom.2018.10.230,BCC,,,1373,437.0,,,0.0,0.0,0.0,0.0,0.0,0.0,0.0,0.0,0.0,0.0,0.0,0.0,0.0,0.0,0.0,0.0,0.0,0.0,0.0,0.0,0.0,0.0,0.0,0.0,0.0,0.25,0.0,0.0,0.0,0.0,0.0,0.0,0.0,0.0,0.0,0.0,0.0,0.0,0.0,0.0,0.25,0.25,0.25,0.0,0.0,0.0,0.0,0.0,0.0,8.969000000000001,4.75,3.1754385964912286,105.85000000000002,110.90070431355808,,,,,
NbTaTiV,10.1016/j.jallcom.2018.10.230,BCC,,,965,,,,0.0,0.0,0.0,0.0,0.0,0.0,0.0,0.0,0.0,0.0,0.0,0.0,0.0,0.0,0.0,0.0,0.0,0.0,0.0,0.0,0.0,0.0,0.0,0.0,0.0,0.25,0.0,0.0,0.0,0.0,0.0,0.0,0.0,0.0,0.0,0.0,0.0,0.0,0.0,0.0,0.25,0.25,0.25,0.0,0.0,0.0,0.0,0.0,0.0,8.969000000000001,4.75,3.1754385964912286,105.85000000000002,110.90070431355808,,,,,
NbTaVW,10.1016/j.jallcom.2018.10.230,BCC,,,1530,,,,0.0,0.0,0.0,0.0,0.0,0.0,0.0,0.0,0.0,0.0,0.0,0.0,0.0,0.0,0.0,0.0,0.0,0.0,0.0,0.0,0.0,0.0,0.0,0.0,0.0,0.25,0.0,0.0,0.0,0.0,0.0,0.0,0.0,0.0,0.0,0.0,0.0,0.0,0.0,0.0,0.25,0.0,0.25,0.0,0.25,0.0,0.0,0.0,0.0,12.655000000000001,5.25,2.9453551912568297,102.525,497.95589131986515,,,,,
NbTaTiVW,10.1016/j.jallcom.2018.10.230,BCC,,,1420,,,,0.0,0.0,0.0,0.0,0.0,0.0,0.0,0.0,0.0,0.0,0.0,0.0,0.0,0.0,0.0,0.0,0.0,0.0,0.0,0.0,0.0,0.0,0.0,0.0,0.0,0.2,0.0,0.0,0.0,0.0,0.0,0.0,0.0,0.0,0.0,0.0,0.0,0.0,0.0,0.0,0.2,0.2,0.2,0.0,0.2,0.0,0.0,0.0,0.0,11.025200000000002,5.0,2.831223628691984,97.14,270.64994049369665,,,,,
NbTaTiVAl,10.1016/j.jallcom.2018.10.230,BCC,,,991,,,,0.0,0.0,0.2,0.0,0.0,0.0,0.0,0.0,0.0,0.0,0.0,0.0,0.0,0.0,0.0,0.0,0.0,0.0,0.0,0.0,0.0,0.0,0.0,0.0,0.0,0.2,0.0,0.0,0.0,0.0,0.0,0.0,0.0,0.0,0.0,0.0,0.0,0.0,0.0,0.0,0.2,0.2,0.2,0.0,0.0,0.0,0.0,0.0,0.0,7.715200000000001,4.4,3.13888888888889,93.92,42.68900966575237,,,,,
MoNbTaW,10.1016/j.jallcom.2018.10.230,BCC,,,1058,548.0,,,0.0,0.0,0.0,0.0,0.0,0.0,0.0,0.0,0.0,0.0,0.0,0.0,0.0,0.0,0.0,0.0,0.0,0.0,0.0,0.0,0.0,0.0,0.0,0.25,0.0,0.25,0.0,0.0,0.0,0.0,0.0,0.0,0.0,0.0,0.0,0.0,0.0,0.0,0.0,0.0,0.25,0.0,0.0,0.0,0.25,0.0,0.0,0.0,0.0,13.697500000000002,5.5,2.651741293532339,87.14999999999998,214.5952863835683,,,,,
MoNbTaVW,10.1016/j.jallcom.2018.10.230,BCC,,,1246,842.0,,,0.0,0.0,0.0,0.0,0.0,0.0,0.0,0.0,0.0,0.0,0.0,0.0,0.0,0.0,0.0,0.0,0.0,0.0,0.0,0.0,0.0,0.0,0.0,0.2,0.0,0.2,0.0,0.0,0.0,0.0,0.0,0.0,0.0,0.0,0.0,0.0,0.0,0.0,0.0,0.0,0.2,0.0,0.2,0.0,0.2,0.0,0.0,0.0,0.0,12.18,5.4,2.7916666666666674,95.15999999999998,518.418146785449,,,,,
MoNbTaV,10.1016/j.jallcom.2018.10.230,BCC,,,1525,,,,0.0,0.0,0.0,0.0,0.0,0.0,0.0,0.0,0.0,0.0,0.0,0.0,0.0,0.0,0.0,0.0,0.0,0.0,0.0,0.0,0.0,0.0,0.0,0.25,0.0,0.25,0.0,0.0,0.0,0.0,0.0,0.0,0.0,0.0,0.0,0.0,0.0,0.0,0.0,0.0,0.25,0.0,0.25,0.0,0.0,0.0,0.0,0.0,0.0,10.412500000000001,5.25,3.114942528735632,103.375,412.5333391176381,,,,,
MoNbTaTiV,10.1016/j.jallcom.2018.10.230,BCC,,,1400,,,,0.0,0.0,0.0,0.0,0.0,0.0,0.0,0.0,0.0,0.0,0.0,0.0,0.0,0.0,0.0,0.0,0.0,0.0,0.0,0.0,0.0,0.0,0.0,0.2,0.0,0.2,0.0,0.0,0.0,0.0,0.0,0.0,0.0,0.0,0.0,0.0,0.0,0.0,0.0,0.0,0.2,0.2,0.2,0.0,0.0,0.0,0.0,0.0,0.0,9.2312,5.0,2.956140350877194,97.82,225.84457852041217,,,,,
HfMoTaTiZr,10.1016/j.jallcom.2018.10.230,BCC,,,1600,,,,0.0,0.0,0.0,0.0,0.0,0.0,0.0,0.0,0.0,0.0,0.0,0.0,0.0,0.0,0.0,0.0,0.2,0.0,0.0,0.0,0.0,0.0,0.0,0.2,0.0,0.0,0.0,0.0,0.0,0.0,0.0,0.0,0.0,0.0,0.0,0.0,0.0,0.0,0.0,0.0,0.2,0.2,0.0,0.0,0.0,0.0,0.0,0.0,0.2,10.2612,4.6,2.7154471544715455,73.1,305.75348595838074,,,,,
HfMoNbTaTiZr,10.1016/j.jallcom.2018.10.230,BCC,,,1512,,,,0.0,0.0,0.0,0.0,0.0,0.0,0.0,0.0,0.0,0.0,0.0,0.0,0.0,0.0,0.0,0.0,0.16666666666666669,0.0,0.0,0.0,0.0,0.0,0.0,0.16666666666666669,0.0,0.16666666666666669,0.0,0.0,0.0,0.0,0.0,0.0,0.0,0.0,0.0,0.0,0.0,0.0,0.0,0.0,0.16666666666666669,0.16666666666666669,0.0,0.0,0.0,0.0,0.0,0.0,0.16666666666666669,9.979333333333333,4.666666666666667,2.927536231884059,81.88333333333333,249.33461035932356,,,,,
HfNbTaTiZr,10.1016/j.jallcom.2018.10.230,BCC,,,929,295.0,,,0.0,0.0,0.0,0.0,0.0,0.0,0.0,0.0,0.0,0.0,0.0,0.0,0.0,0.0,0.0,0.0,0.2,0.0,0.0,0.0,0.0,0.0,0.0,0.0,0.0,0.2,0.0,0.0,0.0,0.0,0.0,0.0,0.0,0.0,0.0,0.0,0.0,0.0,0.0,0.0,0.2,0.2,0.0,0.0,0.0,0.0,0.0,0.0,0.2,9.9192,4.3999999999999995,3.091324200913243,85.12,33.26293412751387,,,,,
HfMoNbTiZr,10.1016/j.jallcom.2018.10.230,BCC,,,1719,,,,0.0,0.0,0.0,0.0,0.0,0.0,0.0,0.0,0.0,0.0,0.0,0.0,0.0,0.0,0.0,0.0,0.2,0.0,0.0,0.0,0.0,0.0,0.0,0.2,0.0,0.2,0.0,0.0,0.0,0.0,0.0,0.0,0.0,0.0,0.0,0.0,0.0,0.0,0.0,0.0,0.0,0.2,0.0,0.0,0.0,0.0,0.0,0.0,0.2,8.6372,4.6,2.9561403508771944,79.30000000000001,250.58277303109804,,,,,
NbTa0.5TiZrAl0.2,10.1016/j.jallcom.2018.10.230,BCC,,,1500,,,,0.0,0.0,0.05405405405405407,0.0,0.0,0.0,0.0,0.0,0.0,0.0,0.0,0.0,0.0,0.0,0.0,0.0,0.0,0.0,0.0,0.0,0.0,0.0,0.0,0.0,0.0,0.2702702702702703,0.0,0.0,0.0,0.0,0.0,0.0,0.0,0.0,0.0,0.0,0.0,0.0,0.0,0.0,0.13513513513513514,0.2702702702702703,0.0,0.0,0.0,0.0,0.0,0.0,0.2702702702702703,7.697567567567568,4.351351351351352,3.0303030303030307,87.06486486486486,34.439255082918265,,,,,
NbMoTaVW,10.1016/j.jallcom.2018.10.230,BCC,,,3566,,,,0.0,0.0,0.0,0.0,0.0,0.0,0.0,0.0,0.0,0.0,0.0,0.0,0.0,0.0,0.0,0.0,0.0,0.0,0.0,0.0,0.0,0.0,0.0,0.2,0.0,0.2,0.0,0.0,0.0,0.0,0.0,0.0,0.0,0.0,0.0,0.0,0.0,0.0,0.0,0.0,0.2,0.0,0.2,0.0,0.2,0.0,0.0,0.0,0.0,12.18,5.4,2.7916666666666674,95.15999999999998,518.418146785449,,,,,
CrMo0.5NbTa0.5TiZr,10.1016/j.jallcom.2018.10.230,,,,,546.0,,,0.0,0.0,0.0,0.0,0.0,0.0,0.0,0.0,0.0,0.2,0.0,0.0,0.0,0.0,0.0,0.0,0.0,0.0,0.0,0.0,0.0,0.0,0.0,0.1,0.0,0.2,0.0,0.0,0.0,0.0,0.0,0.0,0.0,0.0,0.0,0.0,0.0,0.0,0.0,0.0,0.1,0.2,0.0,0.0,0.0,0.0,0.0,0.0,0.2,8.0462,4.9,2.429097605893187,74.17,650.4940522449657,,,,,
NbTiVZr,10.1016/j.jallcom.2018.10.230,,,,,58.0,,,0.0,0.0,0.0,0.0,0.0,0.0,0.0,0.0,0.0,0.0,0.0,0.0,0.0,0.0,0.0,0.0,0.0,0.0,0.0,0.0,0.0,0.0,0.0,0.0,0.0,0.25,0.0,0.0,0.0,0.0,0.0,0.0,0.0,0.0,0.0,0.0,0.0,0.0,0.0,0.0,0.0,0.25,0.25,0.0,0.0,0.0,0.0,0.0,0.25,6.4265,4.5,3.1754385964912277,98.17500000000001,154.03405557586836,,,,,
HfMo0.5NbTiV0.5Si0.3,10.1016/j.jallcom.2018.10.230,,,,,166.0,,,0.0,0.0,0.0,0.0,0.0,0.0,0.0,0.0,0.0,0.0,0.0,0.0,0.0,0.0,0.0,0.0,0.23255813953488372,0.0,0.0,0.0,0.0,0.0,0.0,0.11627906976744186,0.0,0.23255813953488372,0.0,0.0,0.0,0.0,0.0,0.0,0.0,0.0,0.0,0.0,0.06976744186046512,0.0,0.0,0.0,0.0,0.23255813953488372,0.11627906976744186,0.0,0.0,0.0,0.0,0.0,0.0,,,,,,,,,,
FeCoCrNiMn,10.1016/j.msea.2019.01.050,,,,378.7,,,,0.0,0.0,0.0,0.0,0.0,0.0,0.0,0.0,0.2,0.2,0.0,0.0,0.0,0.2,0.0,0.0,0.0,0.0,0.0,0.0,0.0,0.0,0.2,0.0,0.0,0.0,0.2,0.0,0.0,0.0,0.0,0.0,0.0,0.0,0.0,0.0,0.0,0.0,0.0,0.0,0.0,0.0,0.0,0.0,0.0,0.0,0.0,0.0,0.0,8.0604,8.0,2.1200523388943413,71.54,0.024970834506853574,,,,,
Fe40Mn40Co10Cr10,10.1016/j.msea.2019.05.057,,,,272,,,,0.0,0.0,0.0,0.0,0.0,0.0,0.0,0.0,0.1,0.1,0.0,0.0,0.0,0.4,0.0,0.0,0.0,0.0,0.0,0.0,0.0,0.0,0.4,0.0,0.0,0.0,0.0,0.0,0.0,0.0,0.0,0.0,0.0,0.0,0.0,0.0,0.0,0.0,0.0,0.0,0.0,0.0,0.0,0.0,0.0,0.0,0.0,0.0,0.0,7.7425999999999995,7.5,2.289961525008745,96.29,0.05623633114011198,,,,,
FeCoMnCrNi,10.1016/j.msea.2019.05.057,,,,375,,,,0.0,0.0,0.0,0.0,0.0,0.0,0.0,0.0,0.2,0.2,0.0,0.0,0.0,0.2,0.0,0.0,0.0,0.0,0.0,0.0,0.0,0.0,0.2,0.0,0.0,0.0,0.2,0.0,0.0,0.0,0.0,0.0,0.0,0.0,0.0,0.0,0.0,0.0,0.0,0.0,0.0,0.0,0.0,0.0,0.0,0.0,0.0,0.0,0.0,8.0604,8.0,2.1200523388943413,71.54,0.024970834506853574,,,,,
V10Cr15Mn5Fe35Co10Ni25,10.1016/j.msea.2019.05.057,,,,498,,,,0.0,0.0,0.0,0.0,0.0,0.0,0.0,0.0,0.1,0.15,0.0,0.0,0.0,0.35,0.0,0.0,0.0,0.0,0.0,0.0,0.0,0.0,0.05,0.0,0.0,0.0,0.25,0.0,0.0,0.0,0.0,0.0,0.0,0.0,0.0,0.0,0.0,0.0,0.0,0.0,0.0,0.0,0.1,0.0,0.0,0.0,0.0,0.0,0.0,7.929899999999999,7.949999999999999,2.133974833456698,64.74499999999999,15.47027311719699,,,,,
CoCrNi,10.1016/j.msea.2019.05.057,,,,362,,,,0.0,0.0,0.0,0.0,0.0,0.0,0.0,0.0,0.3333333333333333,0.3333333333333333,0.0,0.0,0.0,0.0,0.0,0.0,0.0,0.0,0.0,0.0,0.0,0.0,0.0,0.0,0.0,0.0,0.3333333333333333,0.0,0.0,0.0,0.0,0.0,0.0,0.0,0.0,0.0,0.0,0.0,0.0,0.0,0.0,0.0,0.0,0.0,0.0,0.0,0.0,0.0,0.0,8.319333333333333,8.333333333333334,1.939393939393939,45.033333333333346,0.012435902602374172,,,,,
FeCoCrNi,10.1016/j.msea.2019.05.057,,,,260,,,,0.0,0.0,0.0,0.0,0.0,0.0,0.0,0.0,0.25,0.25,0.0,0.0,0.0,0.25,0.0,0.0,0.0,0.0,0.0,0.0,0.0,0.0,0.0,0.0,0.0,0.0,0.25,0.0,0.0,0.0,0.0,0.0,0.0,0.0,0.0,0.0,0.0,0.0,0.0,0.0,0.0,0.0,0.0,0.0,0.0,0.0,0.0,0.0,0.0,8.208,8.25,1.9681626390487152,47.72500000000002,0.048382931470433814,,,,,
CoFeNi2V0.5Mo0.2,10.1016/j.scriptamat.2019.02.038,FCC,,,252,187.0,,,0.0,0.0,0.0,0.0,0.0,0.0,0.0,0.0,0.2127659574468085,0.0,0.0,0.0,0.0,0.2127659574468085,0.0,0.0,0.0,0.0,0.0,0.0,0.0,0.0,0.0,0.0425531914893617,0.0,0.0,0.425531914893617,0.0,0.0,0.0,0.0,0.0,0.0,0.0,0.0,0.0,0.0,0.0,0.0,0.0,0.0,0.0,0.10638297872340426,0.0,0.0,0.0,0.0,0.0,0.0,8.447021276595745,8.659574468085106,2.361620795107033,64.92340425531918,23.13920394541183,,,,,
CrFeNi2.4Al0.6,10.1016/j.jallcom.2018.08.176,,,,441,,,T,0.0,0.0,0.12,0.0,0.0,0.0,0.0,0.0,0.0,0.2,0.0,0.0,0.0,0.2,0.0,0.0,0.0,0.0,0.0,0.0,0.0,0.0,0.0,0.0,0.0,0.0,0.48,0.0,0.0,0.0,0.0,0.0,0.0,0.0,0.0,0.0,0.0,0.0,0.0,0.0,0.0,0.0,0.0,0.0,0.0,0.0,0.0,0.0,0.0,7.60464,7.96,2.0590111642743216,51.772000000000006,105.97723391102161,,,,,
CrFeNi2.3Al0.7,10.1016/j.jallcom.2018.08.176,,,,461,,,T,0.0,0.0,0.13999999999999999,0.0,0.0,0.0,0.0,0.0,0.0,0.2,0.0,0.0,0.0,0.2,0.0,0.0,0.0,0.0,0.0,0.0,0.0,0.0,0.0,0.0,0.0,0.0,0.45999999999999996,0.0,0.0,0.0,0.0,0.0,0.0,0.0,0.0,0.0,0.0,0.0,0.0,0.0,0.0,0.0,0.0,0.0,0.0,0.0,0.0,0.0,0.0,7.48048,7.82,2.0682036503362147,51.44399999999999,126.26158087355945,,,,,
CrFeNi2.2Al0.8,10.1016/j.jallcom.2018.08.176,,,,479,,,T,0.0,0.0,0.16,0.0,0.0,0.0,0.0,0.0,0.0,0.2,0.0,0.0,0.0,0.2,0.0,0.0,0.0,0.0,0.0,0.0,0.0,0.0,0.0,0.0,0.0,0.0,0.44000000000000006,0.0,0.0,0.0,0.0,0.0,0.0,0.0,0.0,0.0,0.0,0.0,0.0,0.0,0.0,0.0,0.0,0.0,0.0,0.0,0.0,0.0,0.0,7.35632,7.680000000000001,2.0774670523947285,51.116000000000014,145.06189014921978,,,,,
CrFeNi2.1Al0.9,10.1016/j.jallcom.2018.08.176,FCC+B2,,,610,,,T,0.0,0.0,0.18,0.0,0.0,0.0,0.0,0.0,0.0,0.2,0.0,0.0,0.0,0.2,0.0,0.0,0.0,0.0,0.0,0.0,0.0,0.0,0.0,0.0,0.0,0.0,0.42000000000000004,0.0,0.0,0.0,0.0,0.0,0.0,0.0,0.0,0.0,0.0,0.0,0.0,0.0,0.0,0.0,0.0,0.0,0.0,0.0,0.0,0.0,0.0,7.23216,7.540000000000001,2.0868021942562116,50.788000000000025,162.115950844092,,,,,
CrFeNi2Al,10.1016/j.jallcom.2018.08.176,FCC+B2,,,774,,,T,0.0,0.0,0.2,0.0,0.0,0.0,0.0,0.0,0.0,0.2,0.0,0.0,0.0,0.2,0.0,0.0,0.0,0.0,0.0,0.0,0.0,0.0,0.0,0.0,0.0,0.0,0.4,0.0,0.0,0.0,0.0,0.0,0.0,0.0,0.0,0.0,0.0,0.0,0.0,0.0,0.0,0.0,0.0,0.0,0.0,0.0,0.0,0.0,0.0,7.1080000000000005,7.4,2.0962099125364433,50.460000000000036,177.25288279450393,,,,,
V10Cr10Fe45Co20Ni15 294± 4,10.1016/j.jallcom.2019.151864,,,,626± 5,,,,0.0,0.0,0.0,0.0,0.0,0.0,0.0,0.0,0.2,0.1,0.0,0.0,0.0,0.45,0.0,0.0,0.0,0.0,0.0,0.0,0.0,0.0,0.0,0.0,0.0,0.0,0.15,0.0,0.0,0.0,0.0,0.0,0.0,0.0,0.0,0.0,0.0,0.0,0.0,0.0,0.0,0.0,0.1,0.0,0.0,0.0,0.0,0.0,0.0,7.985499999999999,8.0,2.1598105210670653,59.21000000000002,16.588671359901824,,,,,
CrMnFeCoNi 410± 21,10.1016/j.jallcom.2019.151864,,,,763± 32,,,,0.0,0.0,0.0,0.0,0.0,0.0,0.0,0.0,0.2,0.2,0.0,0.0,0.0,0.2,0.0,0.0,0.0,0.0,0.0,0.0,0.0,0.0,0.2,0.0,0.0,0.0,0.2,0.0,0.0,0.0,0.0,0.0,0.0,0.0,0.0,0.0,0.0,0.0,0.0,0.0,0.0,0.0,0.0,0.0,0.0,0.0,0.0,0.0,0.0,8.0604,8.0,2.1200523388943413,71.54,0.024970834506853574,,,,,
CrCoNi 440± 13,10.1016/j.jallcom.2019.151864,,,,884± 11,,,,0.0,0.0,0.0,0.0,0.0,0.0,0.0,0.0,0.3333333333333333,0.3333333333333333,0.0,0.0,0.0,0.0,0.0,0.0,0.0,0.0,0.0,0.0,0.0,0.0,0.0,0.0,0.0,0.0,0.3333333333333333,0.0,0.0,0.0,0.0,0.0,0.0,0.0,0.0,0.0,0.0,0.0,0.0,0.0,0.0,0.0,0.0,0.0,0.0,0.0,0.0,0.0,0.0,8.319333333333333,8.333333333333334,1.939393939393939,45.033333333333346,0.012435902602374172,,,,,
