Repository: BrentVela/redesign_2_2_26

# ULTIMATE Alloy Redesign

This repo captures reproducible analysis artifacts for Dr. Karaman's ULTIMATE alloy redesign work.

## Status
- Inputs currently present: `1_find_stoich_props_parallel_for_Class.py`, `TC_Equilibrium_Module.py`, `make_trajectory.py`.
- Missing runtime dependencies: `strength_model` module and `SPACE_v0.par` data file.

## Quick Start
1. Add required inputs:
   - `SPACE_v0.par` (composition space dataset)
   - `strength_model.py` (Curtin model implementation)
2. Run properties extraction:
   - `python 1_find_stoich_props_parallel_for_Class.py`
3. Outputs are written to `CalcFiles/` and CSV files are produced.

File: featurize_database_for_cafer/codhem_featurized.csv (part 17 of 26)
Composition,doi,Phase,Density (g/cm3),Hardness (GPa),YS (MPa) at 23 C,YS (MPa) at 1000 C,YS (MPa) at 1200 C,Test Type,A,Ag,Al,Au,B,Be,C,Ca,Co,Cr,Cu,D,E,Fe,Ga,Gd,Hf,I,Ir,Li,M,Mg,Mn,Mo,N,Nb,Ni,O,P,Pb,Pd,Pt,Q,Re,Rh,S,Si,Sn,Sr,T,Ta,Ti,V,Vi,W,Y,Yb,Zn,Zr,Density_g_cc_ROM,VEC,Pugh_Ratio,Cauchy_Pressure,YS_1300C_MPa,Solidus_K_TC,Liquidus_K_TC,Solidus_C_TC,Liquidus_C_TC,THCD_25C_W_mK
V20Cr15Fe20Ni45,10.1016/j.msea.2018.11.136,FCC,,,352,,,T,0.0,0.0,0.0,0.0,0.0,0.0,0.0,0.0,0.0,0.15,0.0,0.0,0.0,0.2,0.0,0.0,0.0,0.0,0.0,0.0,0.0,0.0,0.0,0.0,0.0,0.0,0.45,0.0,0.0,0.0,0.0,0.0,0.0,0.0,0.0,0.0,0.0,0.0,0.0,0.0,0.0,0.0,0.2,0.0,0.0,0.0,0.0,0.0,0.0,7.8778999999999995,8.0,2.207317073170732,68.53500000000003,26.872222117811706,,,,,
V20Cr15Fe20Ni45,10.1016/j.msea.2018.11.136,FCC,,,555,,,T,0.0,0.0,0.0,0.0,0.0,0.0,0.0,0.0,0.0,0.15,0.0,0.0,0.0,0.2,0.0,0.0,0.0,0.0,0.0,0.0,0.0,0.0,0.0,0.0,0.0,0.0,0.45,0.0,0.0,0.0,0.0,0.0,0.0,0.0,0.0,0.0,0.0,0.0,0.0,0.0,0.0,0.0,0.2,0.0,0.0,0.0,0.0,0.0,0.0,7.8778999999999995,8.0,2.207317073170732,68.53500000000003,26.872222117811706,,,,,
V20Cr15Fe20Ni45,10.1016/j.msea.2018.11.136,FCC,,,587,,,T,0.0,0.0,0.0,0.0,0.0,0.0,0.0,0.0,0.0,0.15,0.0,0.0,0.0,0.2,0.0,0.0,0.0,0.0,0.0,0.0,0.0,0.0,0.0,0.0,0.0,0.0,0.45,0.0,0.0,0.0,0.0,0.0,0.0,0.0,0.0,0.0,0.0,0.0,0.0,0.0,0.0,0.0,0.2,0.0,0.0,0.0,0.0,0.0,0.0,7.8778999999999995,8.0,2.207317073170732,68.53500000000003,26.872222117811706,,,,,
V20Cr15Fe20Ni45,10.1016/j.msea.2018.11.136,FCC,,,715,,,T,0.0,0.0,0.0,0.0,0.0,0.0,0.0,0.0,0.0,0.15,0.0,0.0,0.0,0.2,0.0,0.0,0.0,0.0,0.0,0.0,0.0,0.0,0.0,0.0,0.0,0.0,0.45,0.0,0.0,0.0,0.0,0.0,0.0,0.0,0.0,0.0,0.0,0.0,0.0,0.0,0.0,0.0,0.2,0.0,0.0,0.0,0.0,0.0,0.0,7.8778999999999995,8.0,2.207317073170732,68.53500000000003,26.872222117811706,,,,,
Nb42Mo20Ti13Cr12V12Ta1,10.1016/j.ijrmhm.2019.02.009,BCC+TiC,8.02,,2680,,,,0.0,0.0,0.0,0.0,0.0,0.0,0.0,0.0,0.0,0.12,0.0,0.0,0.0,0.0,0.0,0.0,0.0,0.0,0.0,0.0,0.0,0.0,0.0,0.2,0.0,0.42,0.0,0.0,0.0,0.0,0.0,0.0,0.0,0.0,0.0,0.0,0.0,0.0,0.0,0.0,0.01,0.13,0.12,0.0,0.0,0.0,0.0,0.0,0.0,7.999280000000001,5.1899999999999995,2.884169884169885,95.02799999999999,395.83097497465764,,,,,
AlNbTiV,10.1016/j.ijrmhm.2019.02.009,BCC,5.48,,1020,,,,0.0,0.0,0.25,0.0,0.0,0.0,0.0,0.0,0.0,0.0,0.0,0.0,0.0,0.0,0.0,0.0,0.0,0.0,0.0,0.0,0.0,0.0,0.0,0.0,0.0,0.25,0.0,0.0,0.0,0.0,0.0,0.0,0.0,0.0,0.0,0.0,0.0,0.0,0.0,0.0,0.0,0.25,0.25,0.0,0.0,0.0,0.0,0.0,0.0,5.4715,4.25,3.2380952380952372,93.70000000000002,18.371287910295425,,,,,
WNbMoTaV,10.1016/j.ijrmhm.2019.02.009,BCC,12.29,,1246,,,,0.0,0.0,0.0,0.0,0.0,0.0,0.0,0.0,0.0,0.0,0.0,0.0,0.0,0.0,0.0,0.0,0.0,0.0,0.0,0.0,0.0,0.0,0.0,0.2,0.0,0.2,0.0,0.0,0.0,0.0,0.0,0.0,0.0,0.0,0.0,0.0,0.0,0.0,0.0,0.0,0.2,0.0,0.2,0.0,0.2,0.0,0.0,0.0,0.0,12.18,5.4,2.7916666666666674,95.15999999999998,518.418146785449,,,,,
MoNbHfZrTi,10.1016/j.ijrmhm.2019.02.009,BCC,8.68,,1719,,,,0.0,0.0,0.0,0.0,0.0,0.0,0.0,0.0,0.0,0.0,0.0,0.0,0.0,0.0,0.0,0.0,0.2,0.0,0.0,0.0,0.0,0.0,0.0,0.2,0.0,0.2,0.0,0.0,0.0,0.0,0.0,0.0,0.0,0.0,0.0,0.0,0.0,0.0,0.0,0.0,0.0,0.2,0.0,0.0,0.0,0.0,0.0,0.0,0.2,8.6372,4.6,2.9561403508771944,79.30000000000001,250.58277303109804,,,,,
AlMo0.5NbTa0.5TiZr,10.1016/j.ijrmhm.2019.02.009,BCC+B2,7.14,,2000,,,,0.0,0.0,0.2,0.0,0.0,0.0,0.0,0.0,0.0,0.0,0.0,0.0,0.0,0.0,0.0,0.0,0.0,0.0,0.0,0.0,0.0,0.0,0.0,0.1,0.0,0.2,0.0,0.0,0.0,0.0,0.0,0.0,0.0,0.0,0.0,0.0,0.0,0.0,0.0,0.0,0.1,0.2,0.0,0.0,0.0,0.0,0.0,0.0,0.2,7.156200000000001,4.3,2.9346405228758177,78.39,81.90540665170215,,,,,
HfMo0.5NbTiV0.5Si0.7,10.1016/j.ijrmhm.2019.02.009,BCC+M5Si3,8.49,,2134,,,,0.0,0.0,0.0,0.0,0.0,0.0,0.0,0.0,0.0,0.0,0.0,0.0,0.0,0.0,0.0,0.0,0.2127659574468085,0.0,0.0,0.0,0.0,0.0,0.0,0.10638297872340426,0.0,0.2127659574468085,0.0,0.0,0.0,0.0,0.0,0.0,0.0,0.0,0.0,0.0,0.14893617021276595,0.0,0.0,0.0,0.0,0.2127659574468085,0.10638297872340426,0.0,0.0,0.0,0.0,0.0,0.0,,,,,,,,,,
V10Cr10Co30Fe40Ni10,10.1016/j.scriptamat.2019.06.026,,,,470,,,T,0.0,0.0,0.0,0.0,0.0,0.0,0.0,0.0,0.3,0.1,0.0,0.0,0.0,0.4,0.0,0.0,0.0,0.0,0.0,0.0,0.0,0.0,0.0,0.0,0.0,0.0,0.1,0.0,0.0,0.0,0.0,0.0,0.0,0.0,0.0,0.0,0.0,0.0,0.0,0.0,0.0,0.0,0.1,0.0,0.0,0.0,0.0,0.0,0.0,8.0364,8.0,2.18429003021148,58.03,14.001836362560308,,,,,
V10Cr10Co30Fe45Ni5,10.1016/j.scriptamat.2019.06.026,,,,451,,,T,0.0,0.0,0.0,0.0,0.0,0.0,0.0,0.0,0.3,0.1,0.0,0.0,0.0,0.45,0.0,0.0,0.0,0.0,0.0,0.0,0.0,0.0,0.0,0.0,0.0,0.0,0.05,0.0,0.0,0.0,0.0,0.0,0.0,0.0,0.0,0.0,0.0,0.0,0.0,0.0,0.0,0.0,0.1,0.0,0.0,0.0,0.0,0.0,0.0,7.9847,7.9,2.1723043514574463,57.69000000000001,15.709446830734194,,,,,
V10Cr10Co30Fe50,10.1016/j.scriptamat.2019.06.026,,,,409,,,T,0.0,0.0,0.0,0.0,0.0,0.0,0.0,0.0,0.3,0.1,0.0,0.0,0.0,0.5,0.0,0.0,0.0,0.0,0.0,0.0,0.0,0.0,0.0,0.0,0.0,0.0,0.0,0.0,0.0,0.0,0.0,0.0,0.0,0.0,0.0,0.0,0.0,0.0,0.0,0.0,0.0,0.0,0.1,0.0,0.0,0.0,0.0,0.0,0.0,7.932999999999999,7.8,2.16043225270158,57.35000000000001,17.06025635015579,,,,,
CoCr0.25FeMnNi,10.1016/j.jallcom.2019.152000,,,,185,,,T,0.0,0.0,0.0,0.0,0.0,0.0,0.0,0.0,0.23529411764705882,0.058823529411764705,0.0,0.0,0.0,0.23529411764705882,0.0,0.0,0.0,0.0,0.0,0.0,0.0,0.0,0.23529411764705882,0.0,0.0,0.0,0.23529411764705882,0.0,0.0,0.0,0.0,0.0,0.0,0.0,0.0,0.0,0.0,0.0,0.0,0.0,0.0,0.0,0.0,0.0,0.0,0.0,0.0,0.0,0.0,8.221058823529411,8.352941176470589,2.317945518818881,79.73529411764711,0.00016535698519528768,,,,,
CoCr0.25FeMnNi,10.1016/j.jallcom.2019.152000,,,,215,,,T,0.0,0.0,0.0,0.0,0.0,0.0,0.0,0.0,0.23529411764705882,0.058823529411764705,0.0,0.0,0.0,0.23529411764705882,0.0,0.0,0.0,0.0,0.0,0.0,0.0,0.0,0.23529411764705882,0.0,0.0,0.0,0.23529411764705882,0.0,0.0,0.0,0.0,0.0,0.0,0.0,0.0,0.0,0.0,0.0,0.0,0.0,0.0,0.0,0.0,0.0,0.0,0.0,0.0,0.0,0.0,8.221058823529411,8.352941176470589,2.317945518818881,79.73529411764711,0.00016535698519528768,,,,,
CoCr0.25FeMnNi,10.1016/j.jallcom.2019.152000,,,,255,,,T,0.0,0.0,0.0,0.0,0.0,0.0,0.0,0.0,0.23529411764705882,0.058823529411764705,0.0,0.0,0.0,0.23529411764705882,0.0,0.0,0.0,0.0,0.0,0.0,0.0,0.0,0.23529411764705882,0.0,0.0,0.0,0.23529411764705882,0.0,0.0,0.0,0.0,0.0,0.0,0.0,0.0,0.0,0.0,0.0,0.0,0.0,0.0,0.0,0.0,0.0,0.0,0.0,0.0,0.0,0.0,8.221058823529411,8.352941176470589,2.317945518818881,79.73529411764711,0.00016535698519528768,,,,,
CoCr0.25FeMnNi,10.1016/j.jallcom.2019.152000,,,,320,,,T,0.0,0.0,0.0,0.0,0.0,0.0,0.0,0.0,0.23529411764705882,0.058823529411764705,0.0,0.0,0.0,0.23529411764705882,0.0,0.0,0.0,0.0,0.0,0.0,0.0,0.0,0.23529411764705882,0.0,0.0,0.0,0.23529411764705882,0.0,0.0,0.0,0.0,0.0,0.0,0.0,0.0,0.0,0.0,0.0,0.0,0.0,0.0,0.0,0.0,0.0,0.0,0.0,0.0,0.0,0.0,8.221058823529411,8.352941176470589,2.317945518818881,79.73529411764711,0.00016535698519528768,,,,,
Co20Cr20Fe20Mn20Ni20,10.1016/j.mtla.2019.100404,,,214.0,318,,,,0.0,0.0,0.0,0.0,0.0,0.0,0.0,0.0,0.2,0.2,0.0,0.0,0.0,0.2,0.0,0.0,0.0,0.0,0.0,0.0,0.0,0.0,0.2,0.0,0.0,0.0,0.2,0.0,0.0,0.0,0.0,0.0,0.0,0.0,0.0,0.0,0.0,0.0,0.0,0.0,0.0,0.0,0.0,0.0,0.0,0.0,0.0,0.0,0.0,8.0604,8.0,2.1200523388943413,71.54,0.024970834506853574,,,,,
Co10Cr10Fe10Mn10Ni60,10.1016/j.mtla.2019.100404,,,219.0,308,,,,0.0,0.0,0.0,0.0,0.0,0.0,0.0,0.0,0.1,0.1,0.0,0.0,0.0,0.1,0.0,0.0,0.0,0.0,0.0,0.0,0.0,0.0,0.1,0.0,0.0,0.0,0.6,0.0,0.0,0.0,0.0,0.0,0.0,0.0,0.0,0.0,0.0,0.0,0.0,0.0,0.0,0.0,0.0,0.0,0.0,0.0,0.0,0.0,0.0,8.4842,9.0,2.2060267479261886,67.07000000000002,,,,,,
Co2Cr2Fe2Mn2Ni92,10.1016/j.mtla.2019.100404,,,181.0,183,,,,0.0,0.0,0.0,0.0,0.0,0.0,0.0,0.0,0.02,0.02,0.0,0.0,0.0,0.02,0.0,0.0,0.0,0.0,0.0,0.0,0.0,0.0,0.02,0.0,0.0,0.0,0.92,0.0,0.0,0.0,0.0,0.0,0.0,0.0,0.0,0.0,0.0,0.0,0.0,0.0,0.0,0.0,0.0,0.0,0.0,0.0,0.0,0.0,0.0,8.82324,9.8,2.279269864492981,63.49400000000003,,,,,,
CoCrFeMnNi,10.1016/j.jallcom.2019.03.403,,,,270,,,T,0.0,0.0,0.0,0.0,0.0,0.0,0.0,0.0,0.2,0.2,0.0,0.0,0.0,0.2,0.0,0.0,0.0,0.0,0.0,0.0,0.0,0.0,0.2,0.0,0.0,0.0,0.2,0.0,0.0,0.0,0.0,0.0,0.0,0.0,0.0,0.0,0.0,0.0,0.0,0.0,0.0,0.0,0.0,0.0,0.0,0.0,0.0,0.0,0.0,8.0604,8.0,2.1200523388943413,71.54,0.024970834506853574,,,,,
CoCrFeMnNiC2,10.1016/j.jallcom.2019.03.403,,,,581,,,T,0.0,0.0,0.0,0.0,0.0,0.0,0.2857142857142857,0.0,0.14285714285714285,0.14285714285714285,0.0,0.0,0.0,0.14285714285714285,0.0,0.0,0.0,0.0,0.0,0.0,0.0,0.0,0.14285714285714285,0.0,0.0,0.0,0.14285714285714285,0.0,0.0,0.0,0.0,0.0,0.0,0.0,0.0,0.0,0.0,0.0,0.0,0.0,0.0,0.0,0.0,0.0,0.0,0.0,0.0,0.0,0.0,,,,,,,,,,
CoCrFeMnNi,10.1016/j.jallcom.2019.03.403,,,,371,,,T,0.0,0.0,0.0,0.0,0.0,0.0,0.0,0.0,0.2,0.2,0.0,0.0,0.0,0.2,0.0,0.0,0.0,0.0,0.0,0.0,0.0,0.0,0.2,0.0,0.0,0.0,0.2,0.0,0.0,0.0,0.0,0.0,0.0,0.0,0.0,0.0,0.0,0.0,0.0,0.0,0.0,0.0,0.0,0.0,0.0,0.0,0.0,0.0,0.0,8.0604,8.0,2.1200523388943413,71.54,0.024970834506853574,,,,,
CoCrFeMnNiC,10.1016/j.jallcom.2019.03.403,,,,634,,,T,0.0,0.0,0.0,0.0,0.0,0.0,0.16666666666666666,0.0,0.16666666666666666,0.16666666666666666,0.0,0.0,0.0,0.16666666666666666,0.0,0.0,0.0,0.0,0.0,0.0,0.0,0.0,0.16666666666666666,0.0,0.0,0.0,0.16666666666666666,0.0,0.0,0.0,0.0,0.0,0.0,0.0,0.0,0.0,0.0,0.0,0.0,0.0,0.0,0.0,0.0,0.0,0.0,0.0,0.0,0.0,0.0,,,,,,,,,,
CoCrFeMnNiC3,10.1016/j.jallcom.2019.03.403,,,,792,,,T,0.0,0.0,0.0,0.0,0.0,0.0,0.375,0.0,0.125,0.125,0.0,0.0,0.0,0.125,0.0,0.0,0.0,0.0,0.0,0.0,0.0,0.0,0.125,0.0,0.0,0.0,0.125,0.0,0.0,0.0,0.0,0.0,0.0,0.0,0.0,0.0,0.0,0.0,0.0,0.0,0.0,0.0,0.0,0.0,0.0,0.0,0.0,0.0,0.0,,,,,,,,,,
Al0.3CoCrFeNi,10.1016/j.jallcom.2018.11.116,FCC,,,1136,,,T,0.0,0.0,0.06976744186046512,0.0,0.0,0.0,0.0,0.0,0.23255813953488372,0.23255813953488372,0.0,0.0,0.0,0.23255813953488372,0.0,0.0,0.0,0.0,0.0,0.0,0.0,0.0,0.0,0.0,0.0,0.0,0.23255813953488372,0.0,0.0,0.0,0.0,0.0,0.0,0.0,0.0,0.0,0.0,0.0,0.0,0.0,0.0,0.0,0.0,0.0,0.0,0.0,0.0,0.0,0.0,7.823720930232558,7.883720930232558,2.0189642596644783,47.61860465116281,109.4013305938485,,,,,
Al0.3CoCrFeNi,10.1016/j.jallcom.2018.11.116,FCC,,,600,,,T,0.0,0.0,0.06976744186046512,0.0,0.0,0.0,0.0,0.0,0.23255813953488372,0.23255813953488372,0.0,0.0,0.0,0.23255813953488372,0.0,0.0,0.0,0.0,0.0,0.0,0.0,0.0,0.0,0.0,0.0,0.0,0.23255813953488372,0.0,0.0,0.0,0.0,0.0,0.0,0.0,0.0,0.0,0.0,0.0,0.0,0.0,0.0,0.0,0.0,0.0,0.0,0.0,0.0,0.0,0.0,7.823720930232558,7.883720930232558,2.0189642596644783,47.61860465116281,109.4013305938485,,,,,
Al0.3CoCrFeNi,10.1016/j.jallcom.2018.11.116,FCC,,,588,,,T,0.0,0.0,0.06976744186046512,0.0,0.0,0.0,0.0,0.0,0.23255813953488372,0.23255813953488372,0.0,0.0,0.0,0.23255813953488372,0.0,0.0,0.0,0.0,0.0,0.0,0.0,0.0,0.0,0.0,0.0,0.0,0.23255813953488372,0.0,0.0,0.0,0.0,0.0,0.0,0.0,0.0,0.0,0.0,0.0,0.0,0.0,0.0,0.0,0.0,0.0,0.0,0.0,0.0,0.0,0.0,7.823720930232558,7.883720930232558,2.0189642596644783,47.61860465116281,109.4013305938485,,,,,
Al0.3CoCrFeNi,10.1016/j.jallcom.2018.11.116,FCC,,,512,,,T,0.0,0.0,0.06976744186046512,0.0,0.0,0.0,0.0,0.0,0.23255813953488372,0.23255813953488372,0.0,0.0,0.0,0.23255813953488372,0.0,0.0,0.0,0.0,0.0,0.0,0.0,0.0,0.0,0.0,0.0,0.0,0.23255813953488372,0.0,0.0,0.0,0.0,0.0,0.0,0.0,0.0,0.0,0.0,0.0,0.0,0.0,0.0,0.0,0.0,0.0,0.0,0.0,0.0,0.0,0.0,7.823720930232558,7.883720930232558,2.0189642596644783,47.61860465116281,109.4013305938485,,,,,
Al0.3CoCrFeNi,10.1016/j.jallcom.2018.11.116,FCC,,,516,,,T,0.0,0.0,0.06976744186046512,0.0,0.0,0.0,0.0,0.0,0.23255813953488372,0.23255813953488372,0.0,0.0,0.0,0.23255813953488372,0.0,0.0,0.0,0.0,0.0,0.0,0.0,0.0,0.0,0.0,0.0,0.0,0.23255813953488372,0.0,0.0,0.0,0.0,0.0,0.0,0.0,0.0,0.0,0.0,0.0,0.0,0.0,0.0,0.0,0.0,0.0,0.0,0.0,0.0,0.0,0.0,7.823720930232558,7.883720930232558,2.0189642596644783,47.61860465116281,109.4013305938485,,,,,
Al0.3CoCrFeNi,10.1016/j.jallcom.2018.11.116,FCC,,,1074,,,T,0.0,0.0,0.06976744186046512,0.0,0.0,0.0,0.0,0.0,0.23255813953488372,0.23255813953488372,0.0,0.0,0.0,0.23255813953488372,0.0,0.0,0.0,0.0,0.0,0.0,0.0,0.0,0.0,0.0,0.0,0.0,0.23255813953488372,0.0,0.0,0.0,0.0,0.0,0.0,0.0,0.0,0.0,0.0,0.0,0.0,0.0,0.0,0.0,0.0,0.0,0.0,0.0,0.0,0.0,0.0,7.823720930232558,7.883720930232558,2.0189642596644783,47.61860465116281,109.4013305938485,,,,,
Al0.3CoCrFeNi,10.1016/j.jallcom.2018.11.116,FCC,,,712,,,T,0.0,0.0,0.06976744186046512,0.0,0.0,0.0,0.0,0.0,0.23255813953488372,0.23255813953488372,0.0,0.0,0.0,0.23255813953488372,0.0,0.0,0.0,0.0,0.0,0.0,0.0,0.0,0.0,0.0,0.0,0.0,0.23255813953488372,0.0,0.0,0.0,0.0,0.0,0.0,0.0,0.0,0.0,0.0,0.0,0.0,0.0,0.0,0.0,0.0,0.0,0.0,0.0,0.0,0.0,0.0,7.823720930232558,7.883720930232558,2.0189642596644783,47.61860465116281,109.4013305938485,,,,,
Al0.3CoCrFeNi,10.1016/j.jallcom.2018.11.116,FCC,,,617,,,T,0.0,0.0,0.06976744186046512,0.0,0.0,0.0,0.0,0.0,0.23255813953488372,0.23255813953488372,0.0,0.0,0.0,0.23255813953488372,0.0,0.0,0.0,0.0,0.0,0.0,0.0,0.0,0.0,0.0,0.0,0.0,0.23255813953488372,0.0,0.0,0.0,0.0,0.0,0.0,0.0,0.0,0.0,0.0,0.0,0.0,0.0,0.0,0.0,0.0,0.0,0.0,0.0,0.0,0.0,0.0,7.823720930232558,7.883720930232558,2.0189642596644783,47.61860465116281,109.4013305938485,,,,,
Al0.3CoCrFeNi,10.1016/j.jallcom.2018.11.116,FCC,,,518,,,T,0.0,0.0,0.06976744186046512,0.0,0.0,0.0,0.0,0.0,0.23255813953488372,0.23255813953488372,0.0,0.0,0.0,0.23255813953488372,0.0,0.0,0.0,0.0,0.0,0.0,0.0,0.0,0.0,0.0,0.0,0.0,0.23255813953488372,0.0,0.0,0.0,0.0,0.0,0.0,0.0,0.0,0.0,0.0,0.0,0.0,0.0,0.0,0.0,0.0,0.0,0.0,0.0,0.0,0.0,0.0,7.823720930232558,7.883720930232558,2.0189642596644783,47.61860465116281,109.4013305938485,,,,,
Al0.3CoCrFeNi,10.1016/j.jallcom.2018.11.116,FCC,,,496,,,T,0.0,0.0,0.06976744186046512,0.0,0.0,0.0,0.0,0.0,0.23255813953488372,0.23255813953488372,0.0,0.0,0.0,0.23255813953488372,0.0,0.0,0.0,0.0,0.0,0.0,0.0,0.0,0.0,0.0,0.0,0.0,0.23255813953488372,0.0,0.0,0.0,0.0,0.0,0.0,0.0,0.0,0.0,0.0,0.0,0.0,0.0,0.0,0.0,0.0,0.0,0.0,0.0,0.0,0.0,0.0,7.823720930232558,7.883720930232558,2.0189642596644783,47.61860465116281,109.4013305938485,,,,,
MoNbTaTiV,10.1016/j.jmst.2019.07.013,,9.22,,1877,,,C,0.0,0.0,0.0,0.0,0.0,0.0,0.0,0.0,0.0,0.0,0.0,0.0,0.0,0.0,0.0,0.0,0.0,0.0,0.0,0.0,0.0,0.0,0.0,0.2,0.0,0.2,0.0,0.0,0.0,0.0,0.0,0.0,0.0,0.0,0.0,0.0,0.0,0.0,0.0,0.0,0.2,0.2,0.2,0.0,0.0,0.0,0.0,0.0,0.0,9.2312,5.0,2.956140350877194,97.82,225.84457852041217,,,,,
MoNbTaTiV,10.1016/j.jmst.2019.07.013,,9.45,,2208,,,C,0.0,0.0,0.0,0.0,0.0,0.0,0.0,0.0,0.0,0.0,0.0,0.0,0.0,0.0,0.0,0.0,0.0,0.0,0.0,0.0,0.0,0.0,0.0,0.2,0.0,0.2,0.0,0.0,0.0,0.0,0.0,0.0,0.0,0.0,0.0,0.0,0.0,0.0,0.0,0.0,0.2,0.2,0.2,0.0,0.0,0.0,0.0,0.0,0.0,9.2312,5.0,2.956140350877194,97.82,225.84457852041217,,,,,
MoNbTaTiV,10.1016/j.jmst.2019.07.013,,9.46,,2179,,,C,0.0,0.0,0.0,0.0,0.0,0.0,0.0,0.0,0.0,0.0,0.0,0.0,0.0,0.0,0.0,0.0,0.0,0.0,0.0,0.0,0.0,0.0,0.0,0.2,0.0,0.2,0.0,0.0,0.0,0.0,0.0,0.0,0.0,0.0,0.0,0.0,0.0,0.0,0.0,0.0,0.2,0.2,0.2,0.0,0.0,0.0,0.0,0.0,0.0,9.2312,5.0,2.956140350877194,97.82,225.84457852041217,,,,,
MoNbTaTiV,10.1016/j.jmst.2019.07.013,,,,2208,,,C,0.0,0.0,0.0,0.0,0.0,0.0,0.0,0.0,0.0,0.0,0.0,0.0,0.0,0.0,0.0,0.0,0.0,0.0,0.0,0.0,0.0,0.0,0.0,0.2,0.0,0.2,0.0,0.0,0.0,0.0,0.0,0.0,0.0,0.0,0.0,0.0,0.0,0.0,0.0,0.0,0.2,0.2,0.2,0.0,0.0,0.0,0.0,0.0,0.0,9.2312,5.0,2.956140350877194,97.82,225.84457852041217,,,,,
MoNbTaTiV,10.1016/j.jmst.2019.07.013,,,,1400,,,C,0.0,0.0,0.0,0.0,0.0,0.0,0.0,0.0,0.0,0.0,0.0,0.0,0.0,0.0,0.0,0.0,0.0,0.0,0.0,0.0,0.0,0.0,0.0,0.2,0.0,0.2,0.0,0.0,0.0,0.0,0.0,0.0,0.0,0.0,0.0,0.0,0.0,0.0,0.0,0.0,0.2,0.2,0.2,0.0,0.0,0.0,0.0,0.0,0.0,9.2312,5.0,2.956140350877194,97.82,225.84457852041217,,,,,
MoNbTaVW,10.1016/j.jmst.2019.07.013,,,,2612,,,C,0.0,0.0,0.0,0.0,0.0,0.0,0.0,0.0,0.0,0.0,0.0,0.0,0.0,0.0,0.0,0.0,0.0,0.0,0.0,0.0,0.0,0.0,0.0,0.2,0.0,0.2,0.0,0.0,0.0,0.0,0.0,0.0,0.0,0.0,0.0,0.0,0.0,0.0,0.0,0.0,0.2,0.0,0.2,0.0,0.2,0.0,0.0,0.0,0.0,12.18,5.4,2.7916666666666674,95.15999999999998,518.418146785449,,,,,
MoNbTaVW,10.1016/j.jmst.2019.07.013,,,,1246,,,C,0.0,0.0,0.0,0.0,0.0,0.0,0.0,0.0,0.0,0.0,0.0,0.0,0.0,0.0,0.0,0.0,0.0,0.0,0.0,0.0,0.0,0.0,0.0,0.2,0.0,0.2,0.0,0.0,0.0,0.0,0.0,0.0,0.0,0.0,0.0,0.0,0.0,0.0,0.0,0.0,0.2,0.0,0.2,0.0,0.2,0.0,0.0,0.0,0.0,12.18,5.4,2.7916666666666674,95.15999999999998,518.418146785449,,,,,
MoNbTaW,10.1016/j.jmst.2019.07.013,,,,1058,,,C,0.0,0.0,0.0,0.0,0.0,0.0,0.0,0.0,0.0,0.0,0.0,0.0,0.0,0.0,0.0,0.0,0.0,0.0,0.0,0.0,0.0,0.0,0.0,0.25,0.0,0.25,0.0,0.0,0.0,0.0,0.0,0.0,0.0,0.0,0.0,0.0,0.0,0.0,0.0,0.0,0.25,0.0,0.0,0.0,0.25,0.0,0.0,0.0,0.0,13.697500000000002,5.5,2.651741293532339,87.14999999999998,214.5952863835683,,,,,
NbTaTiVW,10.1016/j.jmst.2019.07.013,,,,1420,,,C,0.0,0.0,0.0,0.0,0.0,0.0,0.0,0.0,0.0,0.0,0.0,0.0,0.0,0.0,0.0,0.0,0.0,0.0,0.0,0.0,0.0,0.0,0.0,0.0,0.0,0.2,0.0,0.0,0.0,0.0,0.0,0.0,0.0,0.0,0.0,0.0,0.0,0.0,0.0,0.0,0.2,0.2,0.2,0.0,0.2,0.0,0.0,0.0,0.0,11.025200000000002,5.0,2.831223628691984,97.14,270.64994049369665,,,,,
NbTaVW,10.1016/j.jmst.2019.07.013,,,,1530,,,C,0.0,0.0,0.0,0.0,0.0,0.0,0.0,0.0,0.0,0.0,0.0,0.0,0.0,0.0,0.0,0.0,0.0,0.0,0.0,0.0,0.0,0.0,0.0,0.0,0.0,0.25,0.0,0.0,0.0,0.0,0.0,0.0,0.0,0.0,0.0,0.0,0.0,0.0,0.0,0.0,0.25,0.0,0.25,0.0,0.25,0.0,0.0,0.0,0.0,12.655000000000001,5.25,2.9453551912568297,102.525,497.95589131986515,,,,,
MoNbTaV,10.1016/j.jmst.2019.07.013,,,,1525,,,C,0.0,0.0,0.0,0.0,0.0,0.0,0.0,0.0,0.0,0.0,0.0,0.0,0.0,0.0,0.0,0.0,0.0,0.0,0.0,0.0,0.0,0.0,0.0,0.25,0.0,0.25,0.0,0.0,0.0,0.0,0.0,0.0,0.0,0.0,0.0,0.0,0.0,0.0,0.0,0.0,0.25,0.0,0.25,0.0,0.0,0.0,0.0,0.0,0.0,10.412500000000001,5.25,3.114942528735632,103.375,412.5333391176381,,,,,
HfMoTaTiZr,10.1016/j.jmst.2019.07.013,,,,1600,,,C,0.0,0.0,0.0,0.0,0.0,0.0,0.0,0.0,0.0,0.0,0.0,0.0,0.0,0.0,0.0,0.0,0.2,0.0,0.0,0.0,0.0,0.0,0.0,0.2,0.0,0.0,0.0,0.0,0.0,0.0,0.0,0.0,0.0,0.0,0.0,0.0,0.0,0.0,0.0,0.0,0.2,0.2,0.0,0.0,0.0,0.0,0.0,0.0,0.2,10.2612,4.6,2.7154471544715455,73.1,305.75348595838074,,,,,
HfMoNbTaTiZr,10.1016/j.jmst.2019.07.013,,,,1512,,,C,0.0,0.0,0.0,0.0,0.0,0.0,0.0,0.0,0.0,0.0,0.0,0.0,0.0,0.0,0.0,0.0,0.16666666666666669,0.0,0.0,0.0,0.0,0.0,0.0,0.16666666666666669,0.0,0.16666666666666669,0.0,0.0,0.0,0.0,0.0,0.0,0.0,0.0,0.0,0.0,0.0,0.0,0.0,0.0,0.16666666666666669,0.16666666666666669,0.0,0.0,0.0,0.0,0.0,0.0,0.16666666666666669,9.979333333333333,4.666666666666667,2.927536231884059,81.88333333333333,249.33461035932356,,,,,
HfMoNbTiZr,10.1016/j.jmst.2019.07.013,,,,1719,,,C,0.0,0.0,0.0,0.0,0.0,0.0,0.0,0.0,0.0,0.0,0.0,0.0,0.0,0.0,0.0,0.0,0.2,0.0,0.0,0.0,0.0,0.0,0.0,0.2,0.0,0.2,0.0,0.0,0.0,0.0,0.0,0.0,0.0,0.0,0.0,0.0,0.0,0.0,0.0,0.0,0.0,0.2,0.0,0.0,0.0,0.0,0.0,0.0,0.2,8.6372,4.6,2.9561403508771944,79.30000000000001,250.58277303109804,,,,,
AlNbTiV,10.1016/j.jmst.2019.07.013,,,,1020,,,C,0.0,0.0,0.25,0.0,0.0,0.0,0.0,0.0,0.0,0.0,0.0,0.0,0.0,0.0,0.0,0.0,0.0,0.0,0.0,0.0,0.0,0.0,0.0,0.0,0.0,0.25,0.0,0.0,0.0,0.0,0.0,0.0,0.0,0.0,0.0,0.0,0.0,0.0,0.0,0.0,0.0,0.25,0.25,0.0,0.0,0.0,0.0,0.0,0.0,5.4715,4.25,3.2380952380952372,93.70000000000002,18.371287910295425,,,,,
CrMo0.5NbTa0.5TiZr,10.1016/j.jmst.2019.07.013,,,,1595,,,C,0.0,0.0,0.0,0.0,0.0,0.0,0.0,0.0,0.0,0.2,0.0,0.0,0.0,0.0,0.0,0.0,0.0,0.0,0.0,0.0,0.0,0.0,0.0,0.1,0.0,0.2,0.0,0.0,0.0,0.0,0.0,0.0,0.0,0.0,0.0,0.0,0.0,0.0,0.0,0.0,0.1,0.2,0.0,0.0,0.0,0.0,0.0,0.0,0.2,8.0462,4.9,2.429097605893187,74.17,650.4940522449657,,,,,
AlCoCuFeNi0.5,10.1016/j.jmst.2018.12.014,BCC+FCC+B2,,,929,,,C,0.0,0.0,0.2222222222222222,0.0,0.0,0.0,0.0,0.0,0.2222222222222222,0.0,0.2222222222222222,0.0,0.0,0.2222222222222222,0.0,0.0,0.0,0.0,0.0,0.0,0.0,0.0,0.0,0.0,0.0,0.0,0.1111111111111111,0.0,0.0,0.0,0.0,0.0,0.0,0.0,0.0,0.0,0.0,0.0,0.0,0.0,0.0,0.0,0.0,0.0,0.0,0.0,0.0,0.0,0.0,7.3084444444444445,7.999999999999999,2.500419815281276,50.6888888888889,16.63457826513557,,,,,
AlCoCuFeNi0.8,10.1016/j.jmst.2018.12.014,BCC+FCC+B2,,,1021,,,C,0.0,0.0,0.20833333333333334,0.0,0.0,0.0,0.0,0.0,0.20833333333333334,0.0,0.20833333333333334,0.0,0.0,0.20833333333333334,0.0,0.0,0.0,0.0,0.0,0.0,0.0,0.0,0.0,0.0,0.0,0.0,0.16666666666666669,0.0,0.0,0.0,0.0,0.0,0.0,0.0,0.0,0.0,0.0,0.0,0.0,0.0,0.0,0.0,0.0,0.0,0.0,0.0,0.0,0.0,0.0,7.4084166666666675,8.125,2.486878182530357,51.43333333333334,1.468459075754216,,,,,
AlCoCuFeNi1.0,10.1016/j.jmst.2018.12.014,FCC+BCC+B2,,,994,,,C,0.0,0.0,0.2,0.0,0.0,0.0,0.0,0.0,0.2,0.0,0.2,0.0,0.0,0.2,0.0,0.0,0.0,0.0,0.0,0.0,0.0,0.0,0.0,0.0,0.0,0.0,0.2,0.0,0.0,0.0,0.0,0.0,0.0,0.0,0.0,0.0,0.0,0.0,0.0,0.0,0.0,0.0,0.0,0.0,0.0,0.0,0.0,0.0,0.0,7.4684,8.200000000000001,2.4788151481064866,51.880000000000024,2.480996641814069e-07,,,,,
AlCoCuFeNi1.5,10.1016/j.jmst.2018.12.014,FCC+BCC+B2,,,680,,,C,0.0,0.0,0.18181818181818182,0.0,0.0,0.0,0.0,0.0,0.18181818181818182,0.0,0.18181818181818182,0.0,0.0,0.18181818181818182,0.0,0.0,0.0,0.0,0.0,0.0,0.0,0.0,0.0,0.0,0.0,0.0,0.2727272727272727,0.0,0.0,0.0,0.0,0.0,0.0,0.0,0.0,0.0,0.0,0.0,0.0,0.0,0.0,0.0,0.0,0.0,0.0,0.0,0.0,0.0,0.0,7.599272727272727,8.363636363636363,2.4613821138211383,52.85454545454549,,,,,,
AlCoCuFeNi2.0,10.1016/j.jmst.2018.12.014,FCC+BCC+B2,,,544,,,,0.0,0.0,0.16666666666666669,0.0,0.0,0.0,0.0,0.0,0.16666666666666669,0.0,0.16666666666666669,0.0,0.0,0.16666666666666669,0.0,0.0,0.0,0.0,0.0,0.0,0.0,0.0,0.0,0.0,0.0,0.0,0.33333333333333337,0.0,0.0,0.0,0.0,0.0,0.0,0.0,0.0,0.0,0.0,0.0,0.0,0.0,0.0,0.0,0.0,0.0,0.0,0.0,0.0,0.0,0.0,7.708333333333334,8.5,2.4470188446092065,53.66666666666667,,,,,,
AlCoCuFeNi3.0,10.1016/j.jmst.2018.12.014,FCC,,,268,,,,0.0,0.0,0.14285714285714288,0.0,0.0,0.0,0.0,0.0,0.14285714285714288,0.0,0.14285714285714288,0.0,0.0,0.14285714285714288,0.0,0.0,0.0,0.0,0.0,0.0,0.0,0.0,0.0,0.0,0.0,0.0,0.42857142857142866,0.0,0.0,0.0,0.0,0.0,0.0,0.0,0.0,0.0,0.0,0.0,0.0,0.0,0.0,0.0,0.0,0.0,0.0,0.0,0.0,0.0,0.0,7.879714285714288,8.714285714285715,2.4247438928289995,54.942857142857164,,,,,,
FeCoCrNiMnTi0.1C0.1,10.1016/j.vacuum.2019.04.043,,7.5,,1616,,,C,0.0,0.0,0.0,0.0,0.0,0.0,0.019230769230769235,0.0,0.19230769230769235,0.19230769230769235,0.0,0.0,0.0,0.19230769230769235,0.0,0.0,0.0,0.0,0.0,0.0,0.0,0.0,0.19230769230769235,0.0,0.0,0.0,0.19230769230769235,0.0,0.0,0.0,0.0,0.0,0.0,0.0,0.0,0.0,0.0,0.0,0.0,0.0,0.0,0.019230769230769235,0.0,0.0,0.0,0.0,0.0,0.0,0.0,,,,,,,,,,
FeCoCrNiMnTi0.1C0.1,10.1016/j.vacuum.2019.04.043,,7.64,,1652,,,C,0.0,0.0,0.0,0.0,0.0,0.0,0.019230769230769235,0.0,0.19230769230769235,0.19230769230769235,0.0,0.0,0.0,0.19230769230769235,0.0,0.0,0.0,0.0,0.0,0.0,0.0,0.0,0.19230769230769235,0.0,0.0,0.0,0.19230769230769235,0.0,0.0,0.0,0.0,0.0,0.0,0.0,0.0,0.0,0.0,0.0,0.0,0.0,0.0,0.019230769230769235,0.0,0.0,0.0,0.0,0.0,0.0,0.0,,,,,,,,,,
FeCoCrNiMnTi0.1C0.1,10.1016/j.vacuum.2019.04.043,,7.66,,1490,,,C,0.0,0.0,0.0,0.0,0.0,0.0,0.019230769230769235,0.0,0.19230769230769235,0.19230769230769235,0.0,0.0,0.0,0.19230769230769235,0.0,0.0,0.0,0.0,0.0,0.0,0.0,0.0,0.19230769230769235,0.0,0.0,0.0,0.19230769230769235,0.0,0.0,0.0,0.0,0.0,0.0,0.0,0.0,0.0,0.0,0.0,0.0,0.0,0.0,0.019230769230769235,0.0,0.0,0.0,0.0,0.0,0.0,0.0,,,,,,,,,,
FeCoCrNiMnTi0.1C0.1,10.1016/j.vacuum.2019.04.043,,7.69,,1194,,,C,0.0,0.0,0.0,0.0,0.0,0.0,0.019230769230769235,0.0,0.19230769230769235,0.19230769230769235,0.0,0.0,0.0,0.19230769230769235,0.0,0.0,0.0,0.0,0.0,0.0,0.0,0.0,0.19230769230769235,0.0,0.0,0.0,0.19230769230769235,0.0,0.0,0.0,0.0,0.0,0.0,0.0,0.0,0.0,0.0,0.0,0.0,0.0,0.0,0.019230769230769235,0.0,0.0,0.0,0.0,0.0,0.0,0.0,,,,,,,,,,
NbMoTaWVCr,10.1016/j.jallcom.2018.11.318,,,,3416,,,C,0.0,0.0,0.0,0.0,0.0,0.0,0.0,0.0,0.0,0.16666666666666666,0.0,0.0,0.0,0.0,0.0,0.0,0.0,0.0,0.0,0.0,0.0,0.0,0.0,0.16666666666666666,0.0,0.16666666666666666,0.0,0.0,0.0,0.0,0.0,0.0,0.0,0.0,0.0,0.0,0.0,0.0,0.0,0.0,0.16666666666666666,0.0,0.16666666666666666,0.0,0.16666666666666666,0.0,0.0,0.0,0.0,11.341666666666667,5.499999999999999,2.4189602446483183,83.48333333333333,948.2393330372654,,,,,
NbMoTaWV,10.1016/j.jallcom.2018.11.318,,,,2612,,,C,0.0,0.0,0.0,0.0,0.0,0.0,0.0,0.0,0.0,0.0,0.0,0.0,0.0,0.0,0.0,0.0,0.0,0.0,0.0,0.0,0.0,0.0,0.0,0.2,0.0,0.2,0.0,0.0,0.0,0.0,0.0,0.0,0.0,0.0,0.0,0.0,0.0,0.0,0.0,0.0,0.2,0.0,0.2,0.0,0.2,0.0,0.0,0.0,0.0,12.18,5.4,2.7916666666666674,95.15999999999998,518.418146785449,,,,,
NbMoTaWV,10.1016/j.jallcom.2018.11.318,,,,1246,,,C,0.0,0.0,0.0,0.0,0.0,0.0,0.0,0.0,0.0,0.0,0.0,0.0,0.0,0.0,0.0,0.0,0.0,0.0,0.0,0.0,0.0,0.0,0.0,0.2,0.0,0.2,0.0,0.0,0.0,0.0,0.0,0.0,0.0,0.0,0.0,0.0,0.0,0.0,0.0,0.0,0.2,0.0,0.2,0.0,0.2,0.0,0.0,0.0,0.0,12.18,5.4,2.7916666666666674,95.15999999999998,518.418146785449,,,,,
NbMoTaWTi,10.1016/j.jallcom.2018.11.318,,,,1343,,,C,0.0,0.0,0.0,0.0,0.0,0.0,0.0,0.0,0.0,0.0,0.0,0.0,0.0,0.0,0.0,0.0,0.0,0.0,0.0,0.0,0.0,0.0,0.0,0.2,0.0,0.2,0.0,0.0,0.0,0.0,0.0,0.0,0.0,0.0,0.0,0.0,0.0,0.0,0.0,0.0,0.2,0.2,0.0,0.0,0.2,0.0,0.0,0.0,0.0,11.8592,5.2,2.6078431372549025,84.83999999999997,106.5288763694355,,,,,
NbMoTaWVTi,10.1016/j.jallcom.2018.11.318,,,,1515,,,C,0.0,0.0,0.0,0.0,0.0,0.0,0.0,0.0,0.0,0.0,0.0,0.0,0.0,0.0,0.0,0.0,0.0,0.0,0.0,0.0,0.0,0.0,0.0,0.16666666666666666,0.0,0.16666666666666666,0.0,0.0,0.0,0.0,0.0,0.0,0.0,0.0,0.0,0.0,0.0,0.0,0.0,0.0,0.16666666666666666,0.16666666666666666,0.16666666666666666,0.0,0.16666666666666666,0.0,0.0,0.0,0.0,10.901000000000002,5.166666666666666,2.7278911564625847,91.9,320.5483046332575,,,,,
TiZrNbTaMo,10.1016/j.jallcom.2018.11.318,,,,1390,,,C,0.0,0.0,0.0,0.0,0.0,0.0,0.0,0.0,0.0,0.0,0.0,0.0,0.0,0.0,0.0,0.0,0.0,0.0,0.0,0.0,0.0,0.0,0.0,0.2,0.0,0.2,0.0,0.0,0.0,0.0,0.0,0.0,0.0,0.0,0.0,0.0,0.0,0.0,0.0,0.0,0.2,0.2,0.0,0.0,0.0,0.0,0.0,0.0,0.2,9.3132,4.8,2.831223628691984,85.19999999999999,293.4298649676451,,,,,
NbCrMo0.5Ta0.5TiZr,10.1016/j.jallcom.2018.11.318,,,,1595,,,C,0.0,0.0,0.0,0.0,0.0,0.0,0.0,0.0,0.0,0.2,0.0,0.0,0.0,0.0,0.0,0.0,0.0,0.0,0.0,0.0,0.0,0.0,0.0,0.1,0.0,0.2,0.0,0.0,0.0,0.0,0.0,0.0,0.0,0.0,0.0,0.0,0.0,0.0,0.0,0.0,0.1,0.2,0.0,0.0,0.0,0.0,0.0,0.0,0.2,8.0462,4.9,2.429097605893187,74.17,650.4940522449657,,,,,
AlNbTiV,10.1016/j.jallcom.2018.11.318,,,,1020,,,C,0.0,0.0,0.25,0.0,0.0,0.0,0.0,0.0,0.0,0.0,0.0,0.0,0.0,0.0,0.0,0.0,0.0,0.0,0.0,0.0,0.0,0.0,0.0,0.0,0.0,0.25,0.0,0.0,0.0,0.0,0.0,0.0,0.0,0.0,0.0,0.0,0.0,0.0,0.0,0.0,0.0,0.25,0.25,0.0,0.0,0.0,0.0,0.0,0.0,5.4715,4.25,3.2380952380952372,93.70000000000002,18.371287910295425,,,,,
HfMoNbTaTiZr,10.1016/j.jallcom.2018.11.318,,,,1512,,,C,0.0,0.0,0.0,0.0,0.0,0.0,0.0,0.0,0.0,0.0,0.0,0.0,0.0,0.0,0.0,0.0,0.16666666666666669,0.0,0.0,0.0,0.0,0.0,0.0,0.16666666666666669,0.0,0.16666666666666669,0.0,0.0,0.0,0.0,0.0,0.0,0.0,0.0,0.0,0.0,0.0,0.0,0.0,0.0,0.16666666666666669,0.16666666666666669,0.0,0.0,0.0,0.0,0.0,0.0,0.16666666666666669,9.979333333333333,4.666666666666667,2.927536231884059,81.88333333333333,249.33461035932356,,,,,
CoCrFeMnNi,10.1016/j.matchar.2018.06.036,,,,315,,,T,0.0,0.0,0.0,0.0,0.0,0.0,0.0,0.0,0.2,0.2,0.0,0.0,0.0,0.2,0.0,0.0,0.0,0.0,0.0,0.0,0.0,0.0,0.2,0.0,0.0,0.0,0.2,0.0,0.0,0.0,0.0,0.0,0.0,0.0,0.0,0.0,0.0,0.0,0.0,0.0,0.0,0.0,0.0,0.0,0.0,0.0,0.0,0.0,0.0,8.0604,8.0,2.1200523388943413,71.54,0.024970834506853574,,,,,
CoCrFeMnNi,10.1016/j.matchar.2018.06.036,,,,370,,,T,0.0,0.0,0.0,0.0,0.0,0.0,0.0,0.0,0.2,0.2,0.0,0.0,0.0,0.2,0.0,0.0,0.0,0.0,0.0,0.0,0.0,0.0,0.2,0.0,0.0,0.0,0.2,0.0,0.0,0.0,0.0,0.0,0.0,0.0,0.0,0.0,0.0,0.0,0.0,0.0,0.0,0.0,0.0,0.0,0.0,0.0,0.0,0.0,0.0,8.0604,8.0,2.1200523388943413,71.54,0.024970834506853574,,,,,
Co10Cr10Fe50Mn30,10.1016/j.matchar.2018.06.036,,,,260,,,T,0.0,0.0,0.0,0.0,0.0,0.0,0.0,0.0,0.1,0.1,0.0,0.0,0.0,0.5,0.0,0.0,0.0,0.0,0.0,0.0,0.0,0.0,0.3,0.0,0.0,0.0,0.0,0.0,0.0,0.0,0.0,0.0,0.0,0.0,0.0,0.0,0.0,0.0,0.0,0.0,0.0,0.0,0.0,0.0,0.0,0.0,0.0,0.0,0.0,7.7829999999999995,7.6,2.2111959287531806,85.19000000000001,0.07732040762062029,,,,,
Co10Cr10Fe50Mn30,10.1016/j.matchar.2018.06.036,,,,250,,,T,0.0,0.0,0.0,0.0,0.0,0.0,0.0,0.0,0.1,0.1,0.0,0.0,0.0,0.5,0.0,0.0,0.0,0.0,0.0,0.0,0.0,0.0,0.3,0.0,0.0,0.0,0.0,0.0,0.0,0.0,0.0,0.0,0.0,0.0,0.0,0.0,0.0,0.0,0.0,0.0,0.0,0.0,0.0,0.0,0.0,0.0,0.0,0.0,0.0,7.7829999999999995,7.6,2.2111959287531806,85.19000000000001,0.07732040762062029,,,,,
Co10Cr10Fe50Mn30,10.1016/j.matchar.2018.06.036,,,,330,,,T,0.0,0.0,0.0,0.0,0.0,0.0,0.0,0.0,0.1,0.1,0.0,0.0,0.0,0.5,0.0,0.0,0.0,0.0,0.0,0.0,0.0,0.0,0.3,0.0,0.0,0.0,0.0,0.0,0.0,0.0,0.0,0.0,0.0,0.0,0.0,0.0,0.0,0.0,0.0,0.0,0.0,0.0,0.0,0.0,0.0,0.0,0.0,0.0,0.0,7.7829999999999995,7.6,2.2111959287531806,85.19000000000001,0.07732040762062029,,,,,
Co10Cr10Fe50Mn30,10.1016/j.matchar.2018.06.036,,,,280,,,T,0.0,0.0,0.0,0.0,0.0,0.0,0.0,0.0,0.1,0.1,0.0,0.0,0.0,0.5,0.0,0.0,0.0,0.0,0.0,0.0,0.0,0.0,0.3,0.0,0.0,0.0,0.0,0.0,0.0,0.0,0.0,0.0,0.0,0.0,0.0,0.0,0.0,0.0,0.0,0.0,0.0,0.0,0.0,0.0,0.0,0.0,0.0,0.0,0.0,7.7829999999999995,7.6,2.2111959287531806,85.19000000000001,0.07732040762062029,,,,,
Co10Cr10Fe50Mn30,10.1016/j.matchar.2018.06.036,,,,280,,,T,0.0,0.0,0.0,0.0,0.0,0.0,0.0,0.0,0.1,0.1,0.0,0.0,0.0,0.5,0.0,0.0,0.0,0.0,0.0,0.0,0.0,0.0,0.3,0.0,0.0,0.0,0.0,0.0,0.0,0.0,0.0,0.0,0.0,0.0,0.0,0.0,0.0,0.0,0.0,0.0,0.0,0.0,0.0,0.0,0.0,0.0,0.0,0.0,0.0,7.7829999999999995,7.6,2.2111959287531806,85.19000000000001,0.07732040762062029,,,,,
Co10Cr10Fe50Mn30,10.1016/j.matchar.2018.06.036,,,,350,,,T,0.0,0.0,0.0,0.0,0.0,0.0,0.0,0.0,0.1,0.1,0.0,0.0,0.0,0.5,0.0,0.0,0.0,0.0,0.0,0.0,0.0,0.0,0.3,0.0,0.0,0.0,0.0,0.0,0.0,0.0,0.0,0.0,0.0,0.0,0.0,0.0,0.0,0.0,0.0,0.0,0.0,0.0,0.0,0.0,0.0,0.0,0.0,0.0,0.0,7.7829999999999995,7.6,2.2111959287531806,85.19000000000001,0.07732040762062029,,,,,
Co10Cr10Fe50Mn30,10.1016/j.matchar.2018.06.036,,,,298,,,T,0.0,0.0,0.0,0.0,0.0,0.0,0.0,0.0,0.1,0.1,0.0,0.0,0.0,0.5,0.0,0.0,0.0,0.0,0.0,0.0,0.0,0.0,0.3,0.0,0.0,0.0,0.0,0.0,0.0,0.0,0.0,0.0,0.0,0.0,0.0,0.0,0.0,0.0,0.0,0.0,0.0,0.0,0.0,0.0,0.0,0.0,0.0,0.0,0.0,7.7829999999999995,7.6,2.2111959287531806,85.19000000000001,0.07732040762062029,,,,,
Co10Cr10Fe50Mn30,10.1016/j.matchar.2018.06.036,,,,280,,,T,0.0,0.0,0.0,0.0,0.0,0.0,0.0,0.0,0.1,0.1,0.0,0.0,0.0,0.5,0.0,0.0,0.0,0.0,0.0,0.0,0.0,0.0,0.3,0.0,0.0,0.0,0.0,0.0,0.0,0.0,0.0,0.0,0.0,0.0,0.0,0.0,0.0,0.0,0.0,0.0,0.0,0.0,0.0,0.0,0.0,0.0,0.0,0.0,0.0,7.7829999999999995,7.6,2.2111959287531806,85.19000000000001,0.07732040762062029,,,,,
Co10Cr10Fe50Mn30,10.1016/j.matchar.2018.06.036,,,,400,,,T,0.0,0.0,0.0,0.0,0.0,0.0,0.0,0.0,0.1,0.1,0.0,0.0,0.0,0.5,0.0,0.0,0.0,0.0,0.0,0.0,0.0,0.0,0.3,0.0,0.0,0.0,0.0,0.0,0.0,0.0,0.0,0.0,0.0,0.0,0.0,0.0,0.0,0.0,0.0,0.0,0.0,0.0,0.0,0.0,0.0,0.0,0.0,0.0,0.0,7.7829999999999995,7.6,2.2111959287531806,85.19000000000001,0.07732040762062029,,,,,
Al7Co23Cr23Fe23Ni23,10.1016/j.matchar.2018.06.036,,,,860,,,T,0.0,0.0,0.0707070707070707,0.0,0.0,0.0,0.0,0.0,0.23232323232323232,0.23232323232323232,0.0,0.0,0.0,0.23232323232323232,0.0,0.0,0.0,0.0,0.0,0.0,0.0,0.0,0.0,0.0,0.0,0.0,0.23232323232323232,0.0,0.0,0.0,0.0,0.0,0.0,0.0,0.0,0.0,0.0,0.0,0.0,0.0,0.0,0.0,0.0,0.0,0.0,0.0,0.0,0.0,0.0,7.818545454545454,7.878787878787879,2.019663767013675,47.61717171717173,110.94690792826951,,,,,
Al7Co23Cr23Fe23Ni23,10.1016/j.matchar.2018.06.036,,,,690,,,T,0.0,0.0,0.0707070707070707,0.0,0.0,0.0,0.0,0.0,0.23232323232323232,0.23232323232323232,0.0,0.0,0.0,0.23232323232323232,0.0,0.0,0.0,0.0,0.0,0.0,0.0,0.0,0.0,0.0,0.0,0.0,0.23232323232323232,0.0,0.0,0.0,0.0,0.0,0.0,0.0,0.0,0.0,0.0,0.0,0.0,0.0,0.0,0.0,0.0,0.0,0.0,0.0,0.0,0.0,0.0,7.818545454545454,7.878787878787879,2.019663767013675,47.61717171717173,110.94690792826951,,,,,
Al7Co23Cr23Fe23Ni23,10.1016/j.matchar.2018.06.036,,,,550,,,T,0.0,0.0,0.0707070707070707,0.0,0.0,0.0,0.0,0.0,0.23232323232323232,0.23232323232323232,0.0,0.0,0.0,0.23232323232323232,0.0,0.0,0.0,0.0,0.0,0.0,0.0,0.0,0.0,0.0,0.0,0.0,0.23232323232323232,0.0,0.0,0.0,0.0,0.0,0.0,0.0,0.0,0.0,0.0,0.0,0.0,0.0,0.0,0.0,0.0,0.0,0.0,0.0,0.0,0.0,0.0,7.818545454545454,7.878787878787879,2.019663767013675,47.61717171717173,110.94690792826951,,,,,
Al7Co23Cr23Fe23Ni23,10.1016/j.matchar.2018.06.036,,,,260,,,T,0.0,0.0,0.0707070707070707,0.0,0.0,0.0,0.0,0.0,0.23232323232323232,0.23232323232323232,0.0,0.0,0.0,0.23232323232323232,0.0,0.0,0.0,0.0,0.0,0.0,0.0,0.0,0.0,0.0,0.0,0.0,0.23232323232323232,0.0,0.0,0.0,0.0,0.0,0.0,0.0,0.0,0.0,0.0,0.0,0.0,0.0,0.0,0.0,0.0,0.0,0.0,0.0,0.0,0.0,0.0,7.818545454545454,7.878787878787879,2.019663767013675,47.61717171717173,110.94690792826951,,,,,
Al7Co23Cr23Fe23Ni23,10.1016/j.matchar.2018.06.036,FCC,,,159,,,T,0.0,0.0,0.0707070707070707,0.0,0.0,0.0,0.0,0.0,0.23232323232323232,0.23232323232323232,0.0,0.0,0.0,0.23232323232323232,0.0,0.0,0.0,0.0,0.0,0.0,0.0,0.0,0.0,0.0,0.0,0.0,0.23232323232323232,0.0,0.0,0.0,0.0,0.0,0.0,0.0,0.0,0.0,0.0,0.0,0.0,0.0,0.0,0.0,0.0,0.0,0.0,0.0,0.0,0.0,0.0,7.818545454545454,7.878787878787879,2.019663767013675,47.61717171717173,110.94690792826951,,,,,
Al7Co23Cr23Fe23Ni23,10.1016/j.matchar.2018.06.036,FCC+B2,,,215,,,T,0.0,0.0,0.0707070707070707,0.0,0.0,0.0,0.0,0.0,0.23232323232323232,0.23232323232323232,0.0,0.0,0.0,0.23232323232323232,0.0,0.0,0.0,0.0,0.0,0.0,0.0,0.0,0.0,0.0,0.0,0.0,0.23232323232323232,0.0,0.0,0.0,0.0,0.0,0.0,0.0,0.0,0.0,0.0,0.0,0.0,0.0,0.0,0.0,0.0,0.0,0.0,0.0,0.0,0.0,0.0,7.818545454545454,7.878787878787879,2.019663767013675,47.61717171717173,110.94690792826951,,,,,
Al7Co23Cr23Fe23Ni23,10.1016/j.matchar.2018.06.036,FCC+L12,,,285,,,T,0.0,0.0,0.0707070707070707,0.0,0.0,0.0,0.0,0.0,0.23232323232323232,0.23232323232323232,0.0,0.0,0.0,0.23232323232323232,0.0,0.0,0.0,0.0,0.0,0.0,0.0,0.0,0.0,0.0,0.0,0.0,0.23232323232323232,0.0,0.0,0.0,0.0,0.0,0.0,0.0,0.0,0.0,0.0,0.0,0.0,0.0,0.0,0.0,0.0,0.0,0.0,0.0,0.0,0.0,0.0,7.818545454545454,7.878787878787879,2.019663767013675,47.61717171717173,110.94690792826951,,,,,
Al7Co23Cr23Fe23Ni23,10.1016/j.matchar.2018.06.036,FCC,,,263,,,T,0.0,0.0,0.0707070707070707,0.0,0.0,0.0,0.0,0.0,0.23232323232323232,0.23232323232323232,0.0,0.0,0.0,0.23232323232323232,0.0,0.0,0.0,0.0,0.0,0.0,0.0,0.0,0.0,0.0,0.0,0.0,0.23232323232323232,0.0,0.0,0.0,0.0,0.0,0.0,0.0,0.0,0.0,0.0,0.0,0.0,0.0,0.0,0.0,0.0,0.0,0.0,0.0,0.0,0.0,0.0,7.818545454545454,7.878787878787879,2.019663767013675,47.61717171717173,110.94690792826951,,,,,
Al7Co23Cr23Fe23Ni23,10.1016/j.matchar.2018.06.036,FCC+L12+B2,,,490,,,T,0.0,0.0,0.0707070707070707,0.0,0.0,0.0,0.0,0.0,0.23232323232323232,0.23232323232323232,0.0,0.0,0.0,0.23232323232323232,0.0,0.0,0.0,0.0,0.0,0.0,0.0,0.0,0.0,0.0,0.0,0.0,0.23232323232323232,0.0,0.0,0.0,0.0,0.0,0.0,0.0,0.0,0.0,0.0,0.0,0.0,0.0,0.0,0.0,0.0,0.0,0.0,0.0,0.0,0.0,0.0,7.818545454545454,7.878787878787879,2.019663767013675,47.61717171717173,110.94690792826951,,,,,
Al7Co23Cr23Fe23Ni23,10.1016/j.matchar.2018.06.036,FCC+L12,,,175,,,T,0.0,0.0,0.0707070707070707,0.0,0.0,0.0,0.0,0.0,0.23232323232323232,0.23232323232323232,0.0,0.0,0.0,0.23232323232323232,0.0,0.0,0.0,0.0,0.0,0.0,0.0,0.0,0.0,0.0,0.0,0.0,0.23232323232323232,0.0,0.0,0.0,0.0,0.0,0.0,0.0,0.0,0.0,0.0,0.0,0.0,0.0,0.0,0.0,0.0,0.0,0.0,0.0,0.0,0.0,0.0,7.818545454545454,7.878787878787879,2.019663767013675,47.61717171717173,110.94690792826951,,,,,
Al7Co23Cr23Fe23Ni23,10.1016/j.matchar.2018.06.036,FCC+L12,,,305,,,T,0.0,0.0,0.0707070707070707,0.0,0.0,0.0,0.0,0.0,0.23232323232323232,0.23232323232323232,0.0,0.0,0.0,0.23232323232323232,0.0,0.0,0.0,0.0,0.0,0.0,0.0,0.0,0.0,0.0,0.0,0.0,0.23232323232323232,0.0,0.0,0.0,0.0,0.0,0.0,0.0,0.0,0.0,0.0,0.0,0.0,0.0,0.0,0.0,0.0,0.0,0.0,0.0,0.0,0.0,0.0,7.818545454545454,7.878787878787879,2.019663767013675,47.61717171717173,110.94690792826951,,,,,
Al7Co23Cr23Fe23Ni23,10.1016/j.matchar.2018.06.036,FCC+BCC,,,280,,,T,0.0,0.0,0.0707070707070707,0.0,0.0,0.0,0.0,0.0,0.23232323232323232,0.23232323232323232,0.0,0.0,0.0,0.23232323232323232,0.0,0.0,0.0,0.0,0.0,0.0,0.0,0.0,0.0,0.0,0.0,0.0,0.23232323232323232,0.0,0.0,0.0,0.0,0.0,0.0,0.0,0.0,0.0,0.0,0.0,0.0,0.0,0.0,0.0,0.0,0.0,0.0,0.0,0.0,0.0,0.0,7.818545454545454,7.878787878787879,2.019663767013675,47.61717171717173,110.94690792826951,,,,,
AlCoCrFeNi,10.1016/j.matchar.2018.06.036,,,,1380,,,,0.0,0.0,0.2,0.0,0.0,0.0,0.0,0.0,0.2,0.2,0.0,0.0,0.0,0.2,0.0,0.0,0.0,0.0,0.0,0.0,0.0,0.0,0.0,0.0,0.0,0.0,0.2,0.0,0.0,0.0,0.0,0.0,0.0,0.0,0.0,0.0,0.0,0.0,0.0,0.0,0.0,0.0,0.0,0.0,0.0,0.0,0.0,0.0,0.0,7.106400000000001,7.200000000000001,2.1200523388943413,47.420000000000016,218.00888479560197,,,,,
AlCoCrFeNi,10.1016/j.matchar.2018.06.036,,,,1430,,,,0.0,0.0,0.2,0.0,0.0,0.0,0.0,0.0,0.2,0.2,0.0,0.0,0.0,0.2,0.0,0.0,0.0,0.0,0.0,0.0,0.0,0.0,0.0,0.0,0.0,0.0,0.2,0.0,0.0,0.0,0.0,0.0,0.0,0.0,0.0,0.0,0.0,0.0,0.0,0.0,0.0,0.0,0.0,0.0,0.0,0.0,0.0,0.0,0.0,7.106400000000001,7.200000000000001,2.1200523388943413,47.420000000000016,218.00888479560197,,,,,
AlCoCrFeNi,10.1016/j.matchar.2018.06.036,,,,1690,,,,0.0,0.0,0.2,0.0,0.0,0.0,0.0,0.0,0.2,0.2,0.0,0.0,0.0,0.2,0.0,0.0,0.0,0.0,0.0,0.0,0.0,0.0,0.0,0.0,0.0,0.0,0.2,0.0,0.0,0.0,0.0,0.0,0.0,0.0,0.0,0.0,0.0,0.0,0.0,0.0,0.0,0.0,0.0,0.0,0.0,0.0,0.0,0.0,0.0,7.106400000000001,7.200000000000001,2.1200523388943413,47.420000000000016,218.00888479560197,,,,,
AlCoCrFeNi,10.1016/j.matchar.2018.06.036,,,,1220,,,,0.0,0.0,0.2,0.0,0.0,0.0,0.0,0.0,0.2,0.2,0.0,0.0,0.0,0.2,0.0,0.0,0.0,0.0,0.0,0.0,0.0,0.0,0.0,0.0,0.0,0.0,0.2,0.0,0.0,0.0,0.0,0.0,0.0,0.0,0.0,0.0,0.0,0.0,0.0,0.0,0.0,0.0,0.0,0.0,0.0,0.0,0.0,0.0,0.0,7.106400000000001,7.200000000000001,2.1200523388943413,47.420000000000016,218.00888479560197,,,,,
AlCoCrFeNi,10.1016/j.matchar.2018.06.036,,,,1450,,,,0.0,0.0,0.2,0.0,0.0,0.0,0.0,0.0,0.2,0.2,0.0,0.0,0.0,0.2,0.0,0.0,0.0,0.0,0.0,0.0,0.0,0.0,0.0,0.0,0.0,0.0,0.2,0.0,0.0,0.0,0.0,0.0,0.0,0.0,0.0,0.0,0.0,0.0,0.0,0.0,0.0,0.0,0.0,0.0,0.0,0.0,0.0,0.0,0.0,7.106400000000001,7.200000000000001,2.1200523388943413,47.420000000000016,218.00888479560197,,,,,
AlCoCrFeNi,10.1016/j.matchar.2018.06.036,BCC+B2,,,395,,,T,0.0,0.0,0.2,0.0,0.0,0.0,0.0,0.0,0.2,0.2,0.0,0.0,0.0,0.2,0.0,0.0,0.0,0.0,0.0,0.0,0.0,0.0,0.0,0.0,0.0,0.0,0.2,0.0,0.0,0.0,0.0,0.0,0.0,0.0,0.0,0.0,0.0,0.0,0.0,0.0,0.0,0.0,0.0,0.0,0.0,0.0,0.0,0.0,0.0,7.106400000000001,7.200000000000001,2.1200523388943413,47.420000000000016,218.00888479560197,,,,,
AlCoCrFeNi,10.1016/j.matchar.2018.06.036,BCC+FCC,,,900,,,T,0.0,0.0,0.2,0.0,0.0,0.0,0.0,0.0,0.2,0.2,0.0,0.0,0.0,0.2,0.0,0.0,0.0,0.0,0.0,0.0,0.0,0.0,0.0,0.0,0.0,0.0,0.2,0.0,0.0,0.0,0.0,0.0,0.0,0.0,0.0,0.0,0.0,0.0,0.0,0.0,0.0,0.0,0.0,0.0,0.0,0.0,0.0,0.0,0.0,7.106400000000001,7.200000000000001,2.1200523388943413,47.420000000000016,218.00888479560197,,,,,
Al17Co17Cr17Fe17Ni33.3,10.1016/j.matchar.2018.06.036,L12+B2,,,545,,,T,0.0,0.0,0.16781836130306022,0.0,0.0,0.0,0.0,0.0,0.16781836130306022,0.16781836130306022,0.0,0.0,0.0,0.16781836130306022,0.0,0.0,0.0,0.0,0.0,0.0,0.0,0.0,0.0,0.0,0.0,0.0,0.32872655478775914,0.0,0.0,0.0,0.0,0.0,0.0,0.0,0.0,0.0,0.0,0.0,0.0,0.0,0.0,0.0,0.0,0.0,0.0,0.0,0.0,0.0,0.0,7.396292201382034,7.650542941757157,2.1470780280770483,49.86258637709774,102.4419257267676,,,,,
Al16Co16Cr16Fe16Ni34.4,10.1016/j.matchar.2018.06.036,L12+B2,,,545,,,T,0.0,0.0,0.16260162601626016,0.0,0.0,0.0,0.0,0.0,0.16260162601626016,0.16260162601626016,0.0,0.0,0.0,0.16260162601626016,0.0,0.0,0.0,0.0,0.0,0.0,0.0,0.0,0.0,0.0,0.0,0.0,0.3495934959349593,0.0,0.0,0.0,0.0,0.0,0.0,0.0,0.0,0.0,0.0,0.0,0.0,0.0,0.0,0.0,0.0,0.0,0.0,0.0,0.0,0.0,0.0,7.443284552845528,7.723577235772357,2.1515151515151514,50.258536585365874,82.67951262354028,,,,,
Al16Co16Cr16Fe16Ni35.5,10.1016/j.matchar.2018.06.036,L12+B2,,,545,,,T,0.0,0.0,0.16080402010050251,0.0,0.0,0.0,0.0,0.0,0.16080402010050251,0.16080402010050251,0.0,0.0,0.0,0.16080402010050251,0.0,0.0,0.0,0.0,0.0,0.0,0.0,0.0,0.0,0.0,0.0,0.0,0.35678391959798994,0.0,0.0,0.0,0.0,0.0,0.0,0.0,0.0,0.0,0.0,0.0,0.0,0.0,0.0,0.0,0.0,0.0,0.0,0.0,0.0,0.0,0.0,7.459477386934673,7.748743718592965,2.1530477951588454,50.39497487437188,75.95611292683454,,,,,
Co35Cr15Fe20Ni20Mo10,10.1016/j.matchar.2018.06.036,FCC,,,350,,,T,0.0,0.0,0.0,0.0,0.0,0.0,0.0,0.0,0.35,0.15,0.0,0.0,0.0,0.2,0.0,0.0,0.0,0.0,0.0,0.0,0.0,0.0,0.0,0.1,0.0,0.0,0.2,0.0,0.0,0.0,0.0,0.0,0.0,0.0,0.0,0.0,0.0,0.0,0.0,0.0,0.0,0.0,0.0,0.0,0.0,0.0,0.0,0.0,0.0,8.5719,8.25,2.1021269686637445,50.605000000000004,157.9839109847163,,,,,
Co35Cr15Fe20Ni20Mo10,10.1016/j.matchar.2018.06.036,FCC+u,,,1311,,,T,0.0,0.0,0.0,0.0,0.0,0.0,0.0,0.0,0.35,0.15,0.0,0.0,0.0,0.2,0.0,0.0,0.0,0.0,0.0,0.0,0.0,0.0,0.0,0.1,0.0,0.0,0.2,0.0,0.0,0.0,0.0,0.0,0.0,0.0,0.0,0.0,0.0,0.0,0.0,0.0,0.0,0.0,0.0,0.0,0.0,0.0,0.0,0.0,0.0,8.5719,8.25,2.1021269686637445,50.605000000000004,157.9839109847163,,,,,
Co35Cr15Fe20Ni20Mo10,10.1016/j.matchar.2018.06.036,FCC+u,,,1212,,,T,0.0,0.0,0.0,0.0,0.0,0.0,0.0,0.0,0.35,0.15,0.0,0.0,0.0,0.2,0.0,0.0,0.0,0.0,0.0,0.0,0.0,0.0,0.0,0.1,0.0,0.0,0.2,0.0,0.0,0.0,0.0,0.0,0.0,0.0,0.0,0.0,0.0,0.0,0.0,0.0,0.0,0.0,0.0,0.0,0.0,0.0,0.0,0.0,0.0,8.5719,8.25,2.1021269686637445,50.605000000000004,157.9839109847163,,,,,
Co35Cr15Fe20Ni20Mo10,10.1016/j.matchar.2018.06.036,FCC+u,,,1028,,,T,0.0,0.0,0.0,0.0,0.0,0.0,0.0,0.0,0.35,0.15,0.0,0.0,0.0,0.2,0.0,0.0,0.0,0.0,0.0,0.0,0.0,0.0,0.0,0.1,0.0,0.0,0.2,0.0,0.0,0.0,0.0,0.0,0.0,0.0,0.0,0.0,0.0,0.0,0.0,0.0,0.0,0.0,0.0,0.0,0.0,0.0,0.0,0.0,0.0,8.5719,8.25,2.1021269686637445,50.605000000000004,157.9839109847163,,,,,
Co35Cr15Fe20Ni20Mo10,10.1016/j.matchar.2018.06.036,FCC+u,,,879,,,T,0.0,0.0,0.0,0.0,0.0,0.0,0.0,0.0,0.35,0.15,0.0,0.0,0.0,0.2,0.0,0.0,0.0,0.0,0.0,0.0,0.0,0.0,0.0,0.1,0.0,0.0,0.2,0.0,0.0,0.0,0.0,0.0,0.0,0.0,0.0,0.0,0.0,0.0,0.0,0.0,0.0,0.0,0.0,0.0,0.0,0.0,0.0,0.0,0.0,8.5719,8.25,2.1021269686637445,50.605000000000004,157.9839109847163,,,,,
