Repository: BrentVela/redesign_2_2_26

# ULTIMATE Alloy Redesign

This repo captures reproducible analysis artifacts for Dr. Karaman's ULTIMATE alloy redesign work.

## Status
- Inputs currently present: `1_find_stoich_props_parallel_for_Class.py`, `TC_Equilibrium_Module.py`, `make_trajectory.py`.
- Missing runtime dependencies: `strength_model` module and `SPACE_v0.par` data file.

## Quick Start
1. Add required inputs:
   - `SPACE_v0.par` (composition space dataset)
   - `strength_model.py` (Curtin model implementation)
2. Run properties extraction:
   - `python 1_find_stoich_props_parallel_for_Class.py`
3. Outputs are written to `CalcFiles/` and CSV files are produced.

File: featurize_database_for_cafer/codhem_featurized.csv (part 18 of 26)
Composition,doi,Phase,Density (g/cm3),Hardness (GPa),YS (MPa) at 23 C,YS (MPa) at 1000 C,YS (MPa) at 1200 C,Test Type,A,Ag,Al,Au,B,Be,C,Ca,Co,Cr,Cu,D,E,Fe,Ga,Gd,Hf,I,Ir,Li,M,Mg,Mn,Mo,N,Nb,Ni,O,P,Pb,Pd,Pt,Q,Re,Rh,S,Si,Sn,Sr,T,Ta,Ti,V,Vi,W,Y,Yb,Zn,Zr,Density_g_cc_ROM,VEC,Pugh_Ratio,Cauchy_Pressure,YS_1300C_MPa,Solidus_K_TC,Liquidus_K_TC,Solidus_C_TC,Liquidus_C_TC,THCD_25C_W_mK
Co35Cr15Fe20Ni20Mo10,10.1016/j.matchar.2018.06.036,FCC+u,,,799,,,T,0.0,0.0,0.0,0.0,0.0,0.0,0.0,0.0,0.35,0.15,0.0,0.0,0.0,0.2,0.0,0.0,0.0,0.0,0.0,0.0,0.0,0.0,0.0,0.1,0.0,0.0,0.2,0.0,0.0,0.0,0.0,0.0,0.0,0.0,0.0,0.0,0.0,0.0,0.0,0.0,0.0,0.0,0.0,0.0,0.0,0.0,0.0,0.0,0.0,8.5719,8.25,2.1021269686637445,50.605000000000004,157.9839109847163,,,,,
Co35Cr15Fe20Ni20Mo10,10.1016/j.matchar.2018.06.036,FCC,,,350,,,T,0.0,0.0,0.0,0.0,0.0,0.0,0.0,0.0,0.35,0.15,0.0,0.0,0.0,0.2,0.0,0.0,0.0,0.0,0.0,0.0,0.0,0.0,0.0,0.1,0.0,0.0,0.2,0.0,0.0,0.0,0.0,0.0,0.0,0.0,0.0,0.0,0.0,0.0,0.0,0.0,0.0,0.0,0.0,0.0,0.0,0.0,0.0,0.0,0.0,8.5719,8.25,2.1021269686637445,50.605000000000004,157.9839109847163,,,,,
Co25Cr25Fe25Ni25,10.1016/j.matchar.2018.06.036,FCC,,,155,,,T,0.0,0.0,0.0,0.0,0.0,0.0,0.0,0.0,0.25,0.25,0.0,0.0,0.0,0.25,0.0,0.0,0.0,0.0,0.0,0.0,0.0,0.0,0.0,0.0,0.0,0.0,0.25,0.0,0.0,0.0,0.0,0.0,0.0,0.0,0.0,0.0,0.0,0.0,0.0,0.0,0.0,0.0,0.0,0.0,0.0,0.0,0.0,0.0,0.0,8.208,8.25,1.9681626390487152,47.72500000000002,0.048382931470433814,,,,,
Co24Cr24Fe24Ni24Mo2,10.1016/j.matchar.2018.06.036,,,,198.8,,,T,0.0,0.0,0.0,0.0,0.0,0.0,0.0,0.0,0.24489795918367346,0.24489795918367346,0.0,0.0,0.0,0.24489795918367346,0.0,0.0,0.0,0.0,0.0,0.0,0.0,0.0,0.0,0.02040816326530612,0.0,0.0,0.24489795918367346,0.0,0.0,0.0,0.0,0.0,0.0,0.0,0.0,0.0,0.0,0.0,0.0,0.0,0.0,0.0,0.0,0.0,0.0,0.0,0.0,0.0,0.0,8.250285714285715,8.204081632653061,1.9740691906824883,48.09183673469391,13.764533195219116,,,,,
Co24Cr24Fe24Ni24Mo5,10.1016/j.matchar.2018.06.036,,,,254.7,,,T,0.0,0.0,0.0,0.0,0.0,0.0,0.0,0.0,0.2376237623762376,0.2376237623762376,0.0,0.0,0.0,0.2376237623762376,0.0,0.0,0.0,0.0,0.0,0.0,0.0,0.0,0.0,0.04950495049504951,0.0,0.0,0.2376237623762376,0.0,0.0,0.0,0.0,0.0,0.0,0.0,0.0,0.0,0.0,0.0,0.0,0.0,0.0,0.0,0.0,0.0,0.0,0.0,0.0,0.0,0.0,8.310574257425742,8.138613861386139,1.9825430309700696,48.61485148514855,63.56601276577567,,,,,
Co23Cr23Fe23Ni23Mo7,10.1016/j.matchar.2018.06.036,FCC+s,,,305.3,,,T,0.0,0.0,0.0,0.0,0.0,0.0,0.0,0.0,0.23232323232323232,0.23232323232323232,0.0,0.0,0.0,0.23232323232323232,0.0,0.0,0.0,0.0,0.0,0.0,0.0,0.0,0.0,0.0707070707070707,0.0,0.0,0.23232323232323232,0.0,0.0,0.0,0.0,0.0,0.0,0.0,0.0,0.0,0.0,0.0,0.0,0.0,0.0,0.0,0.0,0.0,0.0,0.0,0.0,0.0,0.0,8.35450505050505,8.09090909090909,1.9887570170912103,48.99595959595962,113.808341196342,,,,,
Co23Cr23Fe23Ni23Mo7,10.1016/j.matchar.2018.06.036,FCC+s+u,,,815.5,,,T,0.0,0.0,0.0,0.0,0.0,0.0,0.0,0.0,0.23232323232323232,0.23232323232323232,0.0,0.0,0.0,0.23232323232323232,0.0,0.0,0.0,0.0,0.0,0.0,0.0,0.0,0.0,0.0707070707070707,0.0,0.0,0.23232323232323232,0.0,0.0,0.0,0.0,0.0,0.0,0.0,0.0,0.0,0.0,0.0,0.0,0.0,0.0,0.0,0.0,0.0,0.0,0.0,0.0,0.0,0.0,8.35450505050505,8.09090909090909,1.9887570170912103,48.99595959595962,113.808341196342,,,,,
Co23Cr23Fe23Ni23Mo7,10.1016/j.matchar.2018.06.036,FCC+s+u,,,646.7,,,T,0.0,0.0,0.0,0.0,0.0,0.0,0.0,0.0,0.23232323232323232,0.23232323232323232,0.0,0.0,0.0,0.23232323232323232,0.0,0.0,0.0,0.0,0.0,0.0,0.0,0.0,0.0,0.0707070707070707,0.0,0.0,0.23232323232323232,0.0,0.0,0.0,0.0,0.0,0.0,0.0,0.0,0.0,0.0,0.0,0.0,0.0,0.0,0.0,0.0,0.0,0.0,0.0,0.0,0.0,0.0,8.35450505050505,8.09090909090909,1.9887570170912103,48.99595959595962,113.808341196342,,,,,
Co23Cr23Fe23Ni23Mo7,10.1016/j.matchar.2018.06.036,FCC+s+u,,,683.7,,,T,0.0,0.0,0.0,0.0,0.0,0.0,0.0,0.0,0.23232323232323232,0.23232323232323232,0.0,0.0,0.0,0.23232323232323232,0.0,0.0,0.0,0.0,0.0,0.0,0.0,0.0,0.0,0.0707070707070707,0.0,0.0,0.23232323232323232,0.0,0.0,0.0,0.0,0.0,0.0,0.0,0.0,0.0,0.0,0.0,0.0,0.0,0.0,0.0,0.0,0.0,0.0,0.0,0.0,0.0,0.0,8.35450505050505,8.09090909090909,1.9887570170912103,48.99595959595962,113.808341196342,,,,,
CoCrFeMnNi,10.1016/j.matchar.2018.06.036,,,,243,,,T,0.0,0.0,0.0,0.0,0.0,0.0,0.0,0.0,0.2,0.2,0.0,0.0,0.0,0.2,0.0,0.0,0.0,0.0,0.0,0.0,0.0,0.0,0.2,0.0,0.0,0.0,0.2,0.0,0.0,0.0,0.0,0.0,0.0,0.0,0.0,0.0,0.0,0.0,0.0,0.0,0.0,0.0,0.0,0.0,0.0,0.0,0.0,0.0,0.0,8.0604,8.0,2.1200523388943413,71.54,0.024970834506853574,,,,,
CoCrFeMnNi,10.1016/j.matchar.2018.06.036,,,,249,,,T,0.0,0.0,0.0,0.0,0.0,0.0,0.0,0.0,0.2,0.2,0.0,0.0,0.0,0.2,0.0,0.0,0.0,0.0,0.0,0.0,0.0,0.0,0.2,0.0,0.0,0.0,0.2,0.0,0.0,0.0,0.0,0.0,0.0,0.0,0.0,0.0,0.0,0.0,0.0,0.0,0.0,0.0,0.0,0.0,0.0,0.0,0.0,0.0,0.0,8.0604,8.0,2.1200523388943413,71.54,0.024970834506853574,,,,,
CoCrFeMnNi,10.1016/j.matchar.2018.06.036,,,,446,,,T,0.0,0.0,0.0,0.0,0.0,0.0,0.0,0.0,0.2,0.2,0.0,0.0,0.0,0.2,0.0,0.0,0.0,0.0,0.0,0.0,0.0,0.0,0.2,0.0,0.0,0.0,0.2,0.0,0.0,0.0,0.0,0.0,0.0,0.0,0.0,0.0,0.0,0.0,0.0,0.0,0.0,0.0,0.0,0.0,0.0,0.0,0.0,0.0,0.0,8.0604,8.0,2.1200523388943413,71.54,0.024970834506853574,,,,,
CoCrFeMnNi,10.1016/j.matchar.2018.06.036,,,,581,,,T,0.0,0.0,0.0,0.0,0.0,0.0,0.0,0.0,0.2,0.2,0.0,0.0,0.0,0.2,0.0,0.0,0.0,0.0,0.0,0.0,0.0,0.0,0.2,0.0,0.0,0.0,0.2,0.0,0.0,0.0,0.0,0.0,0.0,0.0,0.0,0.0,0.0,0.0,0.0,0.0,0.0,0.0,0.0,0.0,0.0,0.0,0.0,0.0,0.0,8.0604,8.0,2.1200523388943413,71.54,0.024970834506853574,,,,,
Al8Co17Cr17Cu8Fe17Ni33,10.1016/j.matchar.2018.06.036,FCC+L12,,,357,,,T,0.0,0.0,0.08,0.0,0.0,0.0,0.0,0.0,0.17,0.17,0.08,0.0,0.0,0.17,0.0,0.0,0.0,0.0,0.0,0.0,0.0,0.0,0.0,0.0,0.0,0.0,0.33,0.0,0.0,0.0,0.0,0.0,0.0,0.0,0.0,0.0,0.0,0.0,0.0,0.0,0.0,0.0,0.0,0.0,0.0,0.0,0.0,0.0,0.0,7.939520000000001,8.33,2.130570475861957,49.95700000000001,52.08189575435633,,,,,
Al8Co17Cr17Cu8Fe17Ni33,10.1016/j.matchar.2018.06.036,FCC+L12,,,215,,,T,0.0,0.0,0.08,0.0,0.0,0.0,0.0,0.0,0.17,0.17,0.08,0.0,0.0,0.17,0.0,0.0,0.0,0.0,0.0,0.0,0.0,0.0,0.0,0.0,0.0,0.0,0.33,0.0,0.0,0.0,0.0,0.0,0.0,0.0,0.0,0.0,0.0,0.0,0.0,0.0,0.0,0.0,0.0,0.0,0.0,0.0,0.0,0.0,0.0,7.939520000000001,8.33,2.130570475861957,49.95700000000001,52.08189575435633,,,,,
Al10Co25Cr8Fe15Ni36Ti6,10.1016/j.matchar.2018.06.036,FCC+L12+C1,,,568,,,T,0.0,0.0,0.1,0.0,0.0,0.0,0.0,0.0,0.25,0.08,0.0,0.0,0.0,0.15,0.0,0.0,0.0,0.0,0.0,0.0,0.0,0.0,0.0,0.0,0.0,0.0,0.36,0.0,0.0,0.0,0.0,0.0,0.0,0.0,0.0,0.0,0.0,0.0,0.0,0.0,0.0,0.06,0.0,0.0,0.0,0.0,0.0,0.0,0.0,7.72534,8.069999999999999,2.247311827956988,53.920000000000016,0.21423781243691922,,,,,
Al10Co25Cr8Fe15Ni36Ti6,10.1016/j.matchar.2018.06.036,FCC+L12+C1,,,596,,,T,0.0,0.0,0.1,0.0,0.0,0.0,0.0,0.0,0.25,0.08,0.0,0.0,0.0,0.15,0.0,0.0,0.0,0.0,0.0,0.0,0.0,0.0,0.0,0.0,0.0,0.0,0.36,0.0,0.0,0.0,0.0,0.0,0.0,0.0,0.0,0.0,0.0,0.0,0.0,0.0,0.0,0.06,0.0,0.0,0.0,0.0,0.0,0.0,0.0,7.72534,8.069999999999999,2.247311827956988,53.920000000000016,0.21423781243691922,,,,,
Al10Co25Cr8Fe15Ni36Ti6,10.1016/j.matchar.2018.06.036,FCC+L12+C1,,,487,,,T,0.0,0.0,0.1,0.0,0.0,0.0,0.0,0.0,0.25,0.08,0.0,0.0,0.0,0.15,0.0,0.0,0.0,0.0,0.0,0.0,0.0,0.0,0.0,0.0,0.0,0.0,0.36,0.0,0.0,0.0,0.0,0.0,0.0,0.0,0.0,0.0,0.0,0.0,0.0,0.0,0.0,0.06,0.0,0.0,0.0,0.0,0.0,0.0,0.0,7.72534,8.069999999999999,2.247311827956988,53.920000000000016,0.21423781243691922,,,,,
Al10Co25Cr8Fe15Ni36Ti6,10.1016/j.matchar.2018.06.036,FCC+L12+C1,,,486,,,T,0.0,0.0,0.1,0.0,0.0,0.0,0.0,0.0,0.25,0.08,0.0,0.0,0.0,0.15,0.0,0.0,0.0,0.0,0.0,0.0,0.0,0.0,0.0,0.0,0.0,0.0,0.36,0.0,0.0,0.0,0.0,0.0,0.0,0.0,0.0,0.0,0.0,0.0,0.0,0.0,0.0,0.06,0.0,0.0,0.0,0.0,0.0,0.0,0.0,7.72534,8.069999999999999,2.247311827956988,53.920000000000016,0.21423781243691922,,,,,
Al17Cr17Fe33Ni33,10.1016/j.matchar.2018.06.036,FCC+BCC+B2,,,780,,,T,0.0,0.0,0.17,0.0,0.0,0.0,0.0,0.0,0.0,0.17,0.0,0.0,0.0,0.33,0.0,0.0,0.0,0.0,0.0,0.0,0.0,0.0,0.0,0.0,0.0,0.0,0.33,0.0,0.0,0.0,0.0,0.0,0.0,0.0,0.0,0.0,0.0,0.0,0.0,0.0,0.0,0.0,0.0,0.0,0.0,0.0,0.0,0.0,0.0,7.21256,7.470000000000001,2.088325987633393,51.19300000000001,279.5707697211741,,,,,
AlCoCrFeNi,10.1016/j.matchar.2018.06.036,BCC+B2,,,395,,,T,0.0,0.0,0.2,0.0,0.0,0.0,0.0,0.0,0.2,0.2,0.0,0.0,0.0,0.2,0.0,0.0,0.0,0.0,0.0,0.0,0.0,0.0,0.0,0.0,0.0,0.0,0.2,0.0,0.0,0.0,0.0,0.0,0.0,0.0,0.0,0.0,0.0,0.0,0.0,0.0,0.0,0.0,0.0,0.0,0.0,0.0,0.0,0.0,0.0,7.106400000000001,7.200000000000001,2.1200523388943413,47.420000000000016,218.00888479560197,,,,,
AlCoCrFeNi,10.1016/j.matchar.2018.06.036,BCC+FCC,,,900,,,T,0.0,0.0,0.2,0.0,0.0,0.0,0.0,0.0,0.2,0.2,0.0,0.0,0.0,0.2,0.0,0.0,0.0,0.0,0.0,0.0,0.0,0.0,0.0,0.0,0.0,0.0,0.2,0.0,0.0,0.0,0.0,0.0,0.0,0.0,0.0,0.0,0.0,0.0,0.0,0.0,0.0,0.0,0.0,0.0,0.0,0.0,0.0,0.0,0.0,7.106400000000001,7.200000000000001,2.1200523388943413,47.420000000000016,218.00888479560197,,,,,
Al17Cr17Co17Fe17Ni33.3,10.1016/j.matchar.2018.06.036,FCC+B2,,,545,,,T,0.0,0.0,0.16781836130306022,0.0,0.0,0.0,0.0,0.0,0.16781836130306022,0.16781836130306022,0.0,0.0,0.0,0.16781836130306022,0.0,0.0,0.0,0.0,0.0,0.0,0.0,0.0,0.0,0.0,0.0,0.0,0.32872655478775914,0.0,0.0,0.0,0.0,0.0,0.0,0.0,0.0,0.0,0.0,0.0,0.0,0.0,0.0,0.0,0.0,0.0,0.0,0.0,0.0,0.0,0.0,7.396292201382034,7.650542941757157,2.1470780280770483,49.86258637709774,102.4419257267676,,,,,
Al16Cr16Co16Fe16Ni34.4,10.1016/j.matchar.2018.06.036,FCC+B2,,,545,,,T,0.0,0.0,0.16260162601626016,0.0,0.0,0.0,0.0,0.0,0.16260162601626016,0.16260162601626016,0.0,0.0,0.0,0.16260162601626016,0.0,0.0,0.0,0.0,0.0,0.0,0.0,0.0,0.0,0.0,0.0,0.0,0.3495934959349593,0.0,0.0,0.0,0.0,0.0,0.0,0.0,0.0,0.0,0.0,0.0,0.0,0.0,0.0,0.0,0.0,0.0,0.0,0.0,0.0,0.0,0.0,7.443284552845528,7.723577235772357,2.1515151515151514,50.258536585365874,82.67951262354028,,,,,
Al16Cr16Co16Fe16Ni35.5,10.1016/j.matchar.2018.06.036,FCC+B2,,,545,,,T,0.0,0.0,0.16080402010050251,0.0,0.0,0.0,0.0,0.0,0.16080402010050251,0.16080402010050251,0.0,0.0,0.0,0.16080402010050251,0.0,0.0,0.0,0.0,0.0,0.0,0.0,0.0,0.0,0.0,0.0,0.0,0.35678391959798994,0.0,0.0,0.0,0.0,0.0,0.0,0.0,0.0,0.0,0.0,0.0,0.0,0.0,0.0,0.0,0.0,0.0,0.0,0.0,0.0,0.0,0.0,7.459477386934673,7.748743718592965,2.1530477951588454,50.39497487437188,75.95611292683454,,,,,
Al4Co19Cr19Cu4Fe19Ni37,10.1016/j.matchar.2018.06.036,FCC,,,719,,,T,0.0,0.0,0.0392156862745098,0.0,0.0,0.0,0.0,0.0,0.18627450980392157,0.18627450980392157,0.0392156862745098,0.0,0.0,0.18627450980392157,0.0,0.0,0.0,0.0,0.0,0.0,0.0,0.0,0.0,0.0,0.0,0.0,0.3627450980392157,0.0,0.0,0.0,0.0,0.0,0.0,0.0,0.0,0.0,0.0,0.0,0.0,0.0,0.0,0.0,0.0,0.0,0.0,0.0,0.0,0.0,0.0,8.145019607843137,8.46078431372549,2.0756223135421097,50.27745098039216,25.740162722864888,,,,,
Al4Co19Cr19Cu4Fe19Ni37,10.1016/j.matchar.2018.06.036,FCC+L12,,,460,,,T,0.0,0.0,0.0392156862745098,0.0,0.0,0.0,0.0,0.0,0.18627450980392157,0.18627450980392157,0.0392156862745098,0.0,0.0,0.18627450980392157,0.0,0.0,0.0,0.0,0.0,0.0,0.0,0.0,0.0,0.0,0.0,0.0,0.3627450980392157,0.0,0.0,0.0,0.0,0.0,0.0,0.0,0.0,0.0,0.0,0.0,0.0,0.0,0.0,0.0,0.0,0.0,0.0,0.0,0.0,0.0,0.0,8.145019607843137,8.46078431372549,2.0756223135421097,50.27745098039216,25.740162722864888,,,,,
Al10Co25Cr8Fe15Ni36Ti6,10.1016/j.matchar.2018.06.036,FCC+L12+C1,,,568,,,T,0.0,0.0,0.1,0.0,0.0,0.0,0.0,0.0,0.25,0.08,0.0,0.0,0.0,0.15,0.0,0.0,0.0,0.0,0.0,0.0,0.0,0.0,0.0,0.0,0.0,0.0,0.36,0.0,0.0,0.0,0.0,0.0,0.0,0.0,0.0,0.0,0.0,0.0,0.0,0.0,0.0,0.06,0.0,0.0,0.0,0.0,0.0,0.0,0.0,7.72534,8.069999999999999,2.247311827956988,53.920000000000016,0.21423781243691922,,,,,
Al10Co25Cr8Fe15Ni36Ti6,10.1016/j.matchar.2018.06.036,FCC+L12+C1,,,596,,,T,0.0,0.0,0.1,0.0,0.0,0.0,0.0,0.0,0.25,0.08,0.0,0.0,0.0,0.15,0.0,0.0,0.0,0.0,0.0,0.0,0.0,0.0,0.0,0.0,0.0,0.0,0.36,0.0,0.0,0.0,0.0,0.0,0.0,0.0,0.0,0.0,0.0,0.0,0.0,0.0,0.0,0.06,0.0,0.0,0.0,0.0,0.0,0.0,0.0,7.72534,8.069999999999999,2.247311827956988,53.920000000000016,0.21423781243691922,,,,,
Al8Co17Cr17Cu8Fe17Ni33,10.1016/j.matchar.2018.06.036,FCC+L12+Cr23C6,,,357,,,T,0.0,0.0,0.08,0.0,0.0,0.0,0.0,0.0,0.17,0.17,0.08,0.0,0.0,0.17,0.0,0.0,0.0,0.0,0.0,0.0,0.0,0.0,0.0,0.0,0.0,0.0,0.33,0.0,0.0,0.0,0.0,0.0,0.0,0.0,0.0,0.0,0.0,0.0,0.0,0.0,0.0,0.0,0.0,0.0,0.0,0.0,0.0,0.0,0.0,7.939520000000001,8.33,2.130570475861957,49.95700000000001,52.08189575435633,,,,,
Al8Co17Cr17Cu8Fe17Ni33,10.1016/j.matchar.2018.06.036,FCC+L12+Cr23C6,,,365,,,T,0.0,0.0,0.08,0.0,0.0,0.0,0.0,0.0,0.17,0.17,0.08,0.0,0.0,0.17,0.0,0.0,0.0,0.0,0.0,0.0,0.0,0.0,0.0,0.0,0.0,0.0,0.33,0.0,0.0,0.0,0.0,0.0,0.0,0.0,0.0,0.0,0.0,0.0,0.0,0.0,0.0,0.0,0.0,0.0,0.0,0.0,0.0,0.0,0.0,7.939520000000001,8.33,2.130570475861957,49.95700000000001,52.08189575435633,,,,,
Al8Co17Cr17Cu8Fe17Ni33,10.1016/j.matchar.2018.06.036,FCC+L12,,,215,,,T,0.0,0.0,0.08,0.0,0.0,0.0,0.0,0.0,0.17,0.17,0.08,0.0,0.0,0.17,0.0,0.0,0.0,0.0,0.0,0.0,0.0,0.0,0.0,0.0,0.0,0.0,0.33,0.0,0.0,0.0,0.0,0.0,0.0,0.0,0.0,0.0,0.0,0.0,0.0,0.0,0.0,0.0,0.0,0.0,0.0,0.0,0.0,0.0,0.0,7.939520000000001,8.33,2.130570475861957,49.95700000000001,52.08189575435633,,,,,
CoCrFeNi,10.1016/j.matchar.2018.06.036,FCC,,,190,,,T,0.0,0.0,0.0,0.0,0.0,0.0,0.0,0.0,0.25,0.25,0.0,0.0,0.0,0.25,0.0,0.0,0.0,0.0,0.0,0.0,0.0,0.0,0.0,0.0,0.0,0.0,0.25,0.0,0.0,0.0,0.0,0.0,0.0,0.0,0.0,0.0,0.0,0.0,0.0,0.0,0.0,0.0,0.0,0.0,0.0,0.0,0.0,0.0,0.0,8.208,8.25,1.9681626390487152,47.72500000000002,0.048382931470433814,,,,,
Al4Co24Cr24Fe24Ni24,10.1016/j.matchar.2018.06.036,FCC,,,210,,,T,0.0,0.0,0.04,0.0,0.0,0.0,0.0,0.0,0.24,0.24,0.0,0.0,0.0,0.24,0.0,0.0,0.0,0.0,0.0,0.0,0.0,0.0,0.0,0.0,0.0,0.0,0.24,0.0,0.0,0.0,0.0,0.0,0.0,0.0,0.0,0.0,0.0,0.0,0.0,0.0,0.0,0.0,0.0,0.0,0.0,0.0,0.0,0.0,0.0,7.987679999999999,8.040000000000001,1.9970171513795678,47.664,56.61646450112705,,,,,
Al4Co24Cr24Fe24Ni24,10.1016/j.matchar.2018.06.036,FCC+L12+L21,,,645,,,T,0.0,0.0,0.04,0.0,0.0,0.0,0.0,0.0,0.24,0.24,0.0,0.0,0.0,0.24,0.0,0.0,0.0,0.0,0.0,0.0,0.0,0.0,0.0,0.0,0.0,0.0,0.24,0.0,0.0,0.0,0.0,0.0,0.0,0.0,0.0,0.0,0.0,0.0,0.0,0.0,0.0,0.0,0.0,0.0,0.0,0.0,0.0,0.0,0.0,7.987679999999999,8.040000000000001,1.9970171513795678,47.664,56.61646450112705,,,,,
Al4Co24Cr24Fe24Ni24,10.1016/j.matchar.2018.06.036,FCC+L12+L21,,,1005,,,T,0.0,0.0,0.04,0.0,0.0,0.0,0.0,0.0,0.24,0.24,0.0,0.0,0.0,0.24,0.0,0.0,0.0,0.0,0.0,0.0,0.0,0.0,0.0,0.0,0.0,0.0,0.24,0.0,0.0,0.0,0.0,0.0,0.0,0.0,0.0,0.0,0.0,0.0,0.0,0.0,0.0,0.0,0.0,0.0,0.0,0.0,0.0,0.0,0.0,7.987679999999999,8.040000000000001,1.9970171513795678,47.664,56.61646450112705,,,,,
CoCrFeMnNi,10.1016/j.matchar.2018.06.036,FCC,,,243,,,T,0.0,0.0,0.0,0.0,0.0,0.0,0.0,0.0,0.2,0.2,0.0,0.0,0.0,0.2,0.0,0.0,0.0,0.0,0.0,0.0,0.0,0.0,0.2,0.0,0.0,0.0,0.2,0.0,0.0,0.0,0.0,0.0,0.0,0.0,0.0,0.0,0.0,0.0,0.0,0.0,0.0,0.0,0.0,0.0,0.0,0.0,0.0,0.0,0.0,8.0604,8.0,2.1200523388943413,71.54,0.024970834506853574,,,,,
CoCrFeMnNi,10.1016/j.matchar.2018.06.036,FCC,,,249,,,T,0.0,0.0,0.0,0.0,0.0,0.0,0.0,0.0,0.2,0.2,0.0,0.0,0.0,0.2,0.0,0.0,0.0,0.0,0.0,0.0,0.0,0.0,0.2,0.0,0.0,0.0,0.2,0.0,0.0,0.0,0.0,0.0,0.0,0.0,0.0,0.0,0.0,0.0,0.0,0.0,0.0,0.0,0.0,0.0,0.0,0.0,0.0,0.0,0.0,8.0604,8.0,2.1200523388943413,71.54,0.024970834506853574,,,,,
Co17Cr17Fe17Mn17Ni17C2,10.1016/j.matchar.2018.06.036,FCC+carbide,,,446,,,T,0.0,0.0,0.0,0.0,0.0,0.0,0.022988505747126436,0.0,0.19540229885057472,0.19540229885057472,0.0,0.0,0.0,0.19540229885057472,0.0,0.0,0.0,0.0,0.0,0.0,0.0,0.0,0.19540229885057472,0.0,0.0,0.0,0.19540229885057472,0.0,0.0,0.0,0.0,0.0,0.0,0.0,0.0,0.0,0.0,0.0,0.0,0.0,0.0,0.0,0.0,0.0,0.0,0.0,0.0,0.0,0.0,,,,,,,,,,
Co17Cr17Fe17Mn17Ni17C2,10.1016/j.matchar.2018.06.036,FCC+carbide,,,581,,,T,0.0,0.0,0.0,0.0,0.0,0.0,0.022988505747126436,0.0,0.19540229885057472,0.19540229885057472,0.0,0.0,0.0,0.19540229885057472,0.0,0.0,0.0,0.0,0.0,0.0,0.0,0.0,0.19540229885057472,0.0,0.0,0.0,0.19540229885057472,0.0,0.0,0.0,0.0,0.0,0.0,0.0,0.0,0.0,0.0,0.0,0.0,0.0,0.0,0.0,0.0,0.0,0.0,0.0,0.0,0.0,0.0,,,,,,,,,,
CoCrFeMnNi,10.1016/j.matchar.2018.06.036,FCC,,,370,,,T,0.0,0.0,0.0,0.0,0.0,0.0,0.0,0.0,0.2,0.2,0.0,0.0,0.0,0.2,0.0,0.0,0.0,0.0,0.0,0.0,0.0,0.0,0.2,0.0,0.0,0.0,0.2,0.0,0.0,0.0,0.0,0.0,0.0,0.0,0.0,0.0,0.0,0.0,0.0,0.0,0.0,0.0,0.0,0.0,0.0,0.0,0.0,0.0,0.0,8.0604,8.0,2.1200523388943413,71.54,0.024970834506853574,,,,,
Co10Cr10Fe50Mn30,10.1016/j.matchar.2018.06.036,FCC+hcp,,,250,,,T,0.0,0.0,0.0,0.0,0.0,0.0,0.0,0.0,0.1,0.1,0.0,0.0,0.0,0.5,0.0,0.0,0.0,0.0,0.0,0.0,0.0,0.0,0.3,0.0,0.0,0.0,0.0,0.0,0.0,0.0,0.0,0.0,0.0,0.0,0.0,0.0,0.0,0.0,0.0,0.0,0.0,0.0,0.0,0.0,0.0,0.0,0.0,0.0,0.0,7.7829999999999995,7.6,2.2111959287531806,85.19000000000001,0.07732040762062029,,,,,
Co10Cr10Fe50Mn30,10.1016/j.matchar.2018.06.036,FCC+hcp,,,330,,,T,0.0,0.0,0.0,0.0,0.0,0.0,0.0,0.0,0.1,0.1,0.0,0.0,0.0,0.5,0.0,0.0,0.0,0.0,0.0,0.0,0.0,0.0,0.3,0.0,0.0,0.0,0.0,0.0,0.0,0.0,0.0,0.0,0.0,0.0,0.0,0.0,0.0,0.0,0.0,0.0,0.0,0.0,0.0,0.0,0.0,0.0,0.0,0.0,0.0,7.7829999999999995,7.6,2.2111959287531806,85.19000000000001,0.07732040762062029,,,,,
Co10Cr10Fe50Mn30,10.1016/j.matchar.2018.06.036,FCC+hcp,,,280,,,T,0.0,0.0,0.0,0.0,0.0,0.0,0.0,0.0,0.1,0.1,0.0,0.0,0.0,0.5,0.0,0.0,0.0,0.0,0.0,0.0,0.0,0.0,0.3,0.0,0.0,0.0,0.0,0.0,0.0,0.0,0.0,0.0,0.0,0.0,0.0,0.0,0.0,0.0,0.0,0.0,0.0,0.0,0.0,0.0,0.0,0.0,0.0,0.0,0.0,7.7829999999999995,7.6,2.2111959287531806,85.19000000000001,0.07732040762062029,,,,,
Co10Cr10Fe50Mn30,10.1016/j.matchar.2018.06.036,FCC+hcp,,,350,,,T,0.0,0.0,0.0,0.0,0.0,0.0,0.0,0.0,0.1,0.1,0.0,0.0,0.0,0.5,0.0,0.0,0.0,0.0,0.0,0.0,0.0,0.0,0.3,0.0,0.0,0.0,0.0,0.0,0.0,0.0,0.0,0.0,0.0,0.0,0.0,0.0,0.0,0.0,0.0,0.0,0.0,0.0,0.0,0.0,0.0,0.0,0.0,0.0,0.0,7.7829999999999995,7.6,2.2111959287531806,85.19000000000001,0.07732040762062029,,,,,
Co10Cr10Fe50Mn30,10.1016/j.matchar.2018.06.036,FCC+hcp,,,298,,,T,0.0,0.0,0.0,0.0,0.0,0.0,0.0,0.0,0.1,0.1,0.0,0.0,0.0,0.5,0.0,0.0,0.0,0.0,0.0,0.0,0.0,0.0,0.3,0.0,0.0,0.0,0.0,0.0,0.0,0.0,0.0,0.0,0.0,0.0,0.0,0.0,0.0,0.0,0.0,0.0,0.0,0.0,0.0,0.0,0.0,0.0,0.0,0.0,0.0,7.7829999999999995,7.6,2.2111959287531806,85.19000000000001,0.07732040762062029,,,,,
Co10Cr10Fe50Mn30,10.1016/j.matchar.2018.06.036,FCC+hcp,,,400,,,T,0.0,0.0,0.0,0.0,0.0,0.0,0.0,0.0,0.1,0.1,0.0,0.0,0.0,0.5,0.0,0.0,0.0,0.0,0.0,0.0,0.0,0.0,0.3,0.0,0.0,0.0,0.0,0.0,0.0,0.0,0.0,0.0,0.0,0.0,0.0,0.0,0.0,0.0,0.0,0.0,0.0,0.0,0.0,0.0,0.0,0.0,0.0,0.0,0.0,7.7829999999999995,7.6,2.2111959287531806,85.19000000000001,0.07732040762062029,,,,,
Al7Co23Cr23Fe23Ni23,10.1016/j.matchar.2018.06.036,FCC+B2,,,860,,,T,0.0,0.0,0.0707070707070707,0.0,0.0,0.0,0.0,0.0,0.23232323232323232,0.23232323232323232,0.0,0.0,0.0,0.23232323232323232,0.0,0.0,0.0,0.0,0.0,0.0,0.0,0.0,0.0,0.0,0.0,0.0,0.23232323232323232,0.0,0.0,0.0,0.0,0.0,0.0,0.0,0.0,0.0,0.0,0.0,0.0,0.0,0.0,0.0,0.0,0.0,0.0,0.0,0.0,0.0,0.0,7.818545454545454,7.878787878787879,2.019663767013675,47.61717171717173,110.94690792826951,,,,,
Al7Co23Cr23Fe23Ni23,10.1016/j.matchar.2018.06.036,FCC+B2,,,690,,,T,0.0,0.0,0.0707070707070707,0.0,0.0,0.0,0.0,0.0,0.23232323232323232,0.23232323232323232,0.0,0.0,0.0,0.23232323232323232,0.0,0.0,0.0,0.0,0.0,0.0,0.0,0.0,0.0,0.0,0.0,0.0,0.23232323232323232,0.0,0.0,0.0,0.0,0.0,0.0,0.0,0.0,0.0,0.0,0.0,0.0,0.0,0.0,0.0,0.0,0.0,0.0,0.0,0.0,0.0,0.0,7.818545454545454,7.878787878787879,2.019663767013675,47.61717171717173,110.94690792826951,,,,,
Al7Co23Cr23Fe23Ni23,10.1016/j.matchar.2018.06.036,FCC+B2,,,550,,,T,0.0,0.0,0.0707070707070707,0.0,0.0,0.0,0.0,0.0,0.23232323232323232,0.23232323232323232,0.0,0.0,0.0,0.23232323232323232,0.0,0.0,0.0,0.0,0.0,0.0,0.0,0.0,0.0,0.0,0.0,0.0,0.23232323232323232,0.0,0.0,0.0,0.0,0.0,0.0,0.0,0.0,0.0,0.0,0.0,0.0,0.0,0.0,0.0,0.0,0.0,0.0,0.0,0.0,0.0,0.0,7.818545454545454,7.878787878787879,2.019663767013675,47.61717171717173,110.94690792826951,,,,,
Al7Co23Cr23Fe23Ni23,10.1016/j.matchar.2018.06.036,FCC,,,260,,,T,0.0,0.0,0.0707070707070707,0.0,0.0,0.0,0.0,0.0,0.23232323232323232,0.23232323232323232,0.0,0.0,0.0,0.23232323232323232,0.0,0.0,0.0,0.0,0.0,0.0,0.0,0.0,0.0,0.0,0.0,0.0,0.23232323232323232,0.0,0.0,0.0,0.0,0.0,0.0,0.0,0.0,0.0,0.0,0.0,0.0,0.0,0.0,0.0,0.0,0.0,0.0,0.0,0.0,0.0,0.0,7.818545454545454,7.878787878787879,2.019663767013675,47.61717171717173,110.94690792826951,,,,,
Al7Co23Cr23Fe23Ni23,10.1016/j.matchar.2018.06.036,FCC,,,159,,,T,0.0,0.0,0.0707070707070707,0.0,0.0,0.0,0.0,0.0,0.23232323232323232,0.23232323232323232,0.0,0.0,0.0,0.23232323232323232,0.0,0.0,0.0,0.0,0.0,0.0,0.0,0.0,0.0,0.0,0.0,0.0,0.23232323232323232,0.0,0.0,0.0,0.0,0.0,0.0,0.0,0.0,0.0,0.0,0.0,0.0,0.0,0.0,0.0,0.0,0.0,0.0,0.0,0.0,0.0,0.0,7.818545454545454,7.878787878787879,2.019663767013675,47.61717171717173,110.94690792826951,,,,,
Al7Co23Cr23Fe23Ni23,10.1016/j.matchar.2018.06.036,FCC+B2,,,215,,,T,0.0,0.0,0.0707070707070707,0.0,0.0,0.0,0.0,0.0,0.23232323232323232,0.23232323232323232,0.0,0.0,0.0,0.23232323232323232,0.0,0.0,0.0,0.0,0.0,0.0,0.0,0.0,0.0,0.0,0.0,0.0,0.23232323232323232,0.0,0.0,0.0,0.0,0.0,0.0,0.0,0.0,0.0,0.0,0.0,0.0,0.0,0.0,0.0,0.0,0.0,0.0,0.0,0.0,0.0,0.0,7.818545454545454,7.878787878787879,2.019663767013675,47.61717171717173,110.94690792826951,,,,,
Al7Co23Cr23Fe23Ni23,10.1016/j.matchar.2018.06.036,FCC+L12,,,285,,,T,0.0,0.0,0.0707070707070707,0.0,0.0,0.0,0.0,0.0,0.23232323232323232,0.23232323232323232,0.0,0.0,0.0,0.23232323232323232,0.0,0.0,0.0,0.0,0.0,0.0,0.0,0.0,0.0,0.0,0.0,0.0,0.23232323232323232,0.0,0.0,0.0,0.0,0.0,0.0,0.0,0.0,0.0,0.0,0.0,0.0,0.0,0.0,0.0,0.0,0.0,0.0,0.0,0.0,0.0,0.0,7.818545454545454,7.878787878787879,2.019663767013675,47.61717171717173,110.94690792826951,,,,,
Al7Co23Cr23Fe23Ni23,10.1016/j.matchar.2018.06.036,FCC,,,263,,,T,0.0,0.0,0.0707070707070707,0.0,0.0,0.0,0.0,0.0,0.23232323232323232,0.23232323232323232,0.0,0.0,0.0,0.23232323232323232,0.0,0.0,0.0,0.0,0.0,0.0,0.0,0.0,0.0,0.0,0.0,0.0,0.23232323232323232,0.0,0.0,0.0,0.0,0.0,0.0,0.0,0.0,0.0,0.0,0.0,0.0,0.0,0.0,0.0,0.0,0.0,0.0,0.0,0.0,0.0,0.0,7.818545454545454,7.878787878787879,2.019663767013675,47.61717171717173,110.94690792826951,,,,,
Al7Co23Cr23Fe23Ni23,10.1016/j.matchar.2018.06.036,FCC+L12+B2,,,490,,,T,0.0,0.0,0.0707070707070707,0.0,0.0,0.0,0.0,0.0,0.23232323232323232,0.23232323232323232,0.0,0.0,0.0,0.23232323232323232,0.0,0.0,0.0,0.0,0.0,0.0,0.0,0.0,0.0,0.0,0.0,0.0,0.23232323232323232,0.0,0.0,0.0,0.0,0.0,0.0,0.0,0.0,0.0,0.0,0.0,0.0,0.0,0.0,0.0,0.0,0.0,0.0,0.0,0.0,0.0,0.0,7.818545454545454,7.878787878787879,2.019663767013675,47.61717171717173,110.94690792826951,,,,,
Al7Co23Cr23Fe23Ni23,10.1016/j.matchar.2018.06.036,FCC+L12,,,175,,,T,0.0,0.0,0.0707070707070707,0.0,0.0,0.0,0.0,0.0,0.23232323232323232,0.23232323232323232,0.0,0.0,0.0,0.23232323232323232,0.0,0.0,0.0,0.0,0.0,0.0,0.0,0.0,0.0,0.0,0.0,0.0,0.23232323232323232,0.0,0.0,0.0,0.0,0.0,0.0,0.0,0.0,0.0,0.0,0.0,0.0,0.0,0.0,0.0,0.0,0.0,0.0,0.0,0.0,0.0,0.0,7.818545454545454,7.878787878787879,2.019663767013675,47.61717171717173,110.94690792826951,,,,,
Al7Co23Cr23Fe23Ni23,10.1016/j.matchar.2018.06.036,FCC+L12,,,305,,,T,0.0,0.0,0.0707070707070707,0.0,0.0,0.0,0.0,0.0,0.23232323232323232,0.23232323232323232,0.0,0.0,0.0,0.23232323232323232,0.0,0.0,0.0,0.0,0.0,0.0,0.0,0.0,0.0,0.0,0.0,0.0,0.23232323232323232,0.0,0.0,0.0,0.0,0.0,0.0,0.0,0.0,0.0,0.0,0.0,0.0,0.0,0.0,0.0,0.0,0.0,0.0,0.0,0.0,0.0,0.0,7.818545454545454,7.878787878787879,2.019663767013675,47.61717171717173,110.94690792826951,,,,,
Al7Co23Cr23Fe23Ni23,10.1016/j.matchar.2018.06.036,FCC+BCC,,,280,,,T,0.0,0.0,0.0707070707070707,0.0,0.0,0.0,0.0,0.0,0.23232323232323232,0.23232323232323232,0.0,0.0,0.0,0.23232323232323232,0.0,0.0,0.0,0.0,0.0,0.0,0.0,0.0,0.0,0.0,0.0,0.0,0.23232323232323232,0.0,0.0,0.0,0.0,0.0,0.0,0.0,0.0,0.0,0.0,0.0,0.0,0.0,0.0,0.0,0.0,0.0,0.0,0.0,0.0,0.0,0.0,7.818545454545454,7.878787878787879,2.019663767013675,47.61717171717173,110.94690792826951,,,,,
Al12Cr18Co18Fe36Ni18,10.1016/j.matchar.2018.06.036,BCC+B2,,,866,,,T,0.0,0.0,0.11764705882352941,0.0,0.0,0.0,0.0,0.0,0.17647058823529413,0.17647058823529413,0.0,0.0,0.0,0.35294117647058826,0.0,0.0,0.0,0.0,0.0,0.0,0.0,0.0,0.0,0.0,0.0,0.0,0.17647058823529413,0.0,0.0,0.0,0.0,0.0,0.0,0.0,0.0,0.0,0.0,0.0,0.0,0.0,0.0,0.0,0.0,0.0,0.0,0.0,0.0,0.0,0.0,7.501058823529412,7.588235294117648,2.0718732314657613,48.970588235294116,235.1429848262619,,,,,
Co35Cr15Fe20Mo10Ni20,10.1016/j.matchar.2018.06.036,FCC,,,350,,,T,0.0,0.0,0.0,0.0,0.0,0.0,0.0,0.0,0.35,0.15,0.0,0.0,0.0,0.2,0.0,0.0,0.0,0.0,0.0,0.0,0.0,0.0,0.0,0.1,0.0,0.0,0.2,0.0,0.0,0.0,0.0,0.0,0.0,0.0,0.0,0.0,0.0,0.0,0.0,0.0,0.0,0.0,0.0,0.0,0.0,0.0,0.0,0.0,0.0,8.5719,8.25,2.1021269686637445,50.605000000000004,157.9839109847163,,,,,
Co35Cr15Fe20Mo10Ni20,10.1016/j.matchar.2018.06.036,FCC+u,,,1311,,,T,0.0,0.0,0.0,0.0,0.0,0.0,0.0,0.0,0.35,0.15,0.0,0.0,0.0,0.2,0.0,0.0,0.0,0.0,0.0,0.0,0.0,0.0,0.0,0.1,0.0,0.0,0.2,0.0,0.0,0.0,0.0,0.0,0.0,0.0,0.0,0.0,0.0,0.0,0.0,0.0,0.0,0.0,0.0,0.0,0.0,0.0,0.0,0.0,0.0,8.5719,8.25,2.1021269686637445,50.605000000000004,157.9839109847163,,,,,
Co35Cr15Fe20Mo10Ni20,10.1016/j.matchar.2018.06.036,FCC+u,,,1212,,,T,0.0,0.0,0.0,0.0,0.0,0.0,0.0,0.0,0.35,0.15,0.0,0.0,0.0,0.2,0.0,0.0,0.0,0.0,0.0,0.0,0.0,0.0,0.0,0.1,0.0,0.0,0.2,0.0,0.0,0.0,0.0,0.0,0.0,0.0,0.0,0.0,0.0,0.0,0.0,0.0,0.0,0.0,0.0,0.0,0.0,0.0,0.0,0.0,0.0,8.5719,8.25,2.1021269686637445,50.605000000000004,157.9839109847163,,,,,
Co35Cr15Fe20Mo10Ni20,10.1016/j.matchar.2018.06.036,FCC+u,,,1028,,,T,0.0,0.0,0.0,0.0,0.0,0.0,0.0,0.0,0.35,0.15,0.0,0.0,0.0,0.2,0.0,0.0,0.0,0.0,0.0,0.0,0.0,0.0,0.0,0.1,0.0,0.0,0.2,0.0,0.0,0.0,0.0,0.0,0.0,0.0,0.0,0.0,0.0,0.0,0.0,0.0,0.0,0.0,0.0,0.0,0.0,0.0,0.0,0.0,0.0,8.5719,8.25,2.1021269686637445,50.605000000000004,157.9839109847163,,,,,
Co35Cr15Fe20Mo10Ni20,10.1016/j.matchar.2018.06.036,FCC+u,,,879,,,T,0.0,0.0,0.0,0.0,0.0,0.0,0.0,0.0,0.35,0.15,0.0,0.0,0.0,0.2,0.0,0.0,0.0,0.0,0.0,0.0,0.0,0.0,0.0,0.1,0.0,0.0,0.2,0.0,0.0,0.0,0.0,0.0,0.0,0.0,0.0,0.0,0.0,0.0,0.0,0.0,0.0,0.0,0.0,0.0,0.0,0.0,0.0,0.0,0.0,8.5719,8.25,2.1021269686637445,50.605000000000004,157.9839109847163,,,,,
Co35Cr15Fe20Mo10Ni20,10.1016/j.matchar.2018.06.036,FCC+u,,,799,,,T,0.0,0.0,0.0,0.0,0.0,0.0,0.0,0.0,0.35,0.15,0.0,0.0,0.0,0.2,0.0,0.0,0.0,0.0,0.0,0.0,0.0,0.0,0.0,0.1,0.0,0.0,0.2,0.0,0.0,0.0,0.0,0.0,0.0,0.0,0.0,0.0,0.0,0.0,0.0,0.0,0.0,0.0,0.0,0.0,0.0,0.0,0.0,0.0,0.0,8.5719,8.25,2.1021269686637445,50.605000000000004,157.9839109847163,,,,,
CoCrFeNi,10.1016/j.matchar.2018.06.036,FCC,,,155,,,T,0.0,0.0,0.0,0.0,0.0,0.0,0.0,0.0,0.25,0.25,0.0,0.0,0.0,0.25,0.0,0.0,0.0,0.0,0.0,0.0,0.0,0.0,0.0,0.0,0.0,0.0,0.25,0.0,0.0,0.0,0.0,0.0,0.0,0.0,0.0,0.0,0.0,0.0,0.0,0.0,0.0,0.0,0.0,0.0,0.0,0.0,0.0,0.0,0.0,8.208,8.25,1.9681626390487152,47.72500000000002,0.048382931470433814,,,,,
Co24Cr24Fe24Mo2Ni24,10.1016/j.matchar.2018.06.036,,,,198.8,,,T,0.0,0.0,0.0,0.0,0.0,0.0,0.0,0.0,0.24489795918367346,0.24489795918367346,0.0,0.0,0.0,0.24489795918367346,0.0,0.0,0.0,0.0,0.0,0.0,0.0,0.0,0.0,0.02040816326530612,0.0,0.0,0.24489795918367346,0.0,0.0,0.0,0.0,0.0,0.0,0.0,0.0,0.0,0.0,0.0,0.0,0.0,0.0,0.0,0.0,0.0,0.0,0.0,0.0,0.0,0.0,8.250285714285715,8.204081632653061,1.9740691906824883,48.09183673469391,13.764533195219116,,,,,
Co24Cr24Fe24Mo5Ni24,10.1016/j.matchar.2018.06.036,,,,254.7,,,T,0.0,0.0,0.0,0.0,0.0,0.0,0.0,0.0,0.2376237623762376,0.2376237623762376,0.0,0.0,0.0,0.2376237623762376,0.0,0.0,0.0,0.0,0.0,0.0,0.0,0.0,0.0,0.04950495049504951,0.0,0.0,0.2376237623762376,0.0,0.0,0.0,0.0,0.0,0.0,0.0,0.0,0.0,0.0,0.0,0.0,0.0,0.0,0.0,0.0,0.0,0.0,0.0,0.0,0.0,0.0,8.310574257425742,8.138613861386139,1.9825430309700696,48.61485148514855,63.56601276577567,,,,,
Co23Cr23Fe23Mo7Ni23,10.1016/j.matchar.2018.06.036,FCC+s,,,305.3,,,T,0.0,0.0,0.0,0.0,0.0,0.0,0.0,0.0,0.23232323232323232,0.23232323232323232,0.0,0.0,0.0,0.23232323232323232,0.0,0.0,0.0,0.0,0.0,0.0,0.0,0.0,0.0,0.0707070707070707,0.0,0.0,0.23232323232323232,0.0,0.0,0.0,0.0,0.0,0.0,0.0,0.0,0.0,0.0,0.0,0.0,0.0,0.0,0.0,0.0,0.0,0.0,0.0,0.0,0.0,0.0,8.35450505050505,8.09090909090909,1.9887570170912103,48.99595959595962,113.808341196342,,,,,
Co23Cr23Fe23Mo7Ni23,10.1016/j.matchar.2018.06.036,FCC+s+u,,,815.5,,,T,0.0,0.0,0.0,0.0,0.0,0.0,0.0,0.0,0.23232323232323232,0.23232323232323232,0.0,0.0,0.0,0.23232323232323232,0.0,0.0,0.0,0.0,0.0,0.0,0.0,0.0,0.0,0.0707070707070707,0.0,0.0,0.23232323232323232,0.0,0.0,0.0,0.0,0.0,0.0,0.0,0.0,0.0,0.0,0.0,0.0,0.0,0.0,0.0,0.0,0.0,0.0,0.0,0.0,0.0,0.0,8.35450505050505,8.09090909090909,1.9887570170912103,48.99595959595962,113.808341196342,,,,,
Co23Cr23Fe23Mo7Ni23,10.1016/j.matchar.2018.06.036,FCC+s+u,,,646.7,,,T,0.0,0.0,0.0,0.0,0.0,0.0,0.0,0.0,0.23232323232323232,0.23232323232323232,0.0,0.0,0.0,0.23232323232323232,0.0,0.0,0.0,0.0,0.0,0.0,0.0,0.0,0.0,0.0707070707070707,0.0,0.0,0.23232323232323232,0.0,0.0,0.0,0.0,0.0,0.0,0.0,0.0,0.0,0.0,0.0,0.0,0.0,0.0,0.0,0.0,0.0,0.0,0.0,0.0,0.0,0.0,8.35450505050505,8.09090909090909,1.9887570170912103,48.99595959595962,113.808341196342,,,,,
Co23Cr23Fe23Mo7Ni23,10.1016/j.matchar.2018.06.036,FCC+s+u,,,683.7,,,T,0.0,0.0,0.0,0.0,0.0,0.0,0.0,0.0,0.23232323232323232,0.23232323232323232,0.0,0.0,0.0,0.23232323232323232,0.0,0.0,0.0,0.0,0.0,0.0,0.0,0.0,0.0,0.0707070707070707,0.0,0.0,0.23232323232323232,0.0,0.0,0.0,0.0,0.0,0.0,0.0,0.0,0.0,0.0,0.0,0.0,0.0,0.0,0.0,0.0,0.0,0.0,0.0,0.0,0.0,0.0,8.35450505050505,8.09090909090909,1.9887570170912103,48.99595959595962,113.808341196342,,,,,
Al9Co18Cr18Cu18Fe18Ni18,10.1016/j.matchar.2018.06.036,FCC1+FCC2,,,1284,,,T,0.0,0.0,0.09090909090909091,0.0,0.0,0.0,0.0,0.0,0.18181818181818182,0.18181818181818182,0.18181818181818182,0.0,0.0,0.18181818181818182,0.0,0.0,0.0,0.0,0.0,0.0,0.0,0.0,0.0,0.0,0.0,0.0,0.18181818181818182,0.0,0.0,0.0,0.0,0.0,0.0,0.0,0.0,0.0,0.0,0.0,0.0,0.0,0.0,0.0,0.0,0.0,0.0,0.0,0.0,0.0,0.0,7.844,8.272727272727273,2.1576086956521734,47.527272727272745,87.89167283638963,,,,,
Al9Co18Cr18Cu18Fe18Ni18,10.1016/j.matchar.2018.06.036,FCC,,,1290,,,T,0.0,0.0,0.09090909090909091,0.0,0.0,0.0,0.0,0.0,0.18181818181818182,0.18181818181818182,0.18181818181818182,0.0,0.0,0.18181818181818182,0.0,0.0,0.0,0.0,0.0,0.0,0.0,0.0,0.0,0.0,0.0,0.0,0.18181818181818182,0.0,0.0,0.0,0.0,0.0,0.0,0.0,0.0,0.0,0.0,0.0,0.0,0.0,0.0,0.0,0.0,0.0,0.0,0.0,0.0,0.0,0.0,7.844,8.272727272727273,2.1576086956521734,47.527272727272745,87.89167283638963,,,,,
Al9Co18Cr18Cu18Fe18Ni18,10.1016/j.matchar.2018.06.036,FCC1+FCC2,,,650,,,T,0.0,0.0,0.09090909090909091,0.0,0.0,0.0,0.0,0.0,0.18181818181818182,0.18181818181818182,0.18181818181818182,0.0,0.0,0.18181818181818182,0.0,0.0,0.0,0.0,0.0,0.0,0.0,0.0,0.0,0.0,0.0,0.0,0.18181818181818182,0.0,0.0,0.0,0.0,0.0,0.0,0.0,0.0,0.0,0.0,0.0,0.0,0.0,0.0,0.0,0.0,0.0,0.0,0.0,0.0,0.0,0.0,7.844,8.272727272727273,2.1576086956521734,47.527272727272745,87.89167283638963,,,,,
AlCoCrCuFeNi,10.1016/j.matchar.2018.06.036,BCC+FCC1+FCC2,,,790,,,T,0.0,0.0,0.16666666666666669,0.0,0.0,0.0,0.0,0.0,0.16666666666666669,0.16666666666666669,0.16666666666666669,0.0,0.0,0.16666666666666669,0.0,0.0,0.0,0.0,0.0,0.0,0.0,0.0,0.0,0.0,0.0,0.0,0.16666666666666669,0.0,0.0,0.0,0.0,0.0,0.0,0.0,0.0,0.0,0.0,0.0,0.0,0.0,0.0,0.0,0.0,0.0,0.0,0.0,0.0,0.0,0.0,7.415333333333334,7.833333333333335,2.2111959287531815,47.416666666666686,125.09779128653624,,,,,
AlCoCrCuFeNi,10.1016/j.matchar.2018.06.036,BCC+FCC1+FCC2+s,,,1040,,,T,0.0,0.0,0.16666666666666669,0.0,0.0,0.0,0.0,0.0,0.16666666666666669,0.16666666666666669,0.16666666666666669,0.0,0.0,0.16666666666666669,0.0,0.0,0.0,0.0,0.0,0.0,0.0,0.0,0.0,0.0,0.0,0.0,0.16666666666666669,0.0,0.0,0.0,0.0,0.0,0.0,0.0,0.0,0.0,0.0,0.0,0.0,0.0,0.0,0.0,0.0,0.0,0.0,0.0,0.0,0.0,0.0,7.415333333333334,7.833333333333335,2.2111959287531815,47.416666666666686,125.09779128653624,,,,,
CoCrFeMnNi,10.1016/j.matchar.2018.06.036,FCC,,,209,,,T,0.0,0.0,0.0,0.0,0.0,0.0,0.0,0.0,0.2,0.2,0.0,0.0,0.0,0.2,0.0,0.0,0.0,0.0,0.0,0.0,0.0,0.0,0.2,0.0,0.0,0.0,0.2,0.0,0.0,0.0,0.0,0.0,0.0,0.0,0.0,0.0,0.0,0.0,0.0,0.0,0.0,0.0,0.0,0.0,0.0,0.0,0.0,0.0,0.0,8.0604,8.0,2.1200523388943413,71.54,0.024970834506853574,,,,,
Al7Co23Cr23Fe23Ni23,10.1016/j.matchar.2018.06.036,FCC,,,210,,,T,0.0,0.0,0.0707070707070707,0.0,0.0,0.0,0.0,0.0,0.23232323232323232,0.23232323232323232,0.0,0.0,0.0,0.23232323232323232,0.0,0.0,0.0,0.0,0.0,0.0,0.0,0.0,0.0,0.0,0.0,0.0,0.23232323232323232,0.0,0.0,0.0,0.0,0.0,0.0,0.0,0.0,0.0,0.0,0.0,0.0,0.0,0.0,0.0,0.0,0.0,0.0,0.0,0.0,0.0,0.0,7.818545454545454,7.878787878787879,2.019663767013675,47.61717171717173,110.94690792826951,,,,,
Al8Co23Cr23Fe23Ni23,10.1016/j.matchar.2018.06.036,FCC+BCC,,,242,,,T,0.0,0.0,0.08,0.0,0.0,0.0,0.0,0.0,0.23,0.23,0.0,0.0,0.0,0.23,0.0,0.0,0.0,0.0,0.0,0.0,0.0,0.0,0.0,0.0,0.0,0.0,0.23,0.0,0.0,0.0,0.0,0.0,0.0,0.0,0.0,0.0,0.0,0.0,0.0,0.0,0.0,0.0,0.0,0.0,0.0,0.0,0.0,0.0,0.0,7.767360000000001,7.83,2.0266043643114493,47.602999999999994,125.6959305279538,,,,,
Al9Co23Cr23Fe23Ni23,10.1016/j.matchar.2018.06.036,FCC+BCC,,,275,,,T,0.0,0.0,0.0891089108910891,0.0,0.0,0.0,0.0,0.0,0.22772277227722773,0.22772277227722773,0.0,0.0,0.0,0.22772277227722773,0.0,0.0,0.0,0.0,0.0,0.0,0.0,0.0,0.0,0.0,0.0,0.0,0.22772277227722773,0.0,0.0,0.0,0.0,0.0,0.0,0.0,0.0,0.0,0.0,0.0,0.0,0.0,0.0,0.0,0.0,0.0,0.0,0.0,0.0,0.0,0.0,7.717188118811881,7.782178217821783,2.0334473762322105,47.5891089108911,139.14527582343092,,,,,
Al10Co23Cr23Fe23Ni23,10.1016/j.matchar.2018.06.036,FCC+BCC,,,320,,,T,0.0,0.0,0.09803921568627451,0.0,0.0,0.0,0.0,0.0,0.22549019607843138,0.22549019607843138,0.0,0.0,0.0,0.22549019607843138,0.0,0.0,0.0,0.0,0.0,0.0,0.0,0.0,0.0,0.0,0.0,0.0,0.22549019607843138,0.0,0.0,0.0,0.0,0.0,0.0,0.0,0.0,0.0,0.0,0.0,0.0,0.0,0.0,0.0,0.0,0.0,0.0,0.0,0.0,0.0,0.0,7.668,7.735294117647059,2.0401948464963313,47.57549019607845,151.30553478690416,,,,,
Al11Co22Cr22Fe22Ni22,10.1016/j.matchar.2018.06.036,FCC+BCC,,,500,,,T,0.0,0.0,0.11111111111111112,0.0,0.0,0.0,0.0,0.0,0.22222222222222224,0.22222222222222224,0.0,0.0,0.0,0.22222222222222224,0.0,0.0,0.0,0.0,0.0,0.0,0.0,0.0,0.0,0.0,0.0,0.0,0.22222222222222224,0.0,0.0,0.0,0.0,0.0,0.0,0.0,0.0,0.0,0.0,0.0,0.0,0.0,0.0,0.0,0.0,0.0,0.0,0.0,0.0,0.0,0.0,7.596000000000001,7.666666666666667,2.050141242937853,47.555555555555586,167.2155459671209,,,,,
Al7Co23Cr23Fe23Ni23,10.1016/j.matchar.2018.06.036,FCC+BCC+B2,,,832,,,T,0.0,0.0,0.0707070707070707,0.0,0.0,0.0,0.0,0.0,0.23232323232323232,0.23232323232323232,0.0,0.0,0.0,0.23232323232323232,0.0,0.0,0.0,0.0,0.0,0.0,0.0,0.0,0.0,0.0,0.0,0.0,0.23232323232323232,0.0,0.0,0.0,0.0,0.0,0.0,0.0,0.0,0.0,0.0,0.0,0.0,0.0,0.0,0.0,0.0,0.0,0.0,0.0,0.0,0.0,0.0,7.818545454545454,7.878787878787879,2.019663767013675,47.61717171717173,110.94690792826951,,,,,
Al4Co19Cr19Cu4Fe19Ni37,10.1016/j.matchar.2018.06.036,FCC,,,719,,,T,0.0,0.0,0.0392156862745098,0.0,0.0,0.0,0.0,0.0,0.18627450980392157,0.18627450980392157,0.0392156862745098,0.0,0.0,0.18627450980392157,0.0,0.0,0.0,0.0,0.0,0.0,0.0,0.0,0.0,0.0,0.0,0.0,0.3627450980392157,0.0,0.0,0.0,0.0,0.0,0.0,0.0,0.0,0.0,0.0,0.0,0.0,0.0,0.0,0.0,0.0,0.0,0.0,0.0,0.0,0.0,0.0,8.145019607843137,8.46078431372549,2.0756223135421097,50.27745098039216,25.740162722864888,,,,,
Al4Co24Cr24Fe24Ni24,10.1016/j.matchar.2018.06.036,FCC,,,210,,,T,0.0,0.0,0.04,0.0,0.0,0.0,0.0,0.0,0.24,0.24,0.0,0.0,0.0,0.24,0.0,0.0,0.0,0.0,0.0,0.0,0.0,0.0,0.0,0.0,0.0,0.0,0.24,0.0,0.0,0.0,0.0,0.0,0.0,0.0,0.0,0.0,0.0,0.0,0.0,0.0,0.0,0.0,0.0,0.0,0.0,0.0,0.0,0.0,0.0,7.987679999999999,8.040000000000001,1.9970171513795678,47.664,56.61646450112705,,,,,
Al7Co23Cr23Fe23Ni23,10.1016/j.matchar.2018.06.036,FCC,,,260,,,T,0.0,0.0,0.0707070707070707,0.0,0.0,0.0,0.0,0.0,0.23232323232323232,0.23232323232323232,0.0,0.0,0.0,0.23232323232323232,0.0,0.0,0.0,0.0,0.0,0.0,0.0,0.0,0.0,0.0,0.0,0.0,0.23232323232323232,0.0,0.0,0.0,0.0,0.0,0.0,0.0,0.0,0.0,0.0,0.0,0.0,0.0,0.0,0.0,0.0,0.0,0.0,0.0,0.0,0.0,0.0,7.818545454545454,7.878787878787879,2.019663767013675,47.61717171717173,110.94690792826951,,,,,
Al7Co23Cr23Fe23Ni23,10.1016/j.matchar.2018.06.036,FCC,,,159,,,T,0.0,0.0,0.0707070707070707,0.0,0.0,0.0,0.0,0.0,0.23232323232323232,0.23232323232323232,0.0,0.0,0.0,0.23232323232323232,0.0,0.0,0.0,0.0,0.0,0.0,0.0,0.0,0.0,0.0,0.0,0.0,0.23232323232323232,0.0,0.0,0.0,0.0,0.0,0.0,0.0,0.0,0.0,0.0,0.0,0.0,0.0,0.0,0.0,0.0,0.0,0.0,0.0,0.0,0.0,0.0,7.818545454545454,7.878787878787879,2.019663767013675,47.61717171717173,110.94690792826951,,,,,
Al7Co23Cr23Fe23Ni23,10.1016/j.matchar.2018.06.036,FCC,,,210,,,T,0.0,0.0,0.0707070707070707,0.0,0.0,0.0,0.0,0.0,0.23232323232323232,0.23232323232323232,0.0,0.0,0.0,0.23232323232323232,0.0,0.0,0.0,0.0,0.0,0.0,0.0,0.0,0.0,0.0,0.0,0.0,0.23232323232323232,0.0,0.0,0.0,0.0,0.0,0.0,0.0,0.0,0.0,0.0,0.0,0.0,0.0,0.0,0.0,0.0,0.0,0.0,0.0,0.0,0.0,0.0,7.818545454545454,7.878787878787879,2.019663767013675,47.61717171717173,110.94690792826951,,,,,
Al9Co18Cr18Cu18Fe18Ni18,10.1016/j.matchar.2018.06.036,FCC,,,1290,,,T,0.0,0.0,0.09090909090909091,0.0,0.0,0.0,0.0,0.0,0.18181818181818182,0.18181818181818182,0.18181818181818182,0.0,0.0,0.18181818181818182,0.0,0.0,0.0,0.0,0.0,0.0,0.0,0.0,0.0,0.0,0.0,0.0,0.18181818181818182,0.0,0.0,0.0,0.0,0.0,0.0,0.0,0.0,0.0,0.0,0.0,0.0,0.0,0.0,0.0,0.0,0.0,0.0,0.0,0.0,0.0,0.0,7.844,8.272727272727273,2.1576086956521734,47.527272727272745,87.89167283638963,,,,,
Co35Cr15Fe20Mo10Ni20,10.1016/j.matchar.2018.06.036,FCC,,,350,,,T,0.0,0.0,0.0,0.0,0.0,0.0,0.0,0.0,0.35,0.15,0.0,0.0,0.0,0.2,0.0,0.0,0.0,0.0,0.0,0.0,0.0,0.0,0.0,0.1,0.0,0.0,0.2,0.0,0.0,0.0,0.0,0.0,0.0,0.0,0.0,0.0,0.0,0.0,0.0,0.0,0.0,0.0,0.0,0.0,0.0,0.0,0.0,0.0,0.0,8.5719,8.25,2.1021269686637445,50.605000000000004,157.9839109847163,,,,,
CoCrFeMnNi,10.1016/j.matchar.2018.06.036,FCC,,,243,,,T,0.0,0.0,0.0,0.0,0.0,0.0,0.0,0.0,0.2,0.2,0.0,0.0,0.0,0.2,0.0,0.0,0.0,0.0,0.0,0.0,0.0,0.0,0.2,0.0,0.0,0.0,0.2,0.0,0.0,0.0,0.0,0.0,0.0,0.0,0.0,0.0,0.0,0.0,0.0,0.0,0.0,0.0,0.0,0.0,0.0,0.0,0.0,0.0,0.0,8.0604,8.0,2.1200523388943413,71.54,0.024970834506853574,,,,,
CoCrFeMnNi,10.1016/j.matchar.2018.06.036,FCC,,,249,,,T,0.0,0.0,0.0,0.0,0.0,0.0,0.0,0.0,0.2,0.2,0.0,0.0,0.0,0.2,0.0,0.0,0.0,0.0,0.0,0.0,0.0,0.0,0.2,0.0,0.0,0.0,0.2,0.0,0.0,0.0,0.0,0.0,0.0,0.0,0.0,0.0,0.0,0.0,0.0,0.0,0.0,0.0,0.0,0.0,0.0,0.0,0.0,0.0,0.0,8.0604,8.0,2.1200523388943413,71.54,0.024970834506853574,,,,,
CoCrFeMnNi,10.1016/j.matchar.2018.06.036,FCC,,,370,,,T,0.0,0.0,0.0,0.0,0.0,0.0,0.0,0.0,0.2,0.2,0.0,0.0,0.0,0.2,0.0,0.0,0.0,0.0,0.0,0.0,0.0,0.0,0.2,0.0,0.0,0.0,0.2,0.0,0.0,0.0,0.0,0.0,0.0,0.0,0.0,0.0,0.0,0.0,0.0,0.0,0.0,0.0,0.0,0.0,0.0,0.0,0.0,0.0,0.0,8.0604,8.0,2.1200523388943413,71.54,0.024970834506853574,,,,,
CoCrFeMnNi,10.1016/j.matchar.2018.06.036,FCC,,,209,,,T,0.0,0.0,0.0,0.0,0.0,0.0,0.0,0.0,0.2,0.2,0.0,0.0,0.0,0.2,0.0,0.0,0.0,0.0,0.0,0.0,0.0,0.0,0.2,0.0,0.0,0.0,0.2,0.0,0.0,0.0,0.0,0.0,0.0,0.0,0.0,0.0,0.0,0.0,0.0,0.0,0.0,0.0,0.0,0.0,0.0,0.0,0.0,0.0,0.0,8.0604,8.0,2.1200523388943413,71.54,0.024970834506853574,,,,,
CoCrFeNi,10.1016/j.matchar.2018.06.036,FCC,,,190,,,T,0.0,0.0,0.0,0.0,0.0,0.0,0.0,0.0,0.25,0.25,0.0,0.0,0.0,0.25,0.0,0.0,0.0,0.0,0.0,0.0,0.0,0.0,0.0,0.0,0.0,0.0,0.25,0.0,0.0,0.0,0.0,0.0,0.0,0.0,0.0,0.0,0.0,0.0,0.0,0.0,0.0,0.0,0.0,0.0,0.0,0.0,0.0,0.0,0.0,8.208,8.25,1.9681626390487152,47.72500000000002,0.048382931470433814,,,,,
CoCrFeNi,10.1016/j.matchar.2018.06.036,FCC,,,155,,,T,0.0,0.0,0.0,0.0,0.0,0.0,0.0,0.0,0.25,0.25,0.0,0.0,0.0,0.25,0.0,0.0,0.0,0.0,0.0,0.0,0.0,0.0,0.0,0.0,0.0,0.0,0.25,0.0,0.0,0.0,0.0,0.0,0.0,0.0,0.0,0.0,0.0,0.0,0.0,0.0,0.0,0.0,0.0,0.0,0.0,0.0,0.0,0.0,0.0,8.208,8.25,1.9681626390487152,47.72500000000002,0.048382931470433814,,,,,
AlCoCrFeNi,10.1016/j.matchar.2018.06.036,BCC+B2,,,395,,,T,0.0,0.0,0.2,0.0,0.0,0.0,0.0,0.0,0.2,0.2,0.0,0.0,0.0,0.2,0.0,0.0,0.0,0.0,0.0,0.0,0.0,0.0,0.0,0.0,0.0,0.0,0.2,0.0,0.0,0.0,0.0,0.0,0.0,0.0,0.0,0.0,0.0,0.0,0.0,0.0,0.0,0.0,0.0,0.0,0.0,0.0,0.0,0.0,0.0,7.106400000000001,7.200000000000001,2.1200523388943413,47.420000000000016,218.00888479560197,,,,,
AlCoCrFeNi,10.1016/j.matchar.2018.06.036,BCC+B2+FCC+s,,,295,,,T,0.0,0.0,0.2,0.0,0.0,0.0,0.0,0.0,0.2,0.2,0.0,0.0,0.0,0.2,0.0,0.0,0.0,0.0,0.0,0.0,0.0,0.0,0.0,0.0,0.0,0.0,0.2,0.0,0.0,0.0,0.0,0.0,0.0,0.0,0.0,0.0,0.0,0.0,0.0,0.0,0.0,0.0,0.0,0.0,0.0,0.0,0.0,0.0,0.0,7.106400000000001,7.200000000000001,2.1200523388943413,47.420000000000016,218.00888479560197,,,,,
AlCoCrCuFeNi,10.1016/j.matchar.2018.06.036,BCC+FCC1+FCC2,,,350,,,T,0.0,0.0,0.16666666666666669,0.0,0.0,0.0,0.0,0.0,0.16666666666666669,0.16666666666666669,0.16666666666666669,0.0,0.0,0.16666666666666669,0.0,0.0,0.0,0.0,0.0,0.0,0.0,0.0,0.0,0.0,0.0,0.0,0.16666666666666669,0.0,0.0,0.0,0.0,0.0,0.0,0.0,0.0,0.0,0.0,0.0,0.0,0.0,0.0,0.0,0.0,0.0,0.0,0.0,0.0,0.0,0.0,7.415333333333334,7.833333333333335,2.2111959287531815,47.416666666666686,125.09779128653624,,,,,
AlCoCrCuFeNi,10.1016/j.matchar.2018.06.036,BCC+FCC1+FCC2+s,,,63,,,T,0.0,0.0,0.16666666666666669,0.0,0.0,0.0,0.0,0.0,0.16666666666666669,0.16666666666666669,0.16666666666666669,0.0,0.0,0.16666666666666669,0.0,0.0,0.0,0.0,0.0,0.0,0.0,0.0,0.0,0.0,0.0,0.0,0.16666666666666669,0.0,0.0,0.0,0.0,0.0,0.0,0.0,0.0,0.0,0.0,0.0,0.0,0.0,0.0,0.0,0.0,0.0,0.0,0.0,0.0,0.0,0.0,7.415333333333334,7.833333333333335,2.2111959287531815,47.416666666666686,125.09779128653624,,,,,
Al9Co18Cr18Cu18Fe18Ni18,10.1016/j.matchar.2018.06.036,FCC,,,180,,,T,0.0,0.0,0.09090909090909091,0.0,0.0,0.0,0.0,0.0,0.18181818181818182,0.18181818181818182,0.18181818181818182,0.0,0.0,0.18181818181818182,0.0,0.0,0.0,0.0,0.0,0.0,0.0,0.0,0.0,0.0,0.0,0.0,0.18181818181818182,0.0,0.0,0.0,0.0,0.0,0.0,0.0,0.0,0.0,0.0,0.0,0.0,0.0,0.0,0.0,0.0,0.0,0.0,0.0,0.0,0.0,0.0,7.844,8.272727272727273,2.1576086956521734,47.527272727272745,87.89167283638963,,,,,
