Repository: BrentVela/redesign_2_2_26

# ULTIMATE Alloy Redesign

This repo captures reproducible analysis artifacts for Dr. Karaman's ULTIMATE alloy redesign work.

## Status
- Inputs currently present: `1_find_stoich_props_parallel_for_Class.py`, `TC_Equilibrium_Module.py`, `make_trajectory.py`.
- Missing runtime dependencies: `strength_model` module and `SPACE_v0.par` data file.

## Quick Start
1. Add required inputs:
   - `SPACE_v0.par` (composition space dataset)
   - `strength_model.py` (Curtin model implementation)
2. Run properties extraction:
   - `python 1_find_stoich_props_parallel_for_Class.py`
3. Outputs are written to `CalcFiles/` and CSV files are produced.

File: featurize_database_for_cafer/codhem_featurized.csv (part 19 of 26)
Composition,doi,Phase,Density (g/cm3),Hardness (GPa),YS (MPa) at 23 C,YS (MPa) at 1000 C,YS (MPa) at 1200 C,Test Type,A,Ag,Al,Au,B,Be,C,Ca,Co,Cr,Cu,D,E,Fe,Ga,Gd,Hf,I,Ir,Li,M,Mg,Mn,Mo,N,Nb,Ni,O,P,Pb,Pd,Pt,Q,Re,Rh,S,Si,Sn,Sr,T,Ta,Ti,V,Vi,W,Y,Yb,Zn,Zr,Density_g_cc_ROM,VEC,Pugh_Ratio,Cauchy_Pressure,YS_1300C_MPa,Solidus_K_TC,Liquidus_K_TC,Solidus_C_TC,Liquidus_C_TC,THCD_25C_W_mK
Al9Co18Cr18Cu18Fe18Ni18,10.1016/j.matchar.2018.06.036,FCC1+FCC2,,,160,,,T,0.0,0.0,0.09090909090909091,0.0,0.0,0.0,0.0,0.0,0.18181818181818182,0.18181818181818182,0.18181818181818182,0.0,0.0,0.18181818181818182,0.0,0.0,0.0,0.0,0.0,0.0,0.0,0.0,0.0,0.0,0.0,0.0,0.18181818181818182,0.0,0.0,0.0,0.0,0.0,0.0,0.0,0.0,0.0,0.0,0.0,0.0,0.0,0.0,0.0,0.0,0.0,0.0,0.0,0.0,0.0,0.0,7.844,8.272727272727273,2.1576086956521734,47.527272727272745,87.89167283638963,,,,,
Al10Co25Cr8Fe15Ni36Ti6,10.1016/j.matchar.2018.06.036,FCC+L12+C1,,,487,,,T,0.0,0.0,0.1,0.0,0.0,0.0,0.0,0.0,0.25,0.08,0.0,0.0,0.0,0.15,0.0,0.0,0.0,0.0,0.0,0.0,0.0,0.0,0.0,0.0,0.0,0.0,0.36,0.0,0.0,0.0,0.0,0.0,0.0,0.0,0.0,0.0,0.0,0.0,0.0,0.0,0.0,0.06,0.0,0.0,0.0,0.0,0.0,0.0,0.0,7.72534,8.069999999999999,2.247311827956988,53.920000000000016,0.21423781243691922,,,,,
Al10Co25Cr8Fe15Ni36Ti6,10.1016/j.matchar.2018.06.036,FCC+L12+C1,,,486,,,T,0.0,0.0,0.1,0.0,0.0,0.0,0.0,0.0,0.25,0.08,0.0,0.0,0.0,0.15,0.0,0.0,0.0,0.0,0.0,0.0,0.0,0.0,0.0,0.0,0.0,0.0,0.36,0.0,0.0,0.0,0.0,0.0,0.0,0.0,0.0,0.0,0.0,0.0,0.0,0.0,0.0,0.06,0.0,0.0,0.0,0.0,0.0,0.0,0.0,7.72534,8.069999999999999,2.247311827956988,53.920000000000016,0.21423781243691922,,,,,
Al12Cr18Co18Fe36Ni18,10.1016/j.matchar.2018.06.036,BCC+B2,,,220,,,T,0.0,0.0,0.11764705882352941,0.0,0.0,0.0,0.0,0.0,0.17647058823529413,0.17647058823529413,0.0,0.0,0.0,0.35294117647058826,0.0,0.0,0.0,0.0,0.0,0.0,0.0,0.0,0.0,0.0,0.0,0.0,0.17647058823529413,0.0,0.0,0.0,0.0,0.0,0.0,0.0,0.0,0.0,0.0,0.0,0.0,0.0,0.0,0.0,0.0,0.0,0.0,0.0,0.0,0.0,0.0,7.501058823529412,7.588235294117648,2.0718732314657613,48.970588235294116,235.1429848262619,,,,,
Al9Co18Cr18Cu18Fe18Ni18,10.1016/j.matchar.2018.06.036,FCC,,,180,,,T,0.0,0.0,0.09090909090909091,0.0,0.0,0.0,0.0,0.0,0.18181818181818182,0.18181818181818182,0.18181818181818182,0.0,0.0,0.18181818181818182,0.0,0.0,0.0,0.0,0.0,0.0,0.0,0.0,0.0,0.0,0.0,0.0,0.18181818181818182,0.0,0.0,0.0,0.0,0.0,0.0,0.0,0.0,0.0,0.0,0.0,0.0,0.0,0.0,0.0,0.0,0.0,0.0,0.0,0.0,0.0,0.0,7.844,8.272727272727273,2.1576086956521734,47.527272727272745,87.89167283638963,,,,,
FeCoNiCrMn,10.1016/j.mtla.2019.100259,,,,209,,,T,0.0,0.0,0.0,0.0,0.0,0.0,0.0,0.0,0.2,0.2,0.0,0.0,0.0,0.2,0.0,0.0,0.0,0.0,0.0,0.0,0.0,0.0,0.2,0.0,0.0,0.0,0.2,0.0,0.0,0.0,0.0,0.0,0.0,0.0,0.0,0.0,0.0,0.0,0.0,0.0,0.0,0.0,0.0,0.0,0.0,0.0,0.0,0.0,0.0,8.0604,8.0,2.1200523388943413,71.54,0.024970834506853574,,,,,
(FeCoNiCrMn)80Al20,10.1016/j.mtla.2019.100259,,,,1174,,,T,0.0,0.0,0.8,0.0,0.0,0.0,0.0,0.0,0.04,0.04,0.0,0.0,0.0,0.04,0.0,0.0,0.0,0.0,0.0,0.0,0.0,0.0,0.04,0.0,0.0,0.0,0.04,0.0,0.0,0.0,0.0,0.0,0.0,0.0,0.0,0.0,0.0,0.0,0.0,0.0,0.0,0.0,0.0,0.0,0.0,0.0,0.0,0.0,0.0,3.7720800000000003,3.9999999999999996,2.776893091150369,51.26800000000002,,,,,,
CoCrFeNi,10.1016/j.mtla.2019.100259,,,,180,,,T,0.0,0.0,0.0,0.0,0.0,0.0,0.0,0.0,0.25,0.25,0.0,0.0,0.0,0.25,0.0,0.0,0.0,0.0,0.0,0.0,0.0,0.0,0.0,0.0,0.0,0.0,0.25,0.0,0.0,0.0,0.0,0.0,0.0,0.0,0.0,0.0,0.0,0.0,0.0,0.0,0.0,0.0,0.0,0.0,0.0,0.0,0.0,0.0,0.0,8.208,8.25,1.9681626390487152,47.72500000000002,0.048382931470433814,,,,,
CoCrFeNiMo0.3,10.1016/j.mtla.2019.100259,,,,300,,,T,0.0,0.0,0.0,0.0,0.0,0.0,0.0,0.0,0.23255813953488372,0.23255813953488372,0.0,0.0,0.0,0.23255813953488372,0.0,0.0,0.0,0.0,0.0,0.0,0.0,0.0,0.0,0.06976744186046512,0.0,0.0,0.23255813953488372,0.0,0.0,0.0,0.0,0.0,0.0,0.0,0.0,0.0,0.0,0.0,0.0,0.0,0.0,0.0,0.0,0.0,0.0,0.0,0.0,0.0,0.0,8.352558139534883,8.093023255813954,1.9884809215262778,48.979069767441885,111.39403437181497,,,,,
CoCrFeNi,10.1016/j.mtla.2019.100259,,,,147,,,T,0.0,0.0,0.0,0.0,0.0,0.0,0.0,0.0,0.25,0.25,0.0,0.0,0.0,0.25,0.0,0.0,0.0,0.0,0.0,0.0,0.0,0.0,0.0,0.0,0.0,0.0,0.25,0.0,0.0,0.0,0.0,0.0,0.0,0.0,0.0,0.0,0.0,0.0,0.0,0.0,0.0,0.0,0.0,0.0,0.0,0.0,0.0,0.0,0.0,8.208,8.25,1.9681626390487152,47.72500000000002,0.048382931470433814,,,,,
CoCrFeNiNb0.412,10.1016/j.mtla.2019.100259,,,,637,,,T,0.0,0.0,0.0,0.0,0.0,0.0,0.0,0.0,0.22665457842248413,0.22665457842248413,0.0,0.0,0.0,0.22665457842248413,0.0,0.0,0.0,0.0,0.0,0.0,0.0,0.0,0.0,0.0,0.0,0.09338168631006347,0.22665457842248413,0.0,0.0,0.0,0.0,0.0,0.0,0.0,0.0,0.0,0.0,0.0,0.0,0.0,0.0,0.0,0.0,0.0,0.0,0.0,0.0,0.0,0.0,8.241804170444242,7.9465095194922934,2.0903098220171388,55.01577515865824,337.2603860067641,,,,,
CoCrFeMnNi,10.1016/j.mtla.2019.100259,,,,230,,,C,0.0,0.0,0.0,0.0,0.0,0.0,0.0,0.0,0.2,0.2,0.0,0.0,0.0,0.2,0.0,0.0,0.0,0.0,0.0,0.0,0.0,0.0,0.2,0.0,0.0,0.0,0.2,0.0,0.0,0.0,0.0,0.0,0.0,0.0,0.0,0.0,0.0,0.0,0.0,0.0,0.0,0.0,0.0,0.0,0.0,0.0,0.0,0.0,0.0,8.0604,8.0,2.1200523388943413,71.54,0.024970834506853574,,,,,
CoCrFeMnNiV,10.1016/j.mtla.2019.100259,,,,1660,,,C,0.0,0.0,0.0,0.0,0.0,0.0,0.0,0.0,0.16666666666666666,0.16666666666666666,0.0,0.0,0.0,0.16666666666666666,0.0,0.0,0.0,0.0,0.0,0.0,0.0,0.0,0.16666666666666666,0.0,0.0,0.0,0.16666666666666666,0.0,0.0,0.0,0.0,0.0,0.0,0.0,0.0,0.0,0.0,0.0,0.0,0.0,0.0,0.0,0.16666666666666666,0.0,0.0,0.0,0.0,0.0,0.0,7.735333333333333,7.5,2.277632724107919,80.81666666666665,22.591123258504485,,,,,
CoCrFeNi,10.1016/j.mtla.2019.100259,,,,136,,,C,0.0,0.0,0.0,0.0,0.0,0.0,0.0,0.0,0.25,0.25,0.0,0.0,0.0,0.25,0.0,0.0,0.0,0.0,0.0,0.0,0.0,0.0,0.0,0.0,0.0,0.0,0.25,0.0,0.0,0.0,0.0,0.0,0.0,0.0,0.0,0.0,0.0,0.0,0.0,0.0,0.0,0.0,0.0,0.0,0.0,0.0,0.0,0.0,0.0,8.208,8.25,1.9681626390487152,47.72500000000002,0.048382931470433814,,,,,
CoCrFeNiTi0.5,10.1016/j.mtla.2019.100259,,,,877,,,C,0.0,0.0,0.0,0.0,0.0,0.0,0.0,0.0,0.2222222222222222,0.2222222222222222,0.0,0.0,0.0,0.2222222222222222,0.0,0.0,0.0,0.0,0.0,0.0,0.0,0.0,0.0,0.0,0.0,0.0,0.2222222222222222,0.0,0.0,0.0,0.0,0.0,0.0,0.0,0.0,0.0,0.0,0.0,0.0,0.0,0.0,0.1111111111111111,0.0,0.0,0.0,0.0,0.0,0.0,0.0,7.796666666666666,7.777777777777778,2.0128606187000346,50.82222222222224,187.60898212542298,,,,,
AlCoCrCuFeNi,10.1016/j.mtla.2019.100259,,,,1051,,,C,0.0,0.0,0.16666666666666669,0.0,0.0,0.0,0.0,0.0,0.16666666666666669,0.16666666666666669,0.16666666666666669,0.0,0.0,0.16666666666666669,0.0,0.0,0.0,0.0,0.0,0.0,0.0,0.0,0.0,0.0,0.0,0.0,0.16666666666666669,0.0,0.0,0.0,0.0,0.0,0.0,0.0,0.0,0.0,0.0,0.0,0.0,0.0,0.0,0.0,0.0,0.0,0.0,0.0,0.0,0.0,0.0,7.415333333333334,7.833333333333335,2.2111959287531815,47.416666666666686,125.09779128653624,,,,,
AlCoCrCuFeNiMo0.5,10.1016/j.mtla.2019.100259,,,,2751,,,C,0.0,0.0,0.15384615384615385,0.0,0.0,0.0,0.0,0.0,0.15384615384615385,0.15384615384615385,0.15384615384615385,0.0,0.0,0.15384615384615385,0.0,0.0,0.0,0.0,0.0,0.0,0.0,0.0,0.0,0.07692307692307693,0.0,0.0,0.15384615384615385,0.0,0.0,0.0,0.0,0.0,0.0,0.0,0.0,0.0,0.0,0.0,0.0,0.0,0.0,0.0,0.0,0.0,0.0,0.0,0.0,0.0,0.0,7.635692307692307,7.6923076923076925,2.217687074829932,48.823076923076925,300.02182535918485,,,,,
AlCoCrFeNi,10.1016/j.mtla.2019.100259,,,,1378.9,,,C,0.0,0.0,0.2,0.0,0.0,0.0,0.0,0.0,0.2,0.2,0.0,0.0,0.0,0.2,0.0,0.0,0.0,0.0,0.0,0.0,0.0,0.0,0.0,0.0,0.0,0.0,0.2,0.0,0.0,0.0,0.0,0.0,0.0,0.0,0.0,0.0,0.0,0.0,0.0,0.0,0.0,0.0,0.0,0.0,0.0,0.0,0.0,0.0,0.0,7.106400000000001,7.200000000000001,2.1200523388943413,47.420000000000016,218.00888479560197,,,,,
AlCoCrFeNiV,10.1016/j.mtla.2019.100259,,,,1726.5,,,C,0.0,0.0,0.16666666666666669,0.0,0.0,0.0,0.0,0.0,0.16666666666666669,0.16666666666666669,0.0,0.0,0.0,0.16666666666666669,0.0,0.0,0.0,0.0,0.0,0.0,0.0,0.0,0.0,0.0,0.0,0.0,0.16666666666666669,0.0,0.0,0.0,0.0,0.0,0.0,0.0,0.0,0.0,0.0,0.0,0.0,0.0,0.0,0.0,0.16666666666666669,0.0,0.0,0.0,0.0,0.0,0.0,6.940333333333334,6.833333333333334,2.27763272410792,60.716666666666654,230.1229755771472,,,,,
AlCoCrFeNi,10.1016/j.mtla.2019.100259,,,,1373,,,C,0.0,0.0,0.2,0.0,0.0,0.0,0.0,0.0,0.2,0.2,0.0,0.0,0.0,0.2,0.0,0.0,0.0,0.0,0.0,0.0,0.0,0.0,0.0,0.0,0.0,0.0,0.2,0.0,0.0,0.0,0.0,0.0,0.0,0.0,0.0,0.0,0.0,0.0,0.0,0.0,0.0,0.0,0.0,0.0,0.0,0.0,0.0,0.0,0.0,7.106400000000001,7.200000000000001,2.1200523388943413,47.420000000000016,218.00888479560197,,,,,
AlCoCrFeNb0.5Ni,10.1016/j.mtla.2019.100259,,,,2473,,,C,0.0,0.0,0.18181818181818182,0.0,0.0,0.0,0.0,0.0,0.18181818181818182,0.18181818181818182,0.0,0.0,0.0,0.18181818181818182,0.0,0.0,0.0,0.0,0.0,0.0,0.0,0.0,0.0,0.0,0.0,0.09090909090909091,0.18181818181818182,0.0,0.0,0.0,0.0,0.0,0.0,0.0,0.0,0.0,0.0,0.0,0.0,0.0,0.0,0.0,0.0,0.0,0.0,0.0,0.0,0.0,0.0,7.239454545454546,6.999999999999999,2.2391643280324294,54.54545454545456,382.44210866770175,,,,,
AlCoCrFeNi,10.1016/j.mtla.2019.100259,,,,1320,,,C,0.0,0.0,0.2,0.0,0.0,0.0,0.0,0.0,0.2,0.2,0.0,0.0,0.0,0.2,0.0,0.0,0.0,0.0,0.0,0.0,0.0,0.0,0.0,0.0,0.0,0.0,0.2,0.0,0.0,0.0,0.0,0.0,0.0,0.0,0.0,0.0,0.0,0.0,0.0,0.0,0.0,0.0,0.0,0.0,0.0,0.0,0.0,0.0,0.0,7.106400000000001,7.200000000000001,2.1200523388943413,47.420000000000016,218.00888479560197,,,,,
AlCoCrFeNiZr0.5,10.1016/j.mtla.2019.100259,,,,2250,,,C,0.0,0.0,0.18181818181818182,0.0,0.0,0.0,0.0,0.0,0.18181818181818182,0.18181818181818182,0.0,0.0,0.0,0.18181818181818182,0.0,0.0,0.0,0.0,0.0,0.0,0.0,0.0,0.0,0.0,0.0,0.0,0.18181818181818182,0.0,0.0,0.0,0.0,0.0,0.0,0.0,0.0,0.0,0.0,0.0,0.0,0.0,0.0,0.0,0.0,0.0,0.0,0.0,0.0,0.0,0.09090909090909091,7.053090909090909,6.909090909090908,2.168941461935092,48.936363636363666,562.4449307261165,,,,,
AlCoCrFeNi,10.1016/j.mtla.2019.100259,,,,1110,,,C,0.0,0.0,0.2,0.0,0.0,0.0,0.0,0.0,0.2,0.2,0.0,0.0,0.0,0.2,0.0,0.0,0.0,0.0,0.0,0.0,0.0,0.0,0.0,0.0,0.0,0.0,0.2,0.0,0.0,0.0,0.0,0.0,0.0,0.0,0.0,0.0,0.0,0.0,0.0,0.0,0.0,0.0,0.0,0.0,0.0,0.0,0.0,0.0,0.0,7.106400000000001,7.200000000000001,2.1200523388943413,47.420000000000016,218.00888479560197,,,,,
AlCoCrFeNiSi,10.1016/j.mtla.2019.100259,,,,2411,,,C,0.0,0.0,0.16666666666666666,0.0,0.0,0.0,0.0,0.0,0.16666666666666666,0.16666666666666666,0.0,0.0,0.0,0.16666666666666666,0.0,0.0,0.0,0.0,0.0,0.0,0.0,0.0,0.0,0.0,0.0,0.0,0.16666666666666666,0.0,0.0,0.0,0.0,0.0,0.0,0.0,0.0,0.0,0.16666666666666666,0.0,0.0,0.0,0.0,0.0,0.0,0.0,0.0,0.0,0.0,0.0,0.0,,,,,,,,,,
AlCoCrFeNi,10.1016/j.mtla.2019.100259,,,,1138,,,C,0.0,0.0,0.2,0.0,0.0,0.0,0.0,0.0,0.2,0.2,0.0,0.0,0.0,0.2,0.0,0.0,0.0,0.0,0.0,0.0,0.0,0.0,0.0,0.0,0.0,0.0,0.2,0.0,0.0,0.0,0.0,0.0,0.0,0.0,0.0,0.0,0.0,0.0,0.0,0.0,0.0,0.0,0.0,0.0,0.0,0.0,0.0,0.0,0.0,7.106400000000001,7.200000000000001,2.1200523388943413,47.420000000000016,218.00888479560197,,,,,
AlCoCrFeNiC1.5,10.1016/j.mtla.2019.100259,,,,1255,,,C,0.0,0.0,0.15384615384615385,0.0,0.0,0.0,0.23076923076923078,0.0,0.15384615384615385,0.15384615384615385,0.0,0.0,0.0,0.15384615384615385,0.0,0.0,0.0,0.0,0.0,0.0,0.0,0.0,0.0,0.0,0.0,0.0,0.15384615384615385,0.0,0.0,0.0,0.0,0.0,0.0,0.0,0.0,0.0,0.0,0.0,0.0,0.0,0.0,0.0,0.0,0.0,0.0,0.0,0.0,0.0,0.0,,,,,,,,,,
CoCoFeNiTi0.3,10.1016/j.msea.2019.138181,,,,540,,,T,0.0,0.0,0.0,0.0,0.0,0.0,0.0,0.0,0.4651162790697675,0.0,0.0,0.0,0.0,0.23255813953488375,0.0,0.0,0.0,0.0,0.0,0.0,0.0,0.0,0.0,0.0,0.0,0.0,0.23255813953488375,0.0,0.0,0.0,0.0,0.0,0.0,0.0,0.0,0.0,0.0,0.0,0.0,0.0,0.0,0.06976744186046513,0.0,0.0,0.0,0.0,0.0,0.0,0.0,8.356697674418605,8.651162790697676,2.3111931119311193,54.85581395348838,5.320727180171982,,,,,
Co0.5CoFeNi1.5Ti0.3,10.1016/j.msea.2019.138181,,,,586,,,T,0.0,0.0,0.0,0.0,0.0,0.0,0.0,0.0,0.3488372093023256,0.0,0.0,0.0,0.0,0.23255813953488372,0.0,0.0,0.0,0.0,0.0,0.0,0.0,0.0,0.0,0.0,0.0,0.0,0.3488372093023256,0.0,0.0,0.0,0.0,0.0,0.0,0.0,0.0,0.0,0.0,0.0,0.0,0.0,0.0,0.06976744186046512,0.0,0.0,0.0,0.0,0.0,0.0,0.0,8.357627906976743,8.767441860465116,2.295028524857377,56.62325581395349,0.052594755168335526,,,,,
CoFeNi2Ti0.3,10.1016/j.msea.2019.138181,,,,672,,,T,0.0,0.0,0.0,0.0,0.0,0.0,0.0,0.0,0.23255813953488372,0.0,0.0,0.0,0.0,0.23255813953488372,0.0,0.0,0.0,0.0,0.0,0.0,0.0,0.0,0.0,0.0,0.0,0.0,0.46511627906976744,0.0,0.0,0.0,0.0,0.0,0.0,0.0,0.0,0.0,0.0,0.0,0.0,0.0,0.0,0.06976744186046512,0.0,0.0,0.0,0.0,0.0,0.0,0.0,8.358558139534882,8.88372093023256,2.279060348319158,58.390697674418604,,,,,,
Al0.3CoCrFeNi,10.1016/j.msea.2019.03.010,,,,246,,,,0.0,0.0,0.06976744186046512,0.0,0.0,0.0,0.0,0.0,0.23255813953488372,0.23255813953488372,0.0,0.0,0.0,0.23255813953488372,0.0,0.0,0.0,0.0,0.0,0.0,0.0,0.0,0.0,0.0,0.0,0.0,0.23255813953488372,0.0,0.0,0.0,0.0,0.0,0.0,0.0,0.0,0.0,0.0,0.0,0.0,0.0,0.0,0.0,0.0,0.0,0.0,0.0,0.0,0.0,0.0,7.823720930232558,7.883720930232558,2.0189642596644783,47.61860465116281,109.4013305938485,,,,,
Al0.3CoCrFeNi,10.1016/j.msea.2019.03.010,,,,258,,,,0.0,0.0,0.06976744186046512,0.0,0.0,0.0,0.0,0.0,0.23255813953488372,0.23255813953488372,0.0,0.0,0.0,0.23255813953488372,0.0,0.0,0.0,0.0,0.0,0.0,0.0,0.0,0.0,0.0,0.0,0.0,0.23255813953488372,0.0,0.0,0.0,0.0,0.0,0.0,0.0,0.0,0.0,0.0,0.0,0.0,0.0,0.0,0.0,0.0,0.0,0.0,0.0,0.0,0.0,0.0,7.823720930232558,7.883720930232558,2.0189642596644783,47.61860465116281,109.4013305938485,,,,,
Al0.3CoCrFeNi,10.1016/j.msea.2019.03.010,,,,306,,,,0.0,0.0,0.06976744186046512,0.0,0.0,0.0,0.0,0.0,0.23255813953488372,0.23255813953488372,0.0,0.0,0.0,0.23255813953488372,0.0,0.0,0.0,0.0,0.0,0.0,0.0,0.0,0.0,0.0,0.0,0.0,0.23255813953488372,0.0,0.0,0.0,0.0,0.0,0.0,0.0,0.0,0.0,0.0,0.0,0.0,0.0,0.0,0.0,0.0,0.0,0.0,0.0,0.0,0.0,0.0,7.823720930232558,7.883720930232558,2.0189642596644783,47.61860465116281,109.4013305938485,,,,,
Al0.3CoCrFeNi,10.1016/j.msea.2019.03.010,,,,325,,,,0.0,0.0,0.06976744186046512,0.0,0.0,0.0,0.0,0.0,0.23255813953488372,0.23255813953488372,0.0,0.0,0.0,0.23255813953488372,0.0,0.0,0.0,0.0,0.0,0.0,0.0,0.0,0.0,0.0,0.0,0.0,0.23255813953488372,0.0,0.0,0.0,0.0,0.0,0.0,0.0,0.0,0.0,0.0,0.0,0.0,0.0,0.0,0.0,0.0,0.0,0.0,0.0,0.0,0.0,0.0,7.823720930232558,7.883720930232558,2.0189642596644783,47.61860465116281,109.4013305938485,,,,,
Al0.3CoCrFeNi,10.1016/j.msea.2019.03.010,,,,361,,,,0.0,0.0,0.06976744186046512,0.0,0.0,0.0,0.0,0.0,0.23255813953488372,0.23255813953488372,0.0,0.0,0.0,0.23255813953488372,0.0,0.0,0.0,0.0,0.0,0.0,0.0,0.0,0.0,0.0,0.0,0.0,0.23255813953488372,0.0,0.0,0.0,0.0,0.0,0.0,0.0,0.0,0.0,0.0,0.0,0.0,0.0,0.0,0.0,0.0,0.0,0.0,0.0,0.0,0.0,0.0,7.823720930232558,7.883720930232558,2.0189642596644783,47.61860465116281,109.4013305938485,,,,,
Al0.3CoCrFeNi,10.1016/j.msea.2019.03.010,,,,400,,,,0.0,0.0,0.06976744186046512,0.0,0.0,0.0,0.0,0.0,0.23255813953488372,0.23255813953488372,0.0,0.0,0.0,0.23255813953488372,0.0,0.0,0.0,0.0,0.0,0.0,0.0,0.0,0.0,0.0,0.0,0.0,0.23255813953488372,0.0,0.0,0.0,0.0,0.0,0.0,0.0,0.0,0.0,0.0,0.0,0.0,0.0,0.0,0.0,0.0,0.0,0.0,0.0,0.0,0.0,0.0,7.823720930232558,7.883720930232558,2.0189642596644783,47.61860465116281,109.4013305938485,,,,,
Ti40Al10V20Nb20Mo10,10.1016/j.msea.2019.03.054,BCC,6.102,,900,155.0,,,0.0,0.0,0.09999999999999998,0.0,0.0,0.0,0.0,0.0,0.0,0.0,0.0,0.0,0.0,0.0,0.0,0.0,0.0,0.0,0.0,0.0,0.0,0.0,0.0,0.09999999999999998,0.0,0.19999999999999996,0.0,0.0,0.0,0.0,0.0,0.0,0.0,0.0,0.0,0.0,0.0,0.0,0.0,0.0,0.0,0.3999999999999999,0.19999999999999996,0.0,0.0,0.0,0.0,0.0,0.0,6.036399999999999,4.499999999999999,2.9561403508771913,92.02999999999999,46.63798278570201,,,,,
Ti35Al15V20Nb20Mo10,10.1016/j.msea.2019.03.054,BCC,6.027,,971,160.0,,,0.0,0.0,0.15,0.0,0.0,0.0,0.0,0.0,0.0,0.0,0.0,0.0,0.0,0.0,0.0,0.0,0.0,0.0,0.0,0.0,0.0,0.0,0.0,0.1,0.0,0.2,0.0,0.0,0.0,0.0,0.0,0.0,0.0,0.0,0.0,0.0,0.0,0.0,0.0,0.0,0.0,0.35,0.2,0.0,0.0,0.0,0.0,0.0,0.0,5.9461,4.45,2.9889258028792907,90.56,44.290978830435414,,,,,
Ti30Al20V20Nb20Mo10,10.1016/j.msea.2019.03.054,BCC,5.876,,1187,180.0,,,0.0,0.0,0.2,0.0,0.0,0.0,0.0,0.0,0.0,0.0,0.0,0.0,0.0,0.0,0.0,0.0,0.0,0.0,0.0,0.0,0.0,0.0,0.0,0.1,0.0,0.2,0.0,0.0,0.0,0.0,0.0,0.0,0.0,0.0,0.0,0.0,0.0,0.0,0.0,0.0,0.0,0.3,0.2,0.0,0.0,0.0,0.0,0.0,0.0,5.8558,4.4,3.0223713646532446,89.09,42.01170789720504,,,,,
CoCrFeNiNb0.5,10.1016/j.jallcom.2018.10.138,FCC+Laves,,,1280,,,C,0.0,0.0,0.0,0.0,0.0,0.0,0.0,0.0,0.2222222222222222,0.2222222222222222,0.0,0.0,0.0,0.2222222222222222,0.0,0.0,0.0,0.0,0.0,0.0,0.0,0.0,0.0,0.0,0.0,0.1111111111111111,0.2222222222222222,0.0,0.0,0.0,0.0,0.0,0.0,0.0,0.0,0.0,0.0,0.0,0.0,0.0,0.0,0.0,0.0,0.0,0.0,0.0,0.0,0.0,0.0,8.248222222222221,7.888888888888888,2.114980050779833,56.40000000000002,406.1735132724984,,,,,
CoCrFeNiNb0.65,10.1016/j.jallcom.2018.10.138,FCC+Laves,,,1542,,,C,0.0,0.0,0.0,0.0,0.0,0.0,0.0,0.0,0.2150537634408602,0.2150537634408602,0.0,0.0,0.0,0.2150537634408602,0.0,0.0,0.0,0.0,0.0,0.0,0.0,0.0,0.0,0.0,0.0,0.13978494623655913,0.2150537634408602,0.0,0.0,0.0,0.0,0.0,0.0,0.0,0.0,0.0,0.0,0.0,0.0,0.0,0.0,0.0,0.0,0.0,0.0,0.0,0.0,0.0,0.0,8.258602150537634,7.795698924731182,2.155960028551034,58.63870967741936,509.72441147921694,,,,,
CoCrFeNiNb0.8,10.1016/j.jallcom.2018.10.138,FCC+Laves,,,1786,,,C,0.0,0.0,0.0,0.0,0.0,0.0,0.0,0.0,0.20833333333333334,0.20833333333333334,0.0,0.0,0.0,0.20833333333333334,0.0,0.0,0.0,0.0,0.0,0.0,0.0,0.0,0.0,0.0,0.0,0.16666666666666669,0.20833333333333334,0.0,0.0,0.0,0.0,0.0,0.0,0.0,0.0,0.0,0.0,0.0,0.0,0.0,0.0,0.0,0.0,0.0,0.0,0.0,0.0,0.0,0.0,8.268333333333334,7.708333333333333,2.1956445381102916,60.737500000000026,596.7907297484957,,,,,
Ti1.89CrNbV0.56,10.1016/j.matchar.2019.109980,BCC,6.17,,1020,,,T,0.0,0.0,0.0,0.0,0.0,0.0,0.0,0.0,0.0,0.2247191011235955,0.0,0.0,0.0,0.0,0.0,0.0,0.0,0.0,0.0,0.0,0.0,0.0,0.0,0.0,0.0,0.2247191011235955,0.0,0.0,0.0,0.0,0.0,0.0,0.0,0.0,0.0,0.0,0.0,0.0,0.0,0.0,0.0,0.42471910112359545,0.1258426966292135,0.0,0.0,0.0,0.0,0.0,0.0,6.215267415730337,4.799999999999999,2.4375259443752584,82.02606741573035,179.29294106636485,,,,,
HfNbTaTiZr,10.1016/j.matchar.2019.109980,BCC,9.89,,1438,,,T,0.0,0.0,0.0,0.0,0.0,0.0,0.0,0.0,0.0,0.0,0.0,0.0,0.0,0.0,0.0,0.0,0.2,0.0,0.0,0.0,0.0,0.0,0.0,0.0,0.0,0.2,0.0,0.0,0.0,0.0,0.0,0.0,0.0,0.0,0.0,0.0,0.0,0.0,0.0,0.0,0.2,0.2,0.0,0.0,0.0,0.0,0.0,0.0,0.2,9.9192,4.3999999999999995,3.091324200913243,85.12,33.26293412751387,,,,,
HfNbTaTiZr,10.1016/j.matchar.2019.109980,BCC,9.89,,1114,,,T,0.0,0.0,0.0,0.0,0.0,0.0,0.0,0.0,0.0,0.0,0.0,0.0,0.0,0.0,0.0,0.0,0.2,0.0,0.0,0.0,0.0,0.0,0.0,0.0,0.0,0.2,0.0,0.0,0.0,0.0,0.0,0.0,0.0,0.0,0.0,0.0,0.0,0.0,0.0,0.0,0.2,0.2,0.0,0.0,0.0,0.0,0.0,0.0,0.2,9.9192,4.3999999999999995,3.091324200913243,85.12,33.26293412751387,,,,,
Hf0.5Nb0.5Ta0.5Ti1.5Zr,10.1016/j.matchar.2019.109980,BCC,8.13,,903,,,T,0.0,0.0,0.0,0.0,0.0,0.0,0.0,0.0,0.0,0.0,0.0,0.0,0.0,0.0,0.0,0.0,0.125,0.0,0.0,0.0,0.0,0.0,0.0,0.0,0.0,0.125,0.0,0.0,0.0,0.0,0.0,0.0,0.0,0.0,0.0,0.0,0.0,0.0,0.0,0.0,0.125,0.375,0.0,0.0,0.0,0.0,0.0,0.0,0.25,8.141000000000002,4.25,2.8666666666666676,80.11250000000001,5.2341540712409635,,,,,
HfNb0.18Ta0.18Ti1.27Zr,10.1016/j.matchar.2019.109980,BCC,8.48,,540,,,T,0.0,0.0,0.0,0.0,0.0,0.0,0.0,0.0,0.0,0.0,0.0,0.0,0.0,0.0,0.0,0.0,0.27548209366391185,0.0,0.0,0.0,0.0,0.0,0.0,0.0,0.0,0.049586776859504134,0.0,0.0,0.0,0.0,0.0,0.0,0.0,0.0,0.0,0.0,0.0,0.0,0.0,0.0,0.049586776859504134,0.3498622589531681,0.0,0.0,0.0,0.0,0.0,0.0,0.27548209366391185,8.291851239669422,4.099173553719009,2.8767833981841764,73.03581267217632,,,,,,
AlCoCrFeNiTi0.5,10.1016/j.triboint.2018.10.012,BCC+B2,,,2260,,,,0.0,0.0,0.18181818181818182,0.0,0.0,0.0,0.0,0.0,0.18181818181818182,0.18181818181818182,0.0,0.0,0.0,0.18181818181818182,0.0,0.0,0.0,0.0,0.0,0.0,0.0,0.0,0.0,0.0,0.0,0.0,0.18181818181818182,0.0,0.0,0.0,0.0,0.0,0.0,0.0,0.0,0.0,0.0,0.0,0.0,0.0,0.0,0.09090909090909091,0.0,0.0,0.0,0.0,0.0,0.0,0.0,6.87,6.909090909090908,2.1463781184250075,49.98181818181821,223.10472826342686,,,,,
AlCoCrFeNiCu,10.1016/j.triboint.2018.10.012,BCC+B2,,,1170,,,,0.0,0.0,0.16666666666666669,0.0,0.0,0.0,0.0,0.0,0.16666666666666669,0.16666666666666669,0.16666666666666669,0.0,0.0,0.16666666666666669,0.0,0.0,0.0,0.0,0.0,0.0,0.0,0.0,0.0,0.0,0.0,0.0,0.16666666666666669,0.0,0.0,0.0,0.0,0.0,0.0,0.0,0.0,0.0,0.0,0.0,0.0,0.0,0.0,0.0,0.0,0.0,0.0,0.0,0.0,0.0,0.0,7.415333333333334,7.833333333333335,2.2111959287531815,47.416666666666686,125.09779128653624,,,,,
CrFeNiNb0.1Ti2,10.1016/j.msea.2019.138212,,,,1250,,,C,0.0,0.0,0.0,0.0,0.0,0.0,0.0,0.0,0.0,0.19607843137254904,0.0,0.0,0.0,0.19607843137254904,0.0,0.0,0.0,0.0,0.0,0.0,0.0,0.0,0.0,0.0,0.0,0.019607843137254905,0.19607843137254904,0.0,0.0,0.0,0.0,0.0,0.0,0.0,0.0,0.0,0.0,0.0,0.0,0.0,0.0,0.3921568627450981,0.0,0.0,0.0,0.0,0.0,0.0,0.0,6.627647058823531,6.372549019607844,2.074598677998112,60.250980392156876,352.950096583787,,,,,
CrFeNiNb0.1Ti3,10.1016/j.msea.2019.138212,,,,1450,,,C,0.0,0.0,0.0,0.0,0.0,0.0,0.0,0.0,0.0,0.1639344262295082,0.0,0.0,0.0,0.1639344262295082,0.0,0.0,0.0,0.0,0.0,0.0,0.0,0.0,0.0,0.0,0.0,0.01639344262295082,0.1639344262295082,0.0,0.0,0.0,0.0,0.0,0.0,0.0,0.0,0.0,0.0,0.0,0.0,0.0,0.0,0.49180327868852464,0.0,0.0,0.0,0.0,0.0,0.0,0.0,6.279836065573771,5.983606557377049,2.1283292978208235,62.7672131147541,227.6855700269687,,,,,
CrFeNiNb0.1Ti4,10.1016/j.msea.2019.138212,,,,2223,,,C,0.0,0.0,0.0,0.0,0.0,0.0,0.0,0.0,0.0,0.14084507042253522,0.0,0.0,0.0,0.14084507042253522,0.0,0.0,0.0,0.0,0.0,0.0,0.0,0.0,0.0,0.0,0.0,0.014084507042253523,0.14084507042253522,0.0,0.0,0.0,0.0,0.0,0.0,0.0,0.0,0.0,0.0,0.0,0.0,0.0,0.0,0.5633802816901409,0.0,0.0,0.0,0.0,0.0,0.0,0.0,6.03,5.704225352112676,2.168428470754052,64.57464788732396,138.33976776221508,,,,,
Zr20Ti20Cu20Ni20Be20,10.1016/j.intermet.2019.106561,,,135.0,2360,,,,0.0,0.0,0.0,0.0,0.0,0.2,0.0,0.0,0.0,0.0,0.2,0.0,0.0,0.0,0.0,0.0,0.0,0.0,0.0,0.0,0.0,0.0,0.0,0.0,0.0,0.0,0.2,0.0,0.0,0.0,0.0,0.0,0.0,0.0,0.0,0.0,0.0,0.0,0.0,0.0,0.0,0.2,0.0,0.0,0.0,0.0,0.0,0.0,0.2,,,,,,,,,,
Zr41.2Ti13.8Cu12.5Ni10Be22.5,10.1016/j.intermet.2019.106561,,,97.0,1850,,,,0.0,0.0,0.0,0.0,0.0,0.225,0.0,0.0,0.0,0.0,0.125,0.0,0.0,0.0,0.0,0.0,0.0,0.0,0.0,0.0,0.0,0.0,0.0,0.0,0.0,0.0,0.1,0.0,0.0,0.0,0.0,0.0,0.0,0.0,0.0,0.0,0.0,0.0,0.0,0.0,0.0,0.138,0.0,0.0,0.0,0.0,0.0,0.0,0.41200000000000003,,,,,,,,,,
Zr44Ti11Cu9.8Ni10.2Be25,10.1016/j.intermet.2019.106561,,,96.0,1810,,,,0.0,0.0,0.0,0.0,0.0,0.25,0.0,0.0,0.0,0.0,0.098,0.0,0.0,0.0,0.0,0.0,0.0,0.0,0.0,0.0,0.0,0.0,0.0,0.0,0.0,0.0,0.102,0.0,0.0,0.0,0.0,0.0,0.0,0.0,0.0,0.0,0.0,0.0,0.0,0.0,0.0,0.11,0.0,0.0,0.0,0.0,0.0,0.0,0.44,,,,,,,,,,
Zr46.75Ti8.25Cu7.5Ni10Be27.5,10.1016/j.intermet.2019.106561,,,100.0,1830,,,,0.0,0.0,0.0,0.0,0.0,0.275,0.0,0.0,0.0,0.0,0.075,0.0,0.0,0.0,0.0,0.0,0.0,0.0,0.0,0.0,0.0,0.0,0.0,0.0,0.0,0.0,0.1,0.0,0.0,0.0,0.0,0.0,0.0,0.0,0.0,0.0,0.0,0.0,0.0,0.0,0.0,0.0825,0.0,0.0,0.0,0.0,0.0,0.0,0.4675,,,,,,,,,,
Ti32.8Zr30.2Cu9Ni5.3Be22.7,10.1016/j.intermet.2019.106561,,,98.0,1830,,,,0.0,0.0,0.0,0.0,0.0,0.22699999999999998,0.0,0.0,0.0,0.0,0.09,0.0,0.0,0.0,0.0,0.0,0.0,0.0,0.0,0.0,0.0,0.0,0.0,0.0,0.0,0.0,0.053,0.0,0.0,0.0,0.0,0.0,0.0,0.0,0.0,0.0,0.0,0.0,0.0,0.0,0.0,0.32799999999999996,0.0,0.0,0.0,0.0,0.0,0.0,0.302,,,,,,,,,,
Ti40Zr25Cu12Ni3Be20,10.1016/j.intermet.2019.106561,,,93.0,1760,,,,0.0,0.0,0.0,0.0,0.0,0.2,0.0,0.0,0.0,0.0,0.12,0.0,0.0,0.0,0.0,0.0,0.0,0.0,0.0,0.0,0.0,0.0,0.0,0.0,0.0,0.0,0.03,0.0,0.0,0.0,0.0,0.0,0.0,0.0,0.0,0.0,0.0,0.0,0.0,0.0,0.0,0.4,0.0,0.0,0.0,0.0,0.0,0.0,0.25,,,,,,,,,,
Ti40Zr25Cu9Ni8Be18,10.1016/j.intermet.2019.106561,,,95.0,1720,,,,0.0,0.0,0.0,0.0,0.0,0.18,0.0,0.0,0.0,0.0,0.09,0.0,0.0,0.0,0.0,0.0,0.0,0.0,0.0,0.0,0.0,0.0,0.0,0.0,0.0,0.0,0.08,0.0,0.0,0.0,0.0,0.0,0.0,0.0,0.0,0.0,0.0,0.0,0.0,0.0,0.0,0.4,0.0,0.0,0.0,0.0,0.0,0.0,0.25,,,,,,,,,,
Ti60Zr5Cu9Ni8Be18,10.1016/j.intermet.2019.106561,,,106.0,2120,,,,0.0,0.0,0.0,0.0,0.0,0.18,0.0,0.0,0.0,0.0,0.09,0.0,0.0,0.0,0.0,0.0,0.0,0.0,0.0,0.0,0.0,0.0,0.0,0.0,0.0,0.0,0.08,0.0,0.0,0.0,0.0,0.0,0.0,0.0,0.0,0.0,0.0,0.0,0.0,0.0,0.0,0.6,0.0,0.0,0.0,0.0,0.0,0.0,0.05,,,,,,,,,,
Al1.5CoCrFeNiTi0.5,10.1016/j.jallcom.2019.07.100,,,,1566,,,C,0.0,0.0,0.25000000000000006,0.0,0.0,0.0,0.0,0.0,0.16666666666666669,0.16666666666666669,0.0,0.0,0.0,0.16666666666666669,0.0,0.0,0.0,0.0,0.0,0.0,0.0,0.0,0.0,0.0,0.0,0.0,0.16666666666666669,0.0,0.0,0.0,0.0,0.0,0.0,0.0,0.0,0.0,0.0,0.0,0.0,0.0,0.0,0.08333333333333334,0.0,0.0,0.0,0.0,0.0,0.0,0.0,6.5225,6.583333333333334,2.200450450450451,49.666666666666686,179.13049150306944,,,,,
CoCrCuFeNiTi0.8,10.1016/j.jallcom.2019.07.100,,,,1042,,,C,0.0,0.0,0.0,0.0,0.0,0.0,0.0,0.0,0.1724137931034483,0.1724137931034483,0.1724137931034483,0.0,0.0,0.1724137931034483,0.0,0.0,0.0,0.0,0.0,0.0,0.0,0.0,0.0,0.0,0.0,0.0,0.1724137931034483,0.0,0.0,0.0,0.0,0.0,0.0,0.0,0.0,0.0,0.0,0.0,0.0,0.0,0.0,0.13793103448275862,0.0,0.0,0.0,0.0,0.0,0.0,0.0,7.827034482758622,8.137931034482758,2.138959931798807,51.51379310344829,140.6152595643789,,,,,
CoCrCuFeNiTi1.0,10.1016/j.jallcom.2019.07.100,,,,1272,,,,0.0,0.0,0.0,0.0,0.0,0.0,0.0,0.0,0.16666666666666669,0.16666666666666669,0.16666666666666669,0.0,0.0,0.16666666666666669,0.0,0.0,0.0,0.0,0.0,0.0,0.0,0.0,0.0,0.0,0.0,0.0,0.16666666666666669,0.0,0.0,0.0,0.0,0.0,0.0,0.0,0.0,0.0,0.0,0.0,0.0,0.0,0.0,0.16666666666666669,0.0,0.0,0.0,0.0,0.0,0.0,0.0,7.716333333333335,8.000000000000002,2.1480562448304386,52.31666666666669,156.80192611116385,,,,,
AlC0.1CoCrFeNi,10.1016/j.jallcom.2019.07.100,,,,957,,,C,0.0,0.0,0.196078431372549,0.0,0.0,0.0,0.0196078431372549,0.0,0.196078431372549,0.196078431372549,0.0,0.0,0.0,0.196078431372549,0.0,0.0,0.0,0.0,0.0,0.0,0.0,0.0,0.0,0.0,0.0,0.0,0.196078431372549,0.0,0.0,0.0,0.0,0.0,0.0,0.0,0.0,0.0,0.0,0.0,0.0,0.0,0.0,0.0,0.0,0.0,0.0,0.0,0.0,0.0,0.0,,,,,,,,,,
AlC0.2CoCrFeNi,10.1016/j.jallcom.2019.07.100,,,,906,,,C,0.0,0.0,0.19230769230769232,0.0,0.0,0.0,0.03846153846153847,0.0,0.19230769230769232,0.19230769230769232,0.0,0.0,0.0,0.19230769230769232,0.0,0.0,0.0,0.0,0.0,0.0,0.0,0.0,0.0,0.0,0.0,0.0,0.19230769230769232,0.0,0.0,0.0,0.0,0.0,0.0,0.0,0.0,0.0,0.0,0.0,0.0,0.0,0.0,0.0,0.0,0.0,0.0,0.0,0.0,0.0,0.0,,,,,,,,,,
AlC0.3CoCrFeNi,10.1016/j.jallcom.2019.07.100,,,,867,,,C,0.0,0.0,0.18867924528301888,0.0,0.0,0.0,0.05660377358490566,0.0,0.18867924528301888,0.18867924528301888,0.0,0.0,0.0,0.18867924528301888,0.0,0.0,0.0,0.0,0.0,0.0,0.0,0.0,0.0,0.0,0.0,0.0,0.18867924528301888,0.0,0.0,0.0,0.0,0.0,0.0,0.0,0.0,0.0,0.0,0.0,0.0,0.0,0.0,0.0,0.0,0.0,0.0,0.0,0.0,0.0,0.0,,,,,,,,,,
AlC0.4CoCrFeNi,10.1016/j.jallcom.2019.07.100,,,,1056,,,C,0.0,0.0,0.18518518518518517,0.0,0.0,0.0,0.07407407407407407,0.0,0.18518518518518517,0.18518518518518517,0.0,0.0,0.0,0.18518518518518517,0.0,0.0,0.0,0.0,0.0,0.0,0.0,0.0,0.0,0.0,0.0,0.0,0.18518518518518517,0.0,0.0,0.0,0.0,0.0,0.0,0.0,0.0,0.0,0.0,0.0,0.0,0.0,0.0,0.0,0.0,0.0,0.0,0.0,0.0,0.0,0.0,,,,,,,,,,
AlC0.5CoCrFeNi,10.1016/j.jallcom.2019.07.100,,,,1060,,,C,0.0,0.0,0.18181818181818182,0.0,0.0,0.0,0.09090909090909091,0.0,0.18181818181818182,0.18181818181818182,0.0,0.0,0.0,0.18181818181818182,0.0,0.0,0.0,0.0,0.0,0.0,0.0,0.0,0.0,0.0,0.0,0.0,0.18181818181818182,0.0,0.0,0.0,0.0,0.0,0.0,0.0,0.0,0.0,0.0,0.0,0.0,0.0,0.0,0.0,0.0,0.0,0.0,0.0,0.0,0.0,0.0,,,,,,,,,,
AlCoCrFeNi,10.1016/j.jallcom.2019.07.100,,,,1300,,,C,0.0,0.0,0.2,0.0,0.0,0.0,0.0,0.0,0.2,0.2,0.0,0.0,0.0,0.2,0.0,0.0,0.0,0.0,0.0,0.0,0.0,0.0,0.0,0.0,0.0,0.0,0.2,0.0,0.0,0.0,0.0,0.0,0.0,0.0,0.0,0.0,0.0,0.0,0.0,0.0,0.0,0.0,0.0,0.0,0.0,0.0,0.0,0.0,0.0,7.106400000000001,7.200000000000001,2.1200523388943413,47.420000000000016,218.00888479560197,,,,,
Al0.8CoCrFeNiTi0.2,10.1016/j.jallcom.2019.07.100,,,,968,,,C,0.0,0.0,0.16,0.0,0.0,0.0,0.0,0.0,0.2,0.2,0.0,0.0,0.0,0.2,0.0,0.0,0.0,0.0,0.0,0.0,0.0,0.0,0.0,0.0,0.0,0.0,0.2,0.0,0.0,0.0,0.0,0.0,0.0,0.0,0.0,0.0,0.0,0.0,0.0,0.0,0.0,0.04,0.0,0.0,0.0,0.0,0.0,0.0,0.0,7.178640000000001,7.24,2.105691056910569,48.59600000000002,227.65742936865024,,,,,
Al0.5CoCrFeNiTi0.5,10.1016/j.jallcom.2019.07.100,,,,1100,,,C,0.0,0.0,0.1,0.0,0.0,0.0,0.0,0.0,0.2,0.2,0.0,0.0,0.0,0.2,0.0,0.0,0.0,0.0,0.0,0.0,0.0,0.0,0.0,0.0,0.0,0.0,0.2,0.0,0.0,0.0,0.0,0.0,0.0,0.0,0.0,0.0,0.0,0.0,0.0,0.0,0.0,0.1,0.0,0.0,0.0,0.0,0.0,0.0,0.0,7.287,7.300000000000001,2.0844616376531278,50.36,242.46784671286426,,,,,
AlCoCuFeNi,10.1016/j.jallcom.2019.07.100,,,,1060,,,C,0.0,0.0,0.2,0.0,0.0,0.0,0.0,0.0,0.2,0.0,0.2,0.0,0.0,0.2,0.0,0.0,0.0,0.0,0.0,0.0,0.0,0.0,0.0,0.0,0.0,0.0,0.2,0.0,0.0,0.0,0.0,0.0,0.0,0.0,0.0,0.0,0.0,0.0,0.0,0.0,0.0,0.0,0.0,0.0,0.0,0.0,0.0,0.0,0.0,7.4684,8.200000000000001,2.4788151481064866,51.880000000000024,2.480996641814069e-07,,,,,
AlCoCuFeNiCr,10.1016/j.jallcom.2019.07.100,,,,1285,,,C,0.0,0.0,0.16666666666666669,0.0,0.0,0.0,0.0,0.0,0.16666666666666669,0.16666666666666669,0.16666666666666669,0.0,0.0,0.16666666666666669,0.0,0.0,0.0,0.0,0.0,0.0,0.0,0.0,0.0,0.0,0.0,0.0,0.16666666666666669,0.0,0.0,0.0,0.0,0.0,0.0,0.0,0.0,0.0,0.0,0.0,0.0,0.0,0.0,0.0,0.0,0.0,0.0,0.0,0.0,0.0,0.0,7.415333333333334,7.833333333333335,2.2111959287531815,47.416666666666686,125.09779128653624,,,,,
AlCoCuFeNiTi,10.1016/j.jallcom.2019.07.100,,,,1612,,,C,0.0,0.0,0.16666666666666669,0.0,0.0,0.0,0.0,0.0,0.16666666666666669,0.0,0.16666666666666669,0.0,0.0,0.16666666666666669,0.0,0.0,0.0,0.0,0.0,0.0,0.0,0.0,0.0,0.0,0.0,0.0,0.16666666666666669,0.0,0.0,0.0,0.0,0.0,0.0,0.0,0.0,0.0,0.0,0.0,0.0,0.0,0.0,0.16666666666666669,0.0,0.0,0.0,0.0,0.0,0.0,0.0,6.974666666666668,7.500000000000001,2.4730277517929546,55.83333333333333,,,,,,
AlCoCuFeNiCrTi,10.1016/j.jallcom.2019.07.100,,,,1523,,,C,0.0,0.0,0.14285714285714285,0.0,0.0,0.0,0.0,0.0,0.14285714285714285,0.14285714285714285,0.14285714285714285,0.0,0.0,0.14285714285714285,0.0,0.0,0.0,0.0,0.0,0.0,0.0,0.0,0.0,0.0,0.0,0.0,0.14285714285714285,0.0,0.0,0.0,0.0,0.0,0.0,0.0,0.0,0.0,0.0,0.0,0.0,0.0,0.0,0.14285714285714285,0.0,0.0,0.0,0.0,0.0,0.0,0.0,6.999714285714285,7.285714285714285,2.242089771891096,51.442857142857164,128.3935620488836,,,,,
AlCrFeNi,10.1016/j.jallcom.2019.07.100,,,,1271,,,C,0.0,0.0,0.25,0.0,0.0,0.0,0.0,0.0,0.0,0.25,0.0,0.0,0.0,0.25,0.0,0.0,0.0,0.0,0.0,0.0,0.0,0.0,0.0,0.0,0.0,0.0,0.25,0.0,0.0,0.0,0.0,0.0,0.0,0.0,0.0,0.0,0.0,0.0,0.0,0.0,0.0,0.0,0.0,0.0,0.0,0.0,0.0,0.0,0.0,6.6579999999999995,6.75,2.050456893126738,47.42500000000001,346.0634293507121,,,,,
AlCo0.25CrFeNi,10.1016/j.jallcom.2019.07.100,,,,1363,,,C,0.0,0.0,0.23529411764705882,0.0,0.0,0.0,0.0,0.0,0.058823529411764705,0.23529411764705882,0.0,0.0,0.0,0.23529411764705882,0.0,0.0,0.0,0.0,0.0,0.0,0.0,0.0,0.0,0.0,0.0,0.0,0.23529411764705882,0.0,0.0,0.0,0.0,0.0,0.0,0.0,0.0,0.0,0.0,0.0,0.0,0.0,0.0,0.0,0.0,0.0,0.0,0.0,0.0,0.0,0.0,6.789882352941176,6.88235294117647,2.0705128205128203,47.42352941176473,308.82570037655387,,,,,
AlCo0.5CrFeNi,10.1016/j.jallcom.2019.07.100,,,,1349,,,C,0.0,0.0,0.22222222222222224,0.0,0.0,0.0,0.0,0.0,0.11111111111111112,0.22222222222222224,0.0,0.0,0.0,0.22222222222222224,0.0,0.0,0.0,0.0,0.0,0.0,0.0,0.0,0.0,0.0,0.0,0.0,0.22222222222222224,0.0,0.0,0.0,0.0,0.0,0.0,0.0,0.0,0.0,0.0,0.0,0.0,0.0,0.0,0.0,0.0,0.0,0.0,0.0,0.0,0.0,0.0,6.907111111111112,7.0,2.0886257624686047,47.42222222222226,275.2285625364318,,,,,
AlCo0.75CrFeNi,10.1016/j.jallcom.2019.07.100,,,,1331,,,C,0.0,0.0,0.21052631578947367,0.0,0.0,0.0,0.0,0.0,0.15789473684210525,0.21052631578947367,0.0,0.0,0.0,0.21052631578947367,0.0,0.0,0.0,0.0,0.0,0.0,0.0,0.0,0.0,0.0,0.0,0.0,0.21052631578947367,0.0,0.0,0.0,0.0,0.0,0.0,0.0,0.0,0.0,0.0,0.0,0.0,0.0,0.0,0.0,0.0,0.0,0.0,0.0,0.0,0.0,0.0,7.012,7.105263157894736,2.1050650239561945,47.42105263157896,245.0460759423131,,,,,
AlCoCrFeNi,10.1016/j.jallcom.2019.07.100,,,,1313,,,C,0.0,0.0,0.2,0.0,0.0,0.0,0.0,0.0,0.2,0.2,0.0,0.0,0.0,0.2,0.0,0.0,0.0,0.0,0.0,0.0,0.0,0.0,0.0,0.0,0.0,0.0,0.2,0.0,0.0,0.0,0.0,0.0,0.0,0.0,0.0,0.0,0.0,0.0,0.0,0.0,0.0,0.0,0.0,0.0,0.0,0.0,0.0,0.0,0.0,7.106400000000001,7.200000000000001,2.1200523388943413,47.420000000000016,218.00888479560197,,,,,
CoCrFeMn,10.1016/j.jallcom.2019.07.100,,,,338,,,C,0.0,0.0,0.0,0.0,0.0,0.0,0.0,0.0,0.25,0.25,0.0,0.0,0.0,0.25,0.0,0.0,0.0,0.0,0.0,0.0,0.0,0.0,0.25,0.0,0.0,0.0,0.0,0.0,0.0,0.0,0.0,0.0,0.0,0.0,0.0,0.0,0.0,0.0,0.0,0.0,0.0,0.0,0.0,0.0,0.0,0.0,0.0,0.0,0.0,7.8485,7.5,2.0792119018898263,73.77499999999998,0.08938142917791907,,,,,
AlCoCrFeNiTi0.5,10.1016/j.jallcom.2019.07.100,,,,2260,,,C,0.0,0.0,0.18181818181818182,0.0,0.0,0.0,0.0,0.0,0.18181818181818182,0.18181818181818182,0.0,0.0,0.0,0.18181818181818182,0.0,0.0,0.0,0.0,0.0,0.0,0.0,0.0,0.0,0.0,0.0,0.0,0.18181818181818182,0.0,0.0,0.0,0.0,0.0,0.0,0.0,0.0,0.0,0.0,0.0,0.0,0.0,0.0,0.09090909090909091,0.0,0.0,0.0,0.0,0.0,0.0,0.0,6.87,6.909090909090908,2.1463781184250075,49.98181818181821,223.10472826342686,,,,,
AlCoCrFeNiTi,10.1016/j.jallcom.2019.07.100,,,,1860,,,C,0.0,0.0,0.16666666666666669,0.0,0.0,0.0,0.0,0.0,0.16666666666666669,0.16666666666666669,0.0,0.0,0.0,0.16666666666666669,0.0,0.0,0.0,0.0,0.0,0.0,0.0,0.0,0.0,0.0,0.0,0.0,0.16666666666666669,0.0,0.0,0.0,0.0,0.0,0.0,0.0,0.0,0.0,0.0,0.0,0.0,0.0,0.0,0.16666666666666669,0.0,0.0,0.0,0.0,0.0,0.0,0.0,6.673000000000001,6.666666666666668,2.168751737559077,52.11666666666666,201.14021612682888,,,,,
AlCoCrFeNiTi1.5,10.1016/j.jallcom.2019.07.100,,,,2220,,,C,0.0,0.0,0.15384615384615385,0.0,0.0,0.0,0.0,0.0,0.15384615384615385,0.15384615384615385,0.0,0.0,0.0,0.15384615384615385,0.0,0.0,0.0,0.0,0.0,0.0,0.0,0.0,0.0,0.0,0.0,0.0,0.15384615384615385,0.0,0.0,0.0,0.0,0.0,0.0,0.0,0.0,0.0,0.0,0.0,0.0,0.0,0.0,0.23076923076923078,0.0,0.0,0.0,0.0,0.0,0.0,0.0,6.506307692307693,6.461538461538462,2.1880010343935865,53.923076923076934,170.1816650898081,,,,,
Al2CoCrFeNi,10.1016/j.jallcom.2019.07.100,,,,1241,,,C,0.0,0.0,0.33333333333333337,0.0,0.0,0.0,0.0,0.0,0.16666666666666669,0.16666666666666669,0.0,0.0,0.0,0.16666666666666669,0.0,0.0,0.0,0.0,0.0,0.0,0.0,0.0,0.0,0.0,0.0,0.0,0.16666666666666669,0.0,0.0,0.0,0.0,0.0,0.0,0.0,0.0,0.0,0.0,0.0,0.0,0.0,0.0,0.0,0.0,0.0,0.0,0.0,0.0,0.0,0.0,6.372000000000001,6.500000000000001,2.232962646136299,47.21666666666668,158.08016232823826,,,,,
Al1.8CoCrFeNiTi0.2,10.1016/j.jallcom.2019.07.100,,,,1324,,,C,0.0,0.0,0.30000000000000004,0.0,0.0,0.0,0.0,0.0,0.16666666666666669,0.16666666666666669,0.0,0.0,0.0,0.16666666666666669,0.0,0.0,0.0,0.0,0.0,0.0,0.0,0.0,0.0,0.0,0.0,0.0,0.16666666666666669,0.0,0.0,0.0,0.0,0.0,0.0,0.0,0.0,0.0,0.0,0.0,0.0,0.0,0.0,0.03333333333333334,0.0,0.0,0.0,0.0,0.0,0.0,0.0,6.432200000000001,6.533333333333335,2.2198581560283692,48.19666666666666,166.38271902833134,,,,,
Al1.5CoCrFeNiTi0.5,10.1016/j.jallcom.2019.07.100,,,,1566,,,C,0.0,0.0,0.25000000000000006,0.0,0.0,0.0,0.0,0.0,0.16666666666666669,0.16666666666666669,0.0,0.0,0.0,0.16666666666666669,0.0,0.0,0.0,0.0,0.0,0.0,0.0,0.0,0.0,0.0,0.0,0.0,0.16666666666666669,0.0,0.0,0.0,0.0,0.0,0.0,0.0,0.0,0.0,0.0,0.0,0.0,0.0,0.0,0.08333333333333334,0.0,0.0,0.0,0.0,0.0,0.0,0.0,6.5225,6.583333333333334,2.200450450450451,49.666666666666686,179.13049150306944,,,,,
Al1.2CoCrFeNiTi0.8,10.1016/j.jallcom.2019.07.100,,,,1503,,,C,0.0,0.0,0.2,0.0,0.0,0.0,0.0,0.0,0.16666666666666669,0.16666666666666669,0.0,0.0,0.0,0.16666666666666669,0.0,0.0,0.0,0.0,0.0,0.0,0.0,0.0,0.0,0.0,0.0,0.0,0.16666666666666669,0.0,0.0,0.0,0.0,0.0,0.0,0.0,0.0,0.0,0.0,0.0,0.0,0.0,0.0,0.13333333333333336,0.0,0.0,0.0,0.0,0.0,0.0,0.0,6.612800000000001,6.633333333333334,2.1813355685945797,51.13666666666667,192.22357421846732,,,,,
AlCoCrFeNiTi,10.1016/j.jallcom.2019.07.100,,,,1448,,,C,0.0,0.0,0.16666666666666669,0.0,0.0,0.0,0.0,0.0,0.16666666666666669,0.16666666666666669,0.0,0.0,0.0,0.16666666666666669,0.0,0.0,0.0,0.0,0.0,0.0,0.0,0.0,0.0,0.0,0.0,0.0,0.16666666666666669,0.0,0.0,0.0,0.0,0.0,0.0,0.0,0.0,0.0,0.0,0.0,0.0,0.0,0.0,0.16666666666666669,0.0,0.0,0.0,0.0,0.0,0.0,0.0,6.673000000000001,6.666666666666668,2.168751737559077,52.11666666666666,201.14021612682888,,,,,
Al0.8CoCrFeNiTi1.2,10.1016/j.jallcom.2019.07.100,,,,1272,,,C,0.0,0.0,0.13333333333333336,0.0,0.0,0.0,0.0,0.0,0.16666666666666669,0.16666666666666669,0.0,0.0,0.0,0.16666666666666669,0.0,0.0,0.0,0.0,0.0,0.0,0.0,0.0,0.0,0.0,0.0,0.0,0.16666666666666669,0.0,0.0,0.0,0.0,0.0,0.0,0.0,0.0,0.0,0.0,0.0,0.0,0.0,0.0,0.2,0.0,0.0,0.0,0.0,0.0,0.0,0.0,6.733200000000001,6.700000000000001,2.1562932226832645,53.09666666666668,210.20458018119453,,,,,
Fe20Mn20Cr20Ni20Co20,10.1016/j.matlet.2020.128183,,,,163,,,T,0.0,0.0,0.0,0.0,0.0,0.0,0.0,0.0,0.2,0.2,0.0,0.0,0.0,0.2,0.0,0.0,0.0,0.0,0.0,0.0,0.0,0.0,0.2,0.0,0.0,0.0,0.2,0.0,0.0,0.0,0.0,0.0,0.0,0.0,0.0,0.0,0.0,0.0,0.0,0.0,0.0,0.0,0.0,0.0,0.0,0.0,0.0,0.0,0.0,8.0604,8.0,2.1200523388943413,71.54,0.024970834506853574,,,,,
Fe20Mn20Cr20Ni20Co19N1,10.1016/j.matlet.2020.128183,,,,302,,,T,0.0,0.0,0.0,0.0,0.0,0.0,0.0,0.0,0.19,0.2,0.0,0.0,0.0,0.2,0.0,0.0,0.0,0.0,0.0,0.0,0.0,0.0,0.2,0.0,0.01,0.0,0.2,0.0,0.0,0.0,0.0,0.0,0.0,0.0,0.0,0.0,0.0,0.0,0.0,0.0,0.0,0.0,0.0,0.0,0.0,0.0,0.0,0.0,0.0,,,,,,,,,,
Fe20Mn20Cr20Ni20Co17N3,10.1016/j.matlet.2020.128183,,,,349,,,T,0.0,0.0,0.0,0.0,0.0,0.0,0.0,0.0,0.17,0.2,0.0,0.0,0.0,0.2,0.0,0.0,0.0,0.0,0.0,0.0,0.0,0.0,0.2,0.0,0.03,0.0,0.2,0.0,0.0,0.0,0.0,0.0,0.0,0.0,0.0,0.0,0.0,0.0,0.0,0.0,0.0,0.0,0.0,0.0,0.0,0.0,0.0,0.0,0.0,,,,,,,,,,
Fe20Mn20Cr20Ni20Co19C1,10.1016/j.matlet.2020.128183,,,,282,,,T,0.0,0.0,0.0,0.0,0.0,0.0,0.01,0.0,0.19,0.2,0.0,0.0,0.0,0.2,0.0,0.0,0.0,0.0,0.0,0.0,0.0,0.0,0.2,0.0,0.0,0.0,0.2,0.0,0.0,0.0,0.0,0.0,0.0,0.0,0.0,0.0,0.0,0.0,0.0,0.0,0.0,0.0,0.0,0.0,0.0,0.0,0.0,0.0,0.0,,,,,,,,,,
Fe20Mn20Cr20Ni20Co17C3,10.1016/j.matlet.2020.128183,,,,306,,,T,0.0,0.0,0.0,0.0,0.0,0.0,0.03,0.0,0.17,0.2,0.0,0.0,0.0,0.2,0.0,0.0,0.0,0.0,0.0,0.0,0.0,0.0,0.2,0.0,0.0,0.0,0.2,0.0,0.0,0.0,0.0,0.0,0.0,0.0,0.0,0.0,0.0,0.0,0.0,0.0,0.0,0.0,0.0,0.0,0.0,0.0,0.0,0.0,0.0,,,,,,,,,,
Al5Ti5Co35Ni35Fe20,10.1016/j.jmrt.2019.10.084,FCC,,,775,490.0,,,0.0,0.0,0.05,0.0,0.0,0.0,0.0,0.0,0.35,0.0,0.0,0.0,0.0,0.2,0.0,0.0,0.0,0.0,0.0,0.0,0.0,0.0,0.0,0.0,0.0,0.0,0.35,0.0,0.0,0.0,0.0,0.0,0.0,0.0,0.0,0.0,0.0,0.0,0.0,0.0,0.0,0.05,0.0,0.0,0.0,0.0,0.0,0.0,0.0,8.1679,8.6,2.329073482428115,55.749999999999986,,,,,,
Fe33.3Ni33.3Co33.3,10.1016/j.actamat.2020.09.027,,,,175,,,T,0.0,0.0,0.0,0.0,0.0,0.0,0.0,0.0,0.3333333333333333,0.0,0.0,0.0,0.0,0.3333333333333333,0.0,0.0,0.0,0.0,0.0,0.0,0.0,0.0,0.0,0.0,0.0,0.0,0.3333333333333333,0.0,0.0,0.0,0.0,0.0,0.0,0.0,0.0,0.0,0.0,0.0,0.0,0.0,0.0,0.0,0.0,0.0,0.0,0.0,0.0,0.0,0.0,8.560666666666666,9.0,2.257340241796199,55.26666666666668,1.9149100511319756e-05,,,,,
Fe33.0Ni33.0Co33.0Ti1.0,10.1016/j.actamat.2020.09.027,,,,187,,,T,0.0,0.0,0.0,0.0,0.0,0.0,0.0,0.0,0.33,0.0,0.0,0.0,0.0,0.33,0.0,0.0,0.0,0.0,0.0,0.0,0.0,0.0,0.0,0.0,0.0,0.0,0.33,0.0,0.0,0.0,0.0,0.0,0.0,0.0,0.0,0.0,0.0,0.0,0.0,0.0,0.0,0.01,0.0,0.0,0.0,0.0,0.0,0.0,0.0,8.520119999999999,8.95,2.259086431274952,55.47000000000001,0.6181368540545401,,,,,
Fe32.7Ni32.7Co32.7Ti2.0,10.1016/j.actamat.2020.09.027,,,,222,,,T,0.0,0.0,0.0,0.0,0.0,0.0,0.0,0.0,0.32667332667332666,0.0,0.0,0.0,0.0,0.32667332667332666,0.0,0.0,0.0,0.0,0.0,0.0,0.0,0.0,0.0,0.0,0.0,0.0,0.32667332667332666,0.0,0.0,0.0,0.0,0.0,0.0,0.0,0.0,0.0,0.0,0.0,0.0,0.0,0.0,0.01998001998001998,0.0,0.0,0.0,0.0,0.0,0.0,0.0,8.479654345654346,8.900099900099901,2.2608314803584664,55.67292707292707,2.8421441935645815,,,,,
Fe32.3Ni32.3Co32.2Ti3.0,10.1016/j.actamat.2020.09.027,,,,241,,,T,0.0,0.0,0.0,0.0,0.0,0.0,0.0,0.0,0.32264529058116237,0.0,0.0,0.0,0.0,0.32364729458917835,0.0,0.0,0.0,0.0,0.0,0.0,0.0,0.0,0.0,0.0,0.0,0.0,0.32364729458917835,0.0,0.0,0.0,0.0,0.0,0.0,0.0,0.0,0.0,0.0,0.0,0.0,0.0,0.0,0.030060120240480964,0.0,0.0,0.0,0.0,0.0,0.0,0.0,8.438442885771542,8.849699398797595,2.262420865910309,55.88577154308619,6.267785470154652,,,,,
Fe32.0Ni32.0Co32.0Ti4.0,10.1016/j.actamat.2020.09.027,,,,263,,,T,0.0,0.0,0.0,0.0,0.0,0.0,0.0,0.0,0.32,0.0,0.0,0.0,0.0,0.32,0.0,0.0,0.0,0.0,0.0,0.0,0.0,0.0,0.0,0.0,0.0,0.0,0.32,0.0,0.0,0.0,0.0,0.0,0.0,0.0,0.0,0.0,0.0,0.0,0.0,0.0,0.0,0.04,0.0,0.0,0.0,0.0,0.0,0.0,0.0,8.39848,8.8,2.2643391521197005,56.08000000000003,10.229214746670348,,,,,
Fe33.3Ni16.7Co50.0,10.1016/j.actamat.2020.09.027,,,,188,,,T,0.0,0.0,0.0,0.0,0.0,0.0,0.0,0.0,0.5,0.0,0.0,0.0,0.0,0.33299999999999996,0.0,0.0,0.0,0.0,0.0,0.0,0.0,0.0,0.0,0.0,0.0,0.0,0.16699999999999998,0.0,0.0,0.0,0.0,0.0,0.0,0.0,0.0,0.0,0.0,0.0,0.0,0.0,0.0,0.0,0.0,0.0,0.0,0.0,0.0,0.0,0.0,8.559678,8.834,2.279993588637951,52.735600000000005,7.031443729750309e-05,,,,,
Fe33.0Ni16.3Co49.7Ti1.0,10.1016/j.actamat.2020.09.027,,,,194,,,T,0.0,0.0,0.0,0.0,0.0,0.0,0.0,0.0,0.49700000000000005,0.0,0.0,0.0,0.0,0.33,0.0,0.0,0.0,0.0,0.0,0.0,0.0,0.0,0.0,0.0,0.0,0.0,0.163,0.0,0.0,0.0,0.0,0.0,0.0,0.0,0.0,0.0,0.0,0.0,0.0,0.0,0.0,0.01,0.0,0.0,0.0,0.0,0.0,0.0,0.0,8.518784,8.783000000000001,2.281729428172943,52.93159999999999,1.4103621915979347,,,,,
Fe32.7Ni16.0Co49.3Ti2.0,10.1016/j.actamat.2020.09.027,,,,212,,,T,0.0,0.0,0.0,0.0,0.0,0.0,0.0,0.0,0.493,0.0,0.0,0.0,0.0,0.327,0.0,0.0,0.0,0.0,0.0,0.0,0.0,0.0,0.0,0.0,0.0,0.0,0.16,0.0,0.0,0.0,0.0,0.0,0.0,0.0,0.0,0.0,0.0,0.0,0.0,0.0,0.0,0.02,0.0,0.0,0.0,0.0,0.0,0.0,0.0,8.477898000000001,8.733,2.283330629447239,53.14280000000001,5.882171436467932,,,,,
Fe32.3Ni15.7Co49.0Ti3.0,10.1016/j.actamat.2020.09.027,,,,233,,,T,0.0,0.0,0.0,0.0,0.0,0.0,0.0,0.0,0.49,0.0,0.0,0.0,0.0,0.32299999999999995,0.0,0.0,0.0,0.0,0.0,0.0,0.0,0.0,0.0,0.0,0.0,0.0,0.157,0.0,0.0,0.0,0.0,0.0,0.0,0.0,0.0,0.0,0.0,0.0,0.0,0.0,0.0,0.03,0.0,0.0,0.0,0.0,0.0,0.0,0.0,8.438037999999999,8.684,2.2853314618608924,53.34559999999999,12.166826279934927,,,,,
