Repository: BrentVela/redesign_2_2_26

# ULTIMATE Alloy Redesign

This repo captures reproducible analysis artifacts for Dr. Karaman's ULTIMATE alloy redesign work.

## Status
- Inputs currently present: `1_find_stoich_props_parallel_for_Class.py`, `TC_Equilibrium_Module.py`, `make_trajectory.py`.
- Missing runtime dependencies: `strength_model` module and `SPACE_v0.par` data file.

## Quick Start
1. Add required inputs:
   - `SPACE_v0.par` (composition space dataset)
   - `strength_model.py` (Curtin model implementation)
2. Run properties extraction:
   - `python 1_find_stoich_props_parallel_for_Class.py`
3. Outputs are written to `CalcFiles/` and CSV files are produced.

File: featurize_database_for_cafer/codhem_featurized.csv (part 20 of 26)
Composition,doi,Phase,Density (g/cm3),Hardness (GPa),YS (MPa) at 23 C,YS (MPa) at 1000 C,YS (MPa) at 1200 C,Test Type,A,Ag,Al,Au,B,Be,C,Ca,Co,Cr,Cu,D,E,Fe,Ga,Gd,Hf,I,Ir,Li,M,Mg,Mn,Mo,N,Nb,Ni,O,P,Pb,Pd,Pt,Q,Re,Rh,S,Si,Sn,Sr,T,Ta,Ti,V,Vi,W,Y,Yb,Zn,Zr,Density_g_cc_ROM,VEC,Pugh_Ratio,Cauchy_Pressure,YS_1300C_MPa,Solidus_K_TC,Liquidus_K_TC,Solidus_C_TC,Liquidus_C_TC,THCD_25C_W_mK
Fe32.0Ni15.3Co48.7Ti4.0,10.1016/j.actamat.2020.09.027,,,,248,,,T,0.0,0.0,0.0,0.0,0.0,0.0,0.0,0.0,0.48700000000000004,0.0,0.0,0.0,0.0,0.32,0.0,0.0,0.0,0.0,0.0,0.0,0.0,0.0,0.0,0.0,0.0,0.0,0.153,0.0,0.0,0.0,0.0,0.0,0.0,0.0,0.0,0.0,0.0,0.0,0.0,0.0,0.0,0.04,0.0,0.0,0.0,0.0,0.0,0.0,0.0,8.397144,8.633,2.2870744021103024,53.54160000000003,19.666305709372732,,,,,
Fe50.0Ni33.3Co16.7,10.1016/j.actamat.2020.09.027,,,,196,,,T,0.0,0.0,0.0,0.0,0.0,0.0,0.0,0.0,0.16699999999999998,0.0,0.0,0.0,0.0,0.5,0.0,0.0,0.0,0.0,0.0,0.0,0.0,0.0,0.0,0.0,0.0,0.0,0.33299999999999996,0.0,0.0,0.0,0.0,0.0,0.0,0.0,0.0,0.0,0.0,0.0,0.0,0.0,0.0,0.0,0.0,0.0,0.0,0.0,0.0,0.0,0.0,8.389663999999998,8.833,2.194089201165984,56.66160000000002,0.003599079334076426,,,,,
Fe49.7Ni33.0Co16.3Ti1.0,10.1016/j.actamat.2020.09.027,,,,212,,,T,0.0,0.0,0.0,0.0,0.0,0.0,0.0,0.0,0.163,0.0,0.0,0.0,0.0,0.49700000000000005,0.0,0.0,0.0,0.0,0.0,0.0,0.0,0.0,0.0,0.0,0.0,0.0,0.33,0.0,0.0,0.0,0.0,0.0,0.0,0.0,0.0,0.0,0.0,0.0,0.0,0.0,0.0,0.01,0.0,0.0,0.0,0.0,0.0,0.0,0.0,8.348778,8.783,2.1955848460478906,56.8728,5.473581467521,,,,,
Fe49.3Ni32.7Co16.0Ti2.0,10.1016/j.actamat.2020.09.027,,,,215,,,T,0.0,0.0,0.0,0.0,0.0,0.0,0.0,0.0,0.16,0.0,0.0,0.0,0.0,0.493,0.0,0.0,0.0,0.0,0.0,0.0,0.0,0.0,0.0,0.0,0.0,0.0,0.327,0.0,0.0,0.0,0.0,0.0,0.0,0.0,0.0,0.0,0.0,0.0,0.0,0.0,0.0,0.02,0.0,0.0,0.0,0.0,0.0,0.0,0.0,8.308918,8.734,2.1974536908154363,57.07560000000002,18.48226274395059,,,,,
Fe49.0Ni32.2Co15.7Ti3.0,10.1016/j.actamat.2020.09.027,,,,254,,,T,0.0,0.0,0.0,0.0,0.0,0.0,0.0,0.0,0.15715715715715714,0.0,0.0,0.0,0.0,0.4904904904904905,0.0,0.0,0.0,0.0,0.0,0.0,0.0,0.0,0.0,0.0,0.0,0.0,0.32232232232232233,0.0,0.0,0.0,0.0,0.0,0.0,0.0,0.0,0.0,0.0,0.0,0.0,0.0,0.0,0.03003003003003003,0.0,0.0,0.0,0.0,0.0,0.0,0.0,8.267383383383384,8.681681681681681,2.1989860583016476,57.2662662662663,35.43501323351498,,,,,
Fe48.7Ni32.0Co15.3Ti4.0,10.1016/j.actamat.2020.09.027,,,,261,,,T,0.0,0.0,0.0,0.0,0.0,0.0,0.0,0.0,0.153,0.0,0.0,0.0,0.0,0.48700000000000004,0.0,0.0,0.0,0.0,0.0,0.0,0.0,0.0,0.0,0.0,0.0,0.0,0.32,0.0,0.0,0.0,0.0,0.0,0.0,0.0,0.0,0.0,0.0,0.0,0.0,0.0,0.0,0.04,0.0,0.0,0.0,0.0,0.0,0.0,0.0,8.227137999999998,8.633000000000001,2.200583138644084,57.482800000000026,53.779434070346525,,,,,
Fe33.3Ni50.0Co16.7,10.1016/j.actamat.2020.09.027,,,,165,,,T,0.0,0.0,0.0,0.0,0.0,0.0,0.0,0.0,0.16699999999999998,0.0,0.0,0.0,0.0,0.33299999999999996,0.0,0.0,0.0,0.0,0.0,0.0,0.0,0.0,0.0,0.0,0.0,0.0,0.5,0.0,0.0,0.0,0.0,0.0,0.0,0.0,0.0,0.0,0.0,0.0,0.0,0.0,0.0,0.0,0.0,0.0,0.0,0.0,0.0,0.0,0.0,8.562342,9.167,2.235287368722077,57.79720000000003,3.4798034172586053e-07,,,,,
Fe33.0Ni49.7Co16.3Ti1.0,10.1016/j.actamat.2020.09.027,,,,187,,,T,0.0,0.0,0.0,0.0,0.0,0.0,0.0,0.0,0.163,0.0,0.0,0.0,0.0,0.33,0.0,0.0,0.0,0.0,0.0,0.0,0.0,0.0,0.0,0.0,0.0,0.0,0.49700000000000005,0.0,0.0,0.0,0.0,0.0,0.0,0.0,0.0,0.0,0.0,0.0,0.0,0.0,0.0,0.01,0.0,0.0,0.0,0.0,0.0,0.0,0.0,8.521456,9.117,2.2368321853260684,58.00840000000001,0.07273159564570641,,,,,
Fe32.7Ni49.3Co16.0Ti2.0,10.1016/j.actamat.2020.09.027,,,,192,,,T,0.0,0.0,0.0,0.0,0.0,0.0,0.0,0.0,0.16,0.0,0.0,0.0,0.0,0.327,0.0,0.0,0.0,0.0,0.0,0.0,0.0,0.0,0.0,0.0,0.0,0.0,0.493,0.0,0.0,0.0,0.0,0.0,0.0,0.0,0.0,0.0,0.0,0.0,0.0,0.0,0.0,0.02,0.0,0.0,0.0,0.0,0.0,0.0,0.0,8.480562,9.066,2.238511142087549,58.20440000000001,0.43926368791310594,,,,,
Fe32.3Ni49.0Co15.7Ti3.0,10.1016/j.actamat.2020.09.027,,,,209,,,T,0.0,0.0,0.0,0.0,0.0,0.0,0.0,0.0,0.157,0.0,0.0,0.0,0.0,0.32299999999999995,0.0,0.0,0.0,0.0,0.0,0.0,0.0,0.0,0.0,0.0,0.0,0.0,0.49,0.0,0.0,0.0,0.0,0.0,0.0,0.0,0.0,0.0,0.0,0.0,0.0,0.0,0.0,0.03,0.0,0.0,0.0,0.0,0.0,0.0,0.0,8.440702,9.017,2.2404439937474367,58.4072,0.9955339991473316,,,,,
Fe32.0Ni48.7Co15.3Ti4.0,10.1016/j.actamat.2020.09.027,,,,270,,,T,0.0,0.0,0.0,0.0,0.0,0.0,0.0,0.0,0.153,0.0,0.0,0.0,0.0,0.32,0.0,0.0,0.0,0.0,0.0,0.0,0.0,0.0,0.0,0.0,0.0,0.0,0.48700000000000004,0.0,0.0,0.0,0.0,0.0,0.0,0.0,0.0,0.0,0.0,0.0,0.0,0.0,0.0,0.04,0.0,0.0,0.0,0.0,0.0,0.0,0.0,8.399816,8.967,2.241995021031848,58.61840000000004,1.6991315036159986,,,,,
Fe10Ni51Co7Cr32,10.1016/j.actamat.2020.09.027,,,,241,,,,0.0,0.0,0.0,0.0,0.0,0.0,0.0,0.0,0.07,0.32,0.0,0.0,0.0,0.1,0.0,0.0,0.0,0.0,0.0,0.0,0.0,0.0,0.0,0.0,0.0,0.0,0.51,0.0,0.0,0.0,0.0,0.0,0.0,0.0,0.0,0.0,0.0,0.0,0.0,0.0,0.0,0.0,0.0,0.0,0.0,0.0,0.0,0.0,0.0,8.24148,8.45,1.9068100358422937,48.85600000000001,0.030334671794858794,,,,,
Fe12Ni40Co18Cr30,10.1016/j.actamat.2020.09.027,,,,239,,,,0.0,0.0,0.0,0.0,0.0,0.0,0.0,0.0,0.18,0.3,0.0,0.0,0.0,0.12,0.0,0.0,0.0,0.0,0.0,0.0,0.0,0.0,0.0,0.0,0.0,0.0,0.4,0.0,0.0,0.0,0.0,0.0,0.0,0.0,0.0,0.0,0.0,0.0,0.0,0.0,0.0,0.0,0.0,0.0,0.0,0.0,0.0,0.0,0.0,8.25508,8.379999999999999,1.934446057087566,47.79800000000003,0.03102895126719229,,,,,
Fe18Ni40Co12Cr30,10.1016/j.actamat.2020.09.027,,,,217,,,,0.0,0.0,0.0,0.0,0.0,0.0,0.0,0.0,0.12,0.3,0.0,0.0,0.0,0.18,0.0,0.0,0.0,0.0,0.0,0.0,0.0,0.0,0.0,0.0,0.0,0.0,0.4,0.0,0.0,0.0,0.0,0.0,0.0,0.0,0.0,0.0,0.0,0.0,0.0,0.0,0.0,0.0,0.0,0.0,0.0,0.0,0.0,0.0,0.0,8.19352,8.32,1.9166891668916686,48.30200000000002,0.059026794264424934,,,,,
Fe15Ni39Co16Cr30,10.1016/j.actamat.2020.09.027,,,,239,,,,0.0,0.0,0.0,0.0,0.0,0.0,0.0,0.0,0.16,0.3,0.0,0.0,0.0,0.15,0.0,0.0,0.0,0.0,0.0,0.0,0.0,0.0,0.0,0.0,0.0,0.0,0.39,0.0,0.0,0.0,0.0,0.0,0.0,0.0,0.0,0.0,0.0,0.0,0.0,0.0,0.0,0.0,0.0,0.0,0.0,0.0,0.0,0.0,0.0,8.224219999999999,8.34,1.9265536723163843,47.898000000000025,0.044123481980939704,,,,,
Fe25Ni35Co10Cr30,10.1016/j.actamat.2020.09.027,,,,209,,,,0.0,0.0,0.0,0.0,0.0,0.0,0.0,0.0,0.1,0.3,0.0,0.0,0.0,0.25,0.0,0.0,0.0,0.0,0.0,0.0,0.0,0.0,0.0,0.0,0.0,0.0,0.35,0.0,0.0,0.0,0.0,0.0,0.0,0.0,0.0,0.0,0.0,0.0,0.0,0.0,0.0,0.0,0.0,0.0,0.0,0.0,0.0,0.0,0.0,8.1213,8.2,1.9013035381750467,48.13000000000001,0.09616155436421216,,,,,
Fe11Ni24Co37Cr28,10.1016/j.actamat.2020.09.027,,,,259,,,,0.0,0.0,0.0,0.0,0.0,0.0,0.0,0.0,0.37,0.28,0.0,0.0,0.0,0.11,0.0,0.0,0.0,0.0,0.0,0.0,0.0,0.0,0.0,0.0,0.0,0.0,0.24,0.0,0.0,0.0,0.0,0.0,0.0,0.0,0.0,0.0,0.0,0.0,0.0,0.0,0.0,0.0,0.0,0.0,0.0,0.0,0.0,0.0,0.0,8.299059999999999,8.29,1.9773094874994226,45.72800000000001,0.020766127249634198,,,,,
Fe10Ni37Co25Cr28,10.1016/j.actamat.2020.09.027,,,,273,,,,0.0,0.0,0.0,0.0,0.0,0.0,0.0,0.0,0.25,0.28,0.0,0.0,0.0,0.1,0.0,0.0,0.0,0.0,0.0,0.0,0.0,0.0,0.0,0.0,0.0,0.0,0.37,0.0,0.0,0.0,0.0,0.0,0.0,0.0,0.0,0.0,0.0,0.0,0.0,0.0,0.0,0.0,0.0,0.0,0.0,0.0,0.0,0.0,0.0,8.31036,8.43,1.966574670346519,47.620000000000005,0.015715786015724143,,,,,
Fe14Ni41Co17Cr28,10.1016/j.actamat.2020.09.027,,,,269,,,,0.0,0.0,0.0,0.0,0.0,0.0,0.0,0.0,0.17,0.28,0.0,0.0,0.0,0.14,0.0,0.0,0.0,0.0,0.0,0.0,0.0,0.0,0.0,0.0,0.0,0.0,0.41,0.0,0.0,0.0,0.0,0.0,0.0,0.0,0.0,0.0,0.0,0.0,0.0,0.0,0.0,0.0,0.0,0.0,0.0,0.0,0.0,0.0,0.0,8.26964,8.43,1.9501887711606383,48.56400000000002,0.026448246766068113,,,,,
Fe20Ni23Co32Cr25,10.1016/j.actamat.2020.09.027,,,,223,,,,0.0,0.0,0.0,0.0,0.0,0.0,0.0,0.0,0.32,0.25,0.0,0.0,0.0,0.2,0.0,0.0,0.0,0.0,0.0,0.0,0.0,0.0,0.0,0.0,0.0,0.0,0.23,0.0,0.0,0.0,0.0,0.0,0.0,0.0,0.0,0.0,0.0,0.0,0.0,0.0,0.0,0.0,0.0,0.0,0.0,0.0,0.0,0.0,0.0,8.25914,8.280000000000001,1.9857761286332716,47.00100000000002,0.03156852975779203,,,,,
Fe11Ni33Co31Cr25,10.1016/j.actamat.2020.09.027,,,,239,,,,0.0,0.0,0.0,0.0,0.0,0.0,0.0,0.0,0.30999999999999994,0.24999999999999994,0.0,0.0,0.0,0.10999999999999997,0.0,0.0,0.0,0.0,0.0,0.0,0.0,0.0,0.0,0.0,0.0,0.0,0.32999999999999996,0.0,0.0,0.0,0.0,0.0,0.0,0.0,0.0,0.0,0.0,0.0,0.0,0.0,0.0,0.0,0.0,0.0,0.0,0.0,0.0,0.0,0.0,8.352279999999999,8.469999999999999,2.0032244497406415,47.765000000000015,0.009194661303081914,,,,,
Fe25Ni25Co25Cr25,10.1016/j.actamat.2020.09.027,,,,207,,,,0.0,0.0,0.0,0.0,0.0,0.0,0.0,0.0,0.25,0.25,0.0,0.0,0.0,0.25,0.0,0.0,0.0,0.0,0.0,0.0,0.0,0.0,0.0,0.0,0.0,0.0,0.25,0.0,0.0,0.0,0.0,0.0,0.0,0.0,0.0,0.0,0.0,0.0,0.0,0.0,0.0,0.0,0.0,0.0,0.0,0.0,0.0,0.0,0.0,8.208,8.25,1.9681626390487152,47.72500000000002,0.048382931470433814,,,,,
Fe23Ni29Co23Cr25,10.1016/j.actamat.2020.09.027,,,,233,,,,0.0,0.0,0.0,0.0,0.0,0.0,0.0,0.0,0.23,0.25,0.0,0.0,0.0,0.23,0.0,0.0,0.0,0.0,0.0,0.0,0.0,0.0,0.0,0.0,0.0,0.0,0.29,0.0,0.0,0.0,0.0,0.0,0.0,0.0,0.0,0.0,0.0,0.0,0.0,0.0,0.0,0.0,0.0,0.0,0.0,0.0,0.0,0.0,0.0,8.22884,8.31,1.9700710984167928,48.16500000000002,0.04254161251974185,,,,,
Fe30Ni26Co19Cr25,10.1016/j.actamat.2020.09.027,,,,223,,,,0.0,0.0,0.0,0.0,0.0,0.0,0.0,0.0,0.19,0.25,0.0,0.0,0.0,0.3,0.0,0.0,0.0,0.0,0.0,0.0,0.0,0.0,0.0,0.0,0.0,0.0,0.26,0.0,0.0,0.0,0.0,0.0,0.0,0.0,0.0,0.0,0.0,0.0,0.0,0.0,0.0,0.0,0.0,0.0,0.0,0.0,0.0,0.0,0.0,8.15678,8.209999999999999,1.9518586227909815,48.297,0.06774238831671575,,,,,
Fe11Ni25Co44Cr20,10.1016/j.actamat.2020.09.027,,,,225,,,,0.0,0.0,0.0,0.0,0.0,0.0,0.0,0.0,0.44,0.2,0.0,0.0,0.0,0.11,0.0,0.0,0.0,0.0,0.0,0.0,0.0,0.0,0.0,0.0,0.0,0.0,0.25,0.0,0.0,0.0,0.0,0.0,0.0,0.0,0.0,0.0,0.0,0.0,0.0,0.0,0.0,0.0,0.0,0.0,0.0,0.0,0.0,0.0,0.0,8.43914,8.54,2.074100823342482,47.66400000000003,0.002224803921120362,,,,,
Fe15Ni47Co18Cr20,10.1016/j.actamat.2020.09.027,,,,217,,,,0.0,0.0,0.0,0.0,0.0,0.0,0.0,0.0,0.18,0.2,0.0,0.0,0.0,0.15,0.0,0.0,0.0,0.0,0.0,0.0,0.0,0.0,0.0,0.0,0.0,0.0,0.47,0.0,0.0,0.0,0.0,0.0,0.0,0.0,0.0,0.0,0.0,0.0,0.0,0.0,0.0,0.0,0.0,0.0,0.0,0.0,0.0,0.0,0.0,8.39986,8.719999999999999,2.0357735133854535,51.34400000000001,0.0020180283032942433,,,,,
Fe45Ni23Co12Cr20,10.1016/j.actamat.2020.09.027,,,,177,,,,0.0,0.0,0.0,0.0,0.0,0.0,0.0,0.0,0.12,0.2,0.0,0.0,0.0,0.45,0.0,0.0,0.0,0.0,0.0,0.0,0.0,0.0,0.0,0.0,0.0,0.0,0.23,0.0,0.0,0.0,0.0,0.0,0.0,0.0,0.0,0.0,0.0,0.0,0.0,0.0,0.0,0.0,0.0,0.0,0.0,0.0,0.0,0.0,0.0,8.09014,8.180000000000001,1.9671037497124446,50.21599999999998,0.07697722471860462,,,,,
Fe25Ni19Co41Cr15,10.1016/j.actamat.2020.09.027,,,,205,,,,0.0,0.0,0.0,0.0,0.0,0.0,0.0,0.0,0.41,0.15,0.0,0.0,0.0,0.25,0.0,0.0,0.0,0.0,0.0,0.0,0.0,0.0,0.0,0.0,0.0,0.0,0.19,0.0,0.0,0.0,0.0,0.0,0.0,0.0,0.0,0.0,0.0,0.0,0.0,0.0,0.0,0.0,0.0,0.0,0.0,0.0,0.0,0.0,0.0,8.38252,8.49,2.0979820082664724,49.043000000000006,0.007274320720272027,,,,,
Fe15Ni33Co37Cr15,10.1016/j.actamat.2020.09.027,,,,205,,,,0.0,0.0,0.0,0.0,0.0,0.0,0.0,0.0,0.37,0.15,0.0,0.0,0.0,0.15,0.0,0.0,0.0,0.0,0.0,0.0,0.0,0.0,0.0,0.0,0.0,0.0,0.33,0.0,0.0,0.0,0.0,0.0,0.0,0.0,0.0,0.0,0.0,0.0,0.0,0.0,0.0,0.0,0.0,0.0,0.0,0.0,0.0,0.0,0.0,8.486239999999999,8.73,2.1158461915258386,50.33100000000002,0.0003991784655249995,,,,,
Fe17Ni39Co29Cr15,10.1016/j.actamat.2020.09.027,,,,215,,,,0.0,0.0,0.0,0.0,0.0,0.0,0.0,0.0,0.29,0.15,0.0,0.0,0.0,0.17,0.0,0.0,0.0,0.0,0.0,0.0,0.0,0.0,0.0,0.0,0.0,0.0,0.39,0.0,0.0,0.0,0.0,0.0,0.0,0.0,0.0,0.0,0.0,0.0,0.0,0.0,0.0,0.0,0.0,0.0,0.0,0.0,0.0,0.0,0.0,8.4662,8.77,2.1017711326482575,51.41100000000003,0.0005144711576206057,,,,,
Fe42Ni22Co21Cr15,10.1016/j.actamat.2020.09.027,,,,193,,,,0.0,0.0,0.0,0.0,0.0,0.0,0.0,0.0,0.21,0.15,0.0,0.0,0.0,0.42,0.0,0.0,0.0,0.0,0.0,0.0,0.0,0.0,0.0,0.0,0.0,0.0,0.22,0.0,0.0,0.0,0.0,0.0,0.0,0.0,0.0,0.0,0.0,0.0,0.0,0.0,0.0,0.0,0.0,0.0,0.0,0.0,0.0,0.0,0.0,8.20834,8.350000000000001,2.0376833586241783,50.92699999999999,0.038602551379986506,,,,,
Fe27Ni29Co34Cr10,10.1016/j.actamat.2020.09.027,,,,175,,,,0.0,0.0,0.0,0.0,0.0,0.0,0.0,0.0,0.34,0.1,0.0,0.0,0.0,0.27,0.0,0.0,0.0,0.0,0.0,0.0,0.0,0.0,0.0,0.0,0.0,0.0,0.29,0.0,0.0,0.0,0.0,0.0,0.0,0.0,0.0,0.0,0.0,0.0,0.0,0.0,0.0,0.0,0.0,0.0,0.0,0.0,0.0,0.0,0.0,8.4503,8.72,2.145227118756093,51.84600000000002,0.001706861181215213,,,,,
Fe32Ni26Co32Cr10,10.1016/j.actamat.2020.09.027,,,,167,,,,0.0,0.0,0.0,0.0,0.0,0.0,0.0,0.0,0.32,0.1,0.0,0.0,0.0,0.32,0.0,0.0,0.0,0.0,0.0,0.0,0.0,0.0,0.0,0.0,0.0,0.0,0.26,0.0,0.0,0.0,0.0,0.0,0.0,0.0,0.0,0.0,0.0,0.0,0.0,0.0,0.0,0.0,0.0,0.0,0.0,0.0,0.0,0.0,0.0,8.398760000000001,8.64,2.1311777076761307,51.81,0.004997497533045512,,,,,
Fe33Ni30Co27Cr10,10.1016/j.actamat.2020.09.027,,,,169,,,,0.0,0.0,0.0,0.0,0.0,0.0,0.0,0.0,0.27,0.1,0.0,0.0,0.0,0.33,0.0,0.0,0.0,0.0,0.0,0.0,0.0,0.0,0.0,0.0,0.0,0.0,0.3,0.0,0.0,0.0,0.0,0.0,0.0,0.0,0.0,0.0,0.0,0.0,0.0,0.0,0.0,0.0,0.0,0.0,0.0,0.0,0.0,0.0,0.0,8.388819999999999,8.67,2.122824253737453,52.50200000000004,0.00565208080694035,,,,,
Fe5Ni58Co27Cr10,10.1016/j.actamat.2020.09.027,,,,199,,,,0.0,0.0,0.0,0.0,0.0,0.0,0.0,0.0,0.27,0.1,0.0,0.0,0.0,0.05,0.0,0.0,0.0,0.0,0.0,0.0,0.0,0.0,0.0,0.0,0.0,0.0,0.58,0.0,0.0,0.0,0.0,0.0,0.0,0.0,0.0,0.0,0.0,0.0,0.0,0.0,0.0,0.0,0.0,0.0,0.0,0.0,0.0,0.0,0.0,8.678339999999999,9.23,2.188734762505254,54.406000000000034,,,,,,
Fe30Ni37Co23Cr10,10.1016/j.actamat.2020.09.027,,,,183,,,,0.0,0.0,0.0,0.0,0.0,0.0,0.0,0.0,0.23,0.1,0.0,0.0,0.0,0.3,0.0,0.0,0.0,0.0,0.0,0.0,0.0,0.0,0.0,0.0,0.0,0.0,0.37,0.0,0.0,0.0,0.0,0.0,0.0,0.0,0.0,0.0,0.0,0.0,0.0,0.0,0.0,0.0,0.0,0.0,0.0,0.0,0.0,0.0,0.0,8.42016,8.77,2.124877089478859,53.31399999999999,0.0026629032396296225,,,,,
Fe30Ni22Co43Cr5,10.1016/j.actamat.2020.09.027,,,,159,,,,0.0,0.0,0.0,0.0,0.0,0.0,0.0,0.0,0.43,0.05,0.0,0.0,0.0,0.3,0.0,0.0,0.0,0.0,0.0,0.0,0.0,0.0,0.0,0.0,0.0,0.0,0.22,0.0,0.0,0.0,0.0,0.0,0.0,0.0,0.0,0.0,0.0,0.0,0.0,0.0,0.0,0.0,0.0,0.0,0.0,0.0,0.0,0.0,0.0,8.506459999999999,8.77,2.2124915139171755,52.149000000000015,0.0004534281268643809,,,,,
Fe35Ni25Co35Cr5,10.1016/j.actamat.2020.09.027,,,,179,,,,0.0,0.0,0.0,0.0,0.0,0.0,0.0,0.0,0.35000000000000003,0.05000000000000001,0.0,0.0,0.0,0.35000000000000003,0.0,0.0,0.0,0.0,0.0,0.0,0.0,0.0,0.0,0.0,0.0,0.0,0.25000000000000006,0.0,0.0,0.0,0.0,0.0,0.0,0.0,0.0,0.0,0.0,0.0,0.0,0.0,0.0,0.0,0.0,0.0,0.0,0.0,0.0,0.0,0.0,8.455400000000001,8.75,2.1900075700227104,53.025000000000034,0.001502506846615532,,,,,
Fe23Ni41Co31Cr5,10.1016/j.actamat.2020.09.027,,,,181,,,,0.0,0.0,0.0,0.0,0.0,0.0,0.0,0.0,0.31,0.05,0.0,0.0,0.0,0.23,0.0,0.0,0.0,0.0,0.0,0.0,0.0,0.0,0.0,0.0,0.0,0.0,0.41,0.0,0.0,0.0,0.0,0.0,0.0,0.0,0.0,0.0,0.0,0.0,0.0,0.0,0.0,0.0,0.0,0.0,0.0,0.0,0.0,0.0,0.0,8.579799999999999,9.03,2.2141777483398717,54.44900000000001,2.932844630975786e-07,,,,,
Fe45Ni27Co23Cr5,10.1016/j.actamat.2020.09.027,,,,175,,,,0.0,0.0,0.0,0.0,0.0,0.0,0.0,0.0,0.23,0.05,0.0,0.0,0.0,0.45,0.0,0.0,0.0,0.0,0.0,0.0,0.0,0.0,0.0,0.0,0.0,0.0,0.27,0.0,0.0,0.0,0.0,0.0,0.0,0.0,0.0,0.0,0.0,0.0,0.0,0.0,0.0,0.0,0.0,0.0,0.0,0.0,0.0,0.0,0.0,8.35296,8.670000000000002,2.1511387163561073,54.16900000000001,0.007966933939071592,,,,,
CrMnFeCoNi,10.1016/j.msea.2020.139579,FCC,,,138,,,T,0.0,0.0,0.0,0.0,0.0,0.0,0.0,0.0,0.2,0.2,0.0,0.0,0.0,0.2,0.0,0.0,0.0,0.0,0.0,0.0,0.0,0.0,0.2,0.0,0.0,0.0,0.2,0.0,0.0,0.0,0.0,0.0,0.0,0.0,0.0,0.0,0.0,0.0,0.0,0.0,0.0,0.0,0.0,0.0,0.0,0.0,0.0,0.0,0.0,8.0604,8.0,2.1200523388943413,71.54,0.024970834506853574,,,,,
CoCrFeNi,10.1016/j.wear.2020.203368,FCC,,,235,,,,0.0,0.0,0.0,0.0,0.0,0.0,0.0,0.0,0.25,0.25,0.0,0.0,0.0,0.25,0.0,0.0,0.0,0.0,0.0,0.0,0.0,0.0,0.0,0.0,0.0,0.0,0.25,0.0,0.0,0.0,0.0,0.0,0.0,0.0,0.0,0.0,0.0,0.0,0.0,0.0,0.0,0.0,0.0,0.0,0.0,0.0,0.0,0.0,0.0,8.208,8.25,1.9681626390487152,47.72500000000002,0.048382931470433814,,,,,
FeCoCrNiMo0.15,10.1016/j.jallcom.2020.155688,,,,418,,,T,0.0,0.0,0.0,0.0,0.0,0.0,0.0,0.0,0.24096385542168677,0.24096385542168677,0.0,0.0,0.0,0.24096385542168677,0.0,0.0,0.0,0.0,0.0,0.0,0.0,0.0,0.0,0.03614457831325302,0.0,0.0,0.24096385542168677,0.0,0.0,0.0,0.0,0.0,0.0,0.0,0.0,0.0,0.0,0.0,0.0,0.0,0.0,0.0,0.0,0.0,0.0,0.0,0.0,0.0,0.0,8.28289156626506,8.168674698795181,1.9786443825441047,48.37469879518075,37.369064009538214,,,,,
FeCoCrNiMo0.15,10.1016/j.jallcom.2020.155688,,,,486,,,T,0.0,0.0,0.0,0.0,0.0,0.0,0.0,0.0,0.24096385542168677,0.24096385542168677,0.0,0.0,0.0,0.24096385542168677,0.0,0.0,0.0,0.0,0.0,0.0,0.0,0.0,0.0,0.03614457831325302,0.0,0.0,0.24096385542168677,0.0,0.0,0.0,0.0,0.0,0.0,0.0,0.0,0.0,0.0,0.0,0.0,0.0,0.0,0.0,0.0,0.0,0.0,0.0,0.0,0.0,0.0,8.28289156626506,8.168674698795181,1.9786443825441047,48.37469879518075,37.369064009538214,,,,,
CoCrFeNiMn,10.1016/j.triboint.2020.106436,,,,271,,,,0.0,0.0,0.0,0.0,0.0,0.0,0.0,0.0,0.2,0.2,0.0,0.0,0.0,0.2,0.0,0.0,0.0,0.0,0.0,0.0,0.0,0.0,0.2,0.0,0.0,0.0,0.2,0.0,0.0,0.0,0.0,0.0,0.0,0.0,0.0,0.0,0.0,0.0,0.0,0.0,0.0,0.0,0.0,0.0,0.0,0.0,0.0,0.0,0.0,8.0604,8.0,2.1200523388943413,71.54,0.024970834506853574,,,,,
CoCrFeMnNiTi0,10.1016/j.surfcoat.2020.126149,,,,1860,,,,0.0,0.0,0.0,0.0,0.0,0.0,0.0,0.0,0.2,0.2,0.0,0.0,0.0,0.2,0.0,0.0,0.0,0.0,0.0,0.0,0.0,0.0,0.2,0.0,0.0,0.0,0.2,0.0,0.0,0.0,0.0,0.0,0.0,0.0,0.0,0.0,0.0,0.0,0.0,0.0,0.0,0.0,0.0,0.0,0.0,0.0,0.0,0.0,0.0,8.0604,8.0,2.1200523388943413,71.54,0.024970834506853574,,,,,
CoCrFeMnNiTi0.2,10.1016/j.surfcoat.2020.126149,,,,2730,,,C,0.0,0.0,0.0,0.0,0.0,0.0,0.0,0.0,0.19230769230769232,0.19230769230769232,0.0,0.0,0.0,0.19230769230769232,0.0,0.0,0.0,0.0,0.0,0.0,0.0,0.0,0.19230769230769232,0.0,0.0,0.0,0.19230769230769232,0.0,0.0,0.0,0.0,0.0,0.0,0.0,0.0,0.0,0.0,0.0,0.0,0.0,0.0,0.03846153846153847,0.0,0.0,0.0,0.0,0.0,0.0,0.0,7.923692307692308,7.846153846153848,2.1311216429699846,71.69615384615383,42.62695331775995,,,,,
CoCrFeMnNiTi0.4,10.1016/j.surfcoat.2020.126149,,,,2820,,,C,0.0,0.0,0.0,0.0,0.0,0.0,0.0,0.0,0.1851851851851852,0.1851851851851852,0.0,0.0,0.0,0.1851851851851852,0.0,0.0,0.0,0.0,0.0,0.0,0.0,0.0,0.1851851851851852,0.0,0.0,0.0,0.1851851851851852,0.0,0.0,0.0,0.0,0.0,0.0,0.0,0.0,0.0,0.0,0.0,0.0,0.0,0.0,0.07407407407407408,0.0,0.0,0.0,0.0,0.0,0.0,0.0,7.7971111111111115,7.703703703703705,2.1414604338527345,71.84074074074076,97.09803983326479,,,,,
CoCrFeMnNiTi0.6,10.1016/j.surfcoat.2020.126149,,,,2160,,,C,0.0,0.0,0.0,0.0,0.0,0.0,0.0,0.0,0.17857142857142858,0.17857142857142858,0.0,0.0,0.0,0.17857142857142858,0.0,0.0,0.0,0.0,0.0,0.0,0.0,0.0,0.17857142857142858,0.0,0.0,0.0,0.17857142857142858,0.0,0.0,0.0,0.0,0.0,0.0,0.0,0.0,0.0,0.0,0.0,0.0,0.0,0.0,0.10714285714285715,0.0,0.0,0.0,0.0,0.0,0.0,0.0,7.679571428571428,7.571428571428572,2.151138716356108,71.97500000000002,139.90369463088547,,,,,
CoCrFeMnNiTi0.8,10.1016/j.surfcoat.2020.126149,,,,1710,,,C,0.0,0.0,0.0,0.0,0.0,0.0,0.0,0.0,0.1724137931034483,0.1724137931034483,0.0,0.0,0.0,0.1724137931034483,0.0,0.0,0.0,0.0,0.0,0.0,0.0,0.0,0.1724137931034483,0.0,0.0,0.0,0.1724137931034483,0.0,0.0,0.0,0.0,0.0,0.0,0.0,0.0,0.0,0.0,0.0,0.0,0.0,0.0,0.13793103448275862,0.0,0.0,0.0,0.0,0.0,0.0,0.0,7.570137931034483,7.448275862068966,2.160217827457725,72.10000000000001,169.9226617477647,,,,,
CrMnFeCoNi0.2,10.1016/j.msea.2021.140959,,,,143.2,,,T,0.0,0.0,0.0,0.0,0.0,0.0,0.0,0.0,0.2380952380952381,0.2380952380952381,0.0,0.0,0.0,0.2380952380952381,0.0,0.0,0.0,0.0,0.0,0.0,0.0,0.0,0.2380952380952381,0.0,0.0,0.0,0.04761904761904762,0.0,0.0,0.0,0.0,0.0,0.0,0.0,0.0,0.0,0.0,0.0,0.0,0.0,0.0,0.0,0.0,0.0,0.0,0.0,0.0,0.0,0.0,7.898952380952381,7.6190476190476195,2.08881199538639,73.24285714285715,0.0737480681109803,,,,,
CrMnFeCoNi0.4,10.1016/j.msea.2021.140959,,,,192.6,,,T,0.0,0.0,0.0,0.0,0.0,0.0,0.0,0.0,0.22727272727272727,0.22727272727272727,0.0,0.0,0.0,0.22727272727272727,0.0,0.0,0.0,0.0,0.0,0.0,0.0,0.0,0.22727272727272727,0.0,0.0,0.0,0.09090909090909091,0.0,0.0,0.0,0.0,0.0,0.0,0.0,0.0,0.0,0.0,0.0,0.0,0.0,0.0,0.0,0.0,0.0,0.0,0.0,0.0,0.0,0.0,7.944818181818182,7.7272727272727275,2.097605893186004,72.75909090909089,0.0589023630368726,,,,,
CrMnFeCoNi0.6,10.1016/j.msea.2021.140959,,,,262.5,,,T,0.0,0.0,0.0,0.0,0.0,0.0,0.0,0.0,0.2173913043478261,0.2173913043478261,0.0,0.0,0.0,0.2173913043478261,0.0,0.0,0.0,0.0,0.0,0.0,0.0,0.0,0.2173913043478261,0.0,0.0,0.0,0.13043478260869565,0.0,0.0,0.0,0.0,0.0,0.0,0.0,0.0,0.0,0.0,0.0,0.0,0.0,0.0,0.0,0.0,0.0,0.0,0.0,0.0,0.0,0.0,7.986695652173914,7.826086956521739,2.1056910569105693,72.31739130434785,0.04562226997562598,,,,,
CrMnFeCoNi0.8,10.1016/j.msea.2021.140959,,,,240.9,,,T,0.0,0.0,0.0,0.0,0.0,0.0,0.0,0.0,0.20833333333333334,0.20833333333333334,0.0,0.0,0.0,0.20833333333333334,0.0,0.0,0.0,0.0,0.0,0.0,0.0,0.0,0.20833333333333334,0.0,0.0,0.0,0.16666666666666669,0.0,0.0,0.0,0.0,0.0,0.0,0.0,0.0,0.0,0.0,0.0,0.0,0.0,0.0,0.0,0.0,0.0,0.0,0.0,0.0,0.0,0.0,8.025083333333335,7.916666666666667,2.1131498470948014,71.91250000000002,0.03428135282187955,,,,,
CrMnFeCoNi,10.1016/j.msea.2021.140959,,,,196.4,,,T,0.0,0.0,0.0,0.0,0.0,0.0,0.0,0.0,0.2,0.2,0.0,0.0,0.0,0.2,0.0,0.0,0.0,0.0,0.0,0.0,0.0,0.0,0.2,0.0,0.0,0.0,0.2,0.0,0.0,0.0,0.0,0.0,0.0,0.0,0.0,0.0,0.0,0.0,0.0,0.0,0.0,0.0,0.0,0.0,0.0,0.0,0.0,0.0,0.0,8.0604,8.0,2.1200523388943413,71.54,0.024970834506853574,,,,,
CrMnFeCoNi0.8Nb0.1,10.1016/j.msea.2021.140959,,,,361,,,T,0.0,0.0,0.0,0.0,0.0,0.0,0.0,0.0,0.20408163265306126,0.20408163265306126,0.0,0.0,0.0,0.20408163265306126,0.0,0.0,0.0,0.0,0.0,0.0,0.0,0.0,0.20408163265306126,0.0,0.0,0.020408163265306124,0.163265306122449,0.0,0.0,0.0,0.0,0.0,0.0,0.0,0.0,0.0,0.0,0.0,0.0,0.0,0.0,0.0,0.0,0.0,0.0,0.0,0.0,0.0,0.0,8.036204081632654,7.857142857142858,2.138916918937102,73.01224489795918,38.289632957261965,,,,,
CrMnFeCoNi0.8Nb0.2,10.1016/j.msea.2021.140959,,,,406.9,,,T,0.0,0.0,0.0,0.0,0.0,0.0,0.0,0.0,0.2,0.2,0.0,0.0,0.0,0.2,0.0,0.0,0.0,0.0,0.0,0.0,0.0,0.0,0.2,0.0,0.0,0.04,0.16,0.0,0.0,0.0,0.0,0.0,0.0,0.0,0.0,0.0,0.0,0.0,0.0,0.0,0.0,0.0,0.0,0.0,0.0,0.0,0.0,0.0,0.0,8.046880000000002,7.8,2.1641691641691643,74.068,104.63096892843986,,,,,
CrMnFeCoNi0.8Nb0.3,10.1016/j.msea.2021.140959,,,,535.8,,,T,0.0,0.0,0.0,0.0,0.0,0.0,0.0,0.0,0.19607843137254904,0.19607843137254904,0.0,0.0,0.0,0.19607843137254904,0.0,0.0,0.0,0.0,0.0,0.0,0.0,0.0,0.19607843137254904,0.0,0.0,0.058823529411764705,0.15686274509803924,0.0,0.0,0.0,0.0,0.0,0.0,0.0,0.0,0.0,0.0,0.0,0.0,0.0,0.0,0.0,0.0,0.0,0.0,0.0,0.0,0.0,0.0,8.057137254901962,7.745098039215687,2.1889218595450055,75.08235294117651,176.398577143291,,,,,
V10Cr10Fe45Co30Ni5,10.1016/j.jallcom.2020.156090,,,,397,,,T,0.0,0.0,0.0,0.0,0.0,0.0,0.0,0.0,0.3,0.1,0.0,0.0,0.0,0.45,0.0,0.0,0.0,0.0,0.0,0.0,0.0,0.0,0.0,0.0,0.0,0.0,0.05,0.0,0.0,0.0,0.0,0.0,0.0,0.0,0.0,0.0,0.0,0.0,0.0,0.0,0.0,0.0,0.1,0.0,0.0,0.0,0.0,0.0,0.0,7.9847,7.9,2.1723043514574463,57.69000000000001,15.709446830734194,,,,,
V10Cr10Fe45Co20Ni15,10.1016/j.jallcom.2020.156090,,,,394,,,T,0.0,0.0,0.0,0.0,0.0,0.0,0.0,0.0,0.2,0.1,0.0,0.0,0.0,0.45,0.0,0.0,0.0,0.0,0.0,0.0,0.0,0.0,0.0,0.0,0.0,0.0,0.15,0.0,0.0,0.0,0.0,0.0,0.0,0.0,0.0,0.0,0.0,0.0,0.0,0.0,0.0,0.0,0.1,0.0,0.0,0.0,0.0,0.0,0.0,7.985499999999999,8.0,2.1598105210670653,59.21000000000002,16.588671359901824,,,,,
CrMnFeCoNi,10.1016/j.jallcom.2020.156090,,,,410,,,T,0.0,0.0,0.0,0.0,0.0,0.0,0.0,0.0,0.2,0.2,0.0,0.0,0.0,0.2,0.0,0.0,0.0,0.0,0.0,0.0,0.0,0.0,0.2,0.0,0.0,0.0,0.2,0.0,0.0,0.0,0.0,0.0,0.0,0.0,0.0,0.0,0.0,0.0,0.0,0.0,0.0,0.0,0.0,0.0,0.0,0.0,0.0,0.0,0.0,8.0604,8.0,2.1200523388943413,71.54,0.024970834506853574,,,,,
CrCoNi,10.1016/j.jallcom.2020.156090,,,,440,,,T,0.0,0.0,0.0,0.0,0.0,0.0,0.0,0.0,0.3333333333333333,0.3333333333333333,0.0,0.0,0.0,0.0,0.0,0.0,0.0,0.0,0.0,0.0,0.0,0.0,0.0,0.0,0.0,0.0,0.3333333333333333,0.0,0.0,0.0,0.0,0.0,0.0,0.0,0.0,0.0,0.0,0.0,0.0,0.0,0.0,0.0,0.0,0.0,0.0,0.0,0.0,0.0,0.0,8.319333333333333,8.333333333333334,1.939393939393939,45.033333333333346,0.012435902602374172,,,,,
Co10Cu20Mn30Ni40,10.1016/j.jallcom.2019.152111,,,,457,,,T,0.0,0.0,0.0,0.0,0.0,0.0,0.0,0.0,0.1,0.0,0.2,0.0,0.0,0.0,0.0,0.0,0.0,0.0,0.0,0.0,0.0,0.0,0.3,0.0,0.0,0.0,0.4,0.0,0.0,0.0,0.0,0.0,0.0,0.0,0.0,0.0,0.0,0.0,0.0,0.0,0.0,0.0,0.0,0.0,0.0,0.0,0.0,0.0,0.0,8.4862,9.2,2.5906432748538015,89.30000000000004,,,,,,
Co10Cu20Mn30Ni40,10.1016/j.jallcom.2019.152111,,,,402,,,T,0.0,0.0,0.0,0.0,0.0,0.0,0.0,0.0,0.1,0.0,0.2,0.0,0.0,0.0,0.0,0.0,0.0,0.0,0.0,0.0,0.0,0.0,0.3,0.0,0.0,0.0,0.4,0.0,0.0,0.0,0.0,0.0,0.0,0.0,0.0,0.0,0.0,0.0,0.0,0.0,0.0,0.0,0.0,0.0,0.0,0.0,0.0,0.0,0.0,8.4862,9.2,2.5906432748538015,89.30000000000004,,,,,,
Co10Cu20Mn30Ni40,10.1016/j.jallcom.2019.152111,,,,339,,,T,0.0,0.0,0.0,0.0,0.0,0.0,0.0,0.0,0.1,0.0,0.2,0.0,0.0,0.0,0.0,0.0,0.0,0.0,0.0,0.0,0.0,0.0,0.3,0.0,0.0,0.0,0.4,0.0,0.0,0.0,0.0,0.0,0.0,0.0,0.0,0.0,0.0,0.0,0.0,0.0,0.0,0.0,0.0,0.0,0.0,0.0,0.0,0.0,0.0,8.4862,9.2,2.5906432748538015,89.30000000000004,,,,,,
Co10Cu20Mn30Ni40,10.1016/j.jallcom.2019.152111,,,,302,,,T,0.0,0.0,0.0,0.0,0.0,0.0,0.0,0.0,0.1,0.0,0.2,0.0,0.0,0.0,0.0,0.0,0.0,0.0,0.0,0.0,0.0,0.0,0.3,0.0,0.0,0.0,0.4,0.0,0.0,0.0,0.0,0.0,0.0,0.0,0.0,0.0,0.0,0.0,0.0,0.0,0.0,0.0,0.0,0.0,0.0,0.0,0.0,0.0,0.0,8.4862,9.2,2.5906432748538015,89.30000000000004,,,,,,
(AlTa0.76)0.1CoCrFeNi2.1,10.1016/j.jmst.2020.03.045,,,,293,,,,0.0,0.0,0.1457725947521866,0.0,0.0,0.0,0.0,0.0,0.1457725947521866,0.1457725947521866,0.0,0.0,0.0,0.1457725947521866,0.0,0.0,0.0,0.0,0.0,0.0,0.0,0.0,0.0,0.0,0.0,0.0,0.3061224489795919,0.0,0.0,0.0,0.0,0.0,0.0,0.0,0.0,0.0,0.0,0.0,0.0,0.0,0.11078717201166181,0.0,0.0,0.0,0.0,0.0,0.0,0.0,0.0,8.457026239067057,7.405247813411079,2.2081604426002768,55.10320699708457,295.5009883212369,,,,,
(AlTa0.76)0.3CoCrFeNi2.1,10.1016/j.jmst.2020.03.045,,,,503,,,,0.0,0.0,0.1457725947521866,0.0,0.0,0.0,0.0,0.0,0.1457725947521866,0.1457725947521866,0.0,0.0,0.0,0.1457725947521866,0.0,0.0,0.0,0.0,0.0,0.0,0.0,0.0,0.0,0.0,0.0,0.0,0.3061224489795919,0.0,0.0,0.0,0.0,0.0,0.0,0.0,0.0,0.0,0.0,0.0,0.0,0.0,0.11078717201166181,0.0,0.0,0.0,0.0,0.0,0.0,0.0,0.0,8.457026239067057,7.405247813411079,2.2081604426002768,55.10320699708457,295.5009883212369,,,,,
(AlTa0.76)0.5CoCrFeNi2.1,10.1016/j.jmst.2020.03.045,,,,974,,,C,0.0,0.0,0.1457725947521866,0.0,0.0,0.0,0.0,0.0,0.1457725947521866,0.1457725947521866,0.0,0.0,0.0,0.1457725947521866,0.0,0.0,0.0,0.0,0.0,0.0,0.0,0.0,0.0,0.0,0.0,0.0,0.3061224489795919,0.0,0.0,0.0,0.0,0.0,0.0,0.0,0.0,0.0,0.0,0.0,0.0,0.0,0.11078717201166181,0.0,0.0,0.0,0.0,0.0,0.0,0.0,0.0,8.457026239067057,7.405247813411079,2.2081604426002768,55.10320699708457,295.5009883212369,,,,,
(AlTa0.76)0.7CoCrFeNi2.1,10.1016/j.jmst.2020.03.045,,,,1533,,,C,0.0,0.0,0.1457725947521866,0.0,0.0,0.0,0.0,0.0,0.1457725947521866,0.1457725947521866,0.0,0.0,0.0,0.1457725947521866,0.0,0.0,0.0,0.0,0.0,0.0,0.0,0.0,0.0,0.0,0.0,0.0,0.3061224489795919,0.0,0.0,0.0,0.0,0.0,0.0,0.0,0.0,0.0,0.0,0.0,0.0,0.0,0.11078717201166181,0.0,0.0,0.0,0.0,0.0,0.0,0.0,0.0,8.457026239067057,7.405247813411079,2.2081604426002768,55.10320699708457,295.5009883212369,,,,,
(AlTa0.76)1.0CoCrFeNi2.1,10.1016/j.jmst.2020.03.045,,,,2336,,,C,0.0,0.0,0.1457725947521866,0.0,0.0,0.0,0.0,0.0,0.1457725947521866,0.1457725947521866,0.0,0.0,0.0,0.1457725947521866,0.0,0.0,0.0,0.0,0.0,0.0,0.0,0.0,0.0,0.0,0.0,0.0,0.3061224489795919,0.0,0.0,0.0,0.0,0.0,0.0,0.0,0.0,0.0,0.0,0.0,0.0,0.0,0.11078717201166181,0.0,0.0,0.0,0.0,0.0,0.0,0.0,0.0,8.457026239067057,7.405247813411079,2.2081604426002768,55.10320699708457,295.5009883212369,,,,,
(AlTa0.76)1.5CoCrFeNi2.1,10.1016/j.jmst.2020.03.045,,,,2208,,,C,0.0,0.0,0.1457725947521866,0.0,0.0,0.0,0.0,0.0,0.1457725947521866,0.1457725947521866,0.0,0.0,0.0,0.1457725947521866,0.0,0.0,0.0,0.0,0.0,0.0,0.0,0.0,0.0,0.0,0.0,0.0,0.3061224489795919,0.0,0.0,0.0,0.0,0.0,0.0,0.0,0.0,0.0,0.0,0.0,0.0,0.0,0.11078717201166181,0.0,0.0,0.0,0.0,0.0,0.0,0.0,0.0,8.457026239067057,7.405247813411079,2.2081604426002768,55.10320699708457,295.5009883212369,,,,,
CoCrFeMnNiN0.5,10.1016/j.jallcom.2020.156633,FCC,,,220,,,T,0.0,0.0,0.0,0.0,0.0,0.0,0.0,0.0,0.18181818181818182,0.18181818181818182,0.0,0.0,0.0,0.18181818181818182,0.0,0.0,0.0,0.0,0.0,0.0,0.0,0.0,0.18181818181818182,0.0,0.09090909090909091,0.0,0.18181818181818182,0.0,0.0,0.0,0.0,0.0,0.0,0.0,0.0,0.0,0.0,0.0,0.0,0.0,0.0,0.0,0.0,0.0,0.0,0.0,0.0,0.0,0.0,,,,,,,,,,
CoCrFeMnNiN,10.1016/j.jallcom.2020.156633,FCC,,,275,,,T,0.0,0.0,0.0,0.0,0.0,0.0,0.0,0.0,0.16666666666666666,0.16666666666666666,0.0,0.0,0.0,0.16666666666666666,0.0,0.0,0.0,0.0,0.0,0.0,0.0,0.0,0.16666666666666666,0.0,0.16666666666666666,0.0,0.16666666666666666,0.0,0.0,0.0,0.0,0.0,0.0,0.0,0.0,0.0,0.0,0.0,0.0,0.0,0.0,0.0,0.0,0.0,0.0,0.0,0.0,0.0,0.0,,,,,,,,,,
CoCrFeMnNiN2,10.1016/j.jallcom.2020.156633,FCC,,,395,,,T,0.0,0.0,0.0,0.0,0.0,0.0,0.0,0.0,0.14285714285714288,0.14285714285714288,0.0,0.0,0.0,0.14285714285714288,0.0,0.0,0.0,0.0,0.0,0.0,0.0,0.0,0.14285714285714288,0.0,0.28571428571428575,0.0,0.14285714285714288,0.0,0.0,0.0,0.0,0.0,0.0,0.0,0.0,0.0,0.0,0.0,0.0,0.0,0.0,0.0,0.0,0.0,0.0,0.0,0.0,0.0,0.0,,,,,,,,,,
Ti45.5Al18.2Cr20.6Nb15.7,10.1016/j.intermet.2019.106673,,5.25,,1371,,,,0.0,0.0,0.182,0.0,0.0,0.0,0.0,0.0,0.0,0.20600000000000002,0.0,0.0,0.0,0.0,0.0,0.0,0.0,0.0,0.0,0.0,0.0,0.0,0.0,0.0,0.0,0.157,0.0,0.0,0.0,0.0,0.0,0.0,0.0,0.0,0.0,0.0,0.0,0.0,0.0,0.0,0.0,0.455,0.0,0.0,0.0,0.0,0.0,0.0,0.0,5.3600200000000005,4.3870000000000005,2.374638937030619,67.7276,52.42767778203352,,,,,
Ti50.6Al16.4Cr17.8Nb15.2,10.1016/j.intermet.2019.106673,,5.18,,1297,,,,0.0,0.0,0.16399999999999998,0.0,0.0,0.0,0.0,0.0,0.0,0.17800000000000002,0.0,0.0,0.0,0.0,0.0,0.0,0.0,0.0,0.0,0.0,0.0,0.0,0.0,0.0,0.0,0.152,0.0,0.0,0.0,0.0,0.0,0.0,0.0,0.0,0.0,0.0,0.0,0.0,0.0,0.0,0.0,0.506,0.0,0.0,0.0,0.0,0.0,0.0,0.0,5.298176,4.344,2.4063926940639266,69.4198,32.818429841161425,,,,,
Ti56.0Al14.6Cr16.5Nb12.9,10.1016/j.intermet.2019.106673,,5.1,,1228,,,,0.0,0.0,0.146,0.0,0.0,0.0,0.0,0.0,0.0,0.165,0.0,0.0,0.0,0.0,0.0,0.0,0.0,0.0,0.0,0.0,0.0,0.0,0.0,0.0,0.0,0.129,0.0,0.0,0.0,0.0,0.0,0.0,0.0,0.0,0.0,0.0,0.0,0.0,0.0,0.0,0.0,0.56,0.0,0.0,0.0,0.0,0.0,0.0,0.0,5.20284,4.313000000000001,2.3922049604796944,69.45090000000002,21.331636902527627,,,,,
Ti61.6Al12.3Cr13.1Nb13.0,10.1016/j.intermet.2019.106673,,5.1,,1081,,,,0.0,0.0,0.12300000000000001,0.0,0.0,0.0,0.0,0.0,0.0,0.131,0.0,0.0,0.0,0.0,0.0,0.0,0.0,0.0,0.0,0.0,0.0,0.0,0.0,0.0,0.0,0.13,0.0,0.0,0.0,0.0,0.0,0.0,0.0,0.0,0.0,0.0,0.0,0.0,0.0,0.0,0.0,0.616,0.0,0.0,0.0,0.0,0.0,0.0,0.0,5.158546,4.269,2.4395149364093465,71.89430000000002,8.73577333344351,,,,,
Ti63.9Al12.0Cr11.0Nb13.1,10.1016/j.intermet.2019.106673,,5.01,,954,,,,0.0,0.0,0.12,0.0,0.0,0.0,0.0,0.0,0.0,0.11,0.0,0.0,0.0,0.0,0.0,0.0,0.0,0.0,0.0,0.0,0.0,0.0,0.0,0.0,0.0,0.131,0.0,0.0,0.0,0.0,0.0,0.0,0.0,0.0,0.0,0.0,0.0,0.0,0.0,0.0,0.0,0.639,0.0,0.0,0.0,0.0,0.0,0.0,0.0,5.112504,4.231,2.475339849455117,73.09320000000001,3.8316780420969843,,,,,
Ti70.0Al10.2Cr10.5Nb9.3,10.1016/j.intermet.2019.106673,,4.92,,924,,,,0.0,0.0,0.10200000000000001,0.0,0.0,0.0,0.0,0.0,0.0,0.10500000000000001,0.0,0.0,0.0,0.0,0.0,0.0,0.0,0.0,0.0,0.0,0.0,0.0,0.0,0.0,0.0,0.09300000000000003,0.0,0.0,0.0,0.0,0.0,0.0,0.0,0.0,0.0,0.0,0.0,0.0,0.0,0.0,0.0,0.7000000000000001,0.0,0.0,0.0,0.0,0.0,0.0,0.0,4.977360000000001,4.2010000000000005,2.4283347141673577,71.96730000000002,1.1057101704521695,,,,,
Ti74.5Al8.8Cr8.1Nb8.6,10.1016/j.intermet.2019.106673,,4.87,,881,,,,0.0,0.0,0.08800000000000002,0.0,0.0,0.0,0.0,0.0,0.0,0.08100000000000002,0.0,0.0,0.0,0.0,0.0,0.0,0.0,0.0,0.0,0.0,0.0,0.0,0.0,0.0,0.0,0.08600000000000001,0.0,0.0,0.0,0.0,0.0,0.0,0.0,0.0,0.0,0.0,0.0,0.0,0.0,0.0,0.0,0.7450000000000001,0.0,0.0,0.0,0.0,0.0,0.0,0.0,4.9107400000000005,4.16,2.4538900347473858,73.23950000000002,0.04410177711494755,,,,,
Ti79.1Al7.2Cr7.1Nb6.6,10.1016/j.intermet.2019.106673,,4.85,,634,,,,0.0,0.0,0.07200000000000001,0.0,0.0,0.0,0.0,0.0,0.0,0.071,0.0,0.0,0.0,0.0,0.0,0.0,0.0,0.0,0.0,0.0,0.0,0.0,0.0,0.0,0.0,0.066,0.0,0.0,0.0,0.0,0.0,0.0,0.0,0.0,0.0,0.0,0.0,0.0,0.0,0.0,0.0,0.7909999999999999,0.0,0.0,0.0,0.0,0.0,0.0,0.0,4.831916,4.135999999999999,2.4387462807931843,73.2109,7.797302559542332e-08,,,,,
Ti6Al4V,10.1016/j.intermet.2019.106673,,,,986,,,,0.0,0.0,0.36363636363636365,0.0,0.0,0.0,0.0,0.0,0.0,0.0,0.0,0.0,0.0,0.0,0.0,0.0,0.0,0.0,0.0,0.0,0.0,0.0,0.0,0.0,0.0,0.0,0.0,0.0,0.0,0.0,0.0,0.0,0.0,0.0,0.0,0.0,0.0,0.0,0.0,0.0,0.0,0.5454545454545454,0.09090909090909091,0.0,0.0,0.0,0.0,0.0,0.0,3.9950909090909095,3.727272727272727,2.7053406998158382,69.60000000000001,,,,,,
Nb,10.1016/j.ijrmhm.2020.105370,BCC,8.57,,240,,,,0.0,0.0,0.0,0.0,0.0,0.0,0.0,0.0,0.0,0.0,0.0,0.0,0.0,0.0,0.0,0.0,0.0,0.0,0.0,0.0,0.0,0.0,0.0,0.0,0.0,1.0,0.0,0.0,0.0,0.0,0.0,0.0,0.0,0.0,0.0,0.0,0.0,0.0,0.0,0.0,0.0,0.0,0.0,0.0,0.0,0.0,0.0,0.0,0.0,8.57,5.0,4.666666666666667,125.8,0.0,,,,,
Mo,10.1016/j.ijrmhm.2020.105370,BCC,10.28,,432.5,,,,0.0,0.0,0.0,0.0,0.0,0.0,0.0,0.0,0.0,0.0,0.0,0.0,0.0,0.0,0.0,0.0,0.0,0.0,0.0,0.0,0.0,0.0,0.0,1.0,0.0,0.0,0.0,0.0,0.0,0.0,0.0,0.0,0.0,0.0,0.0,0.0,0.0,0.0,0.0,0.0,0.0,0.0,0.0,0.0,0.0,0.0,0.0,0.0,0.0,10.28,6.0,2.2982456140350878,65.69999999999999,0.0,,,,,
Ta,10.1016/j.ijrmhm.2020.105370,BCC,16.69,,189.5,,,,0.0,0.0,0.0,0.0,0.0,0.0,0.0,0.0,0.0,0.0,0.0,0.0,0.0,0.0,0.0,0.0,0.0,0.0,0.0,0.0,0.0,0.0,0.0,0.0,0.0,0.0,0.0,0.0,0.0,0.0,0.0,0.0,0.0,0.0,0.0,0.0,0.0,0.0,0.0,0.0,1.0,0.0,0.0,0.0,0.0,0.0,0.0,0.0,0.0,16.69,5.0,2.7916666666666674,94.79999999999998,0.0,,,,,
W,10.1016/j.ijrmhm.2020.105370,BCC,19.3,,550,,,,0.0,0.0,0.0,0.0,0.0,0.0,0.0,0.0,0.0,0.0,0.0,0.0,0.0,0.0,0.0,0.0,0.0,0.0,0.0,0.0,0.0,0.0,0.0,0.0,0.0,0.0,0.0,0.0,0.0,0.0,0.0,0.0,0.0,0.0,0.0,0.0,0.0,0.0,0.0,0.0,0.0,0.0,0.0,0.0,1.0,0.0,0.0,0.0,0.0,19.25,6.0,1.9393939393939397,62.29999999999998,0.0,,,,,
Zr,10.1016/j.ijrmhm.2020.105370,,,,280,,,,0.0,0.0,0.0,0.0,0.0,0.0,0.0,0.0,0.0,0.0,0.0,0.0,0.0,0.0,0.0,0.0,0.0,0.0,0.0,0.0,0.0,0.0,0.0,0.0,0.0,0.0,0.0,0.0,0.0,0.0,0.0,0.0,0.0,0.0,0.0,0.0,0.0,0.0,0.0,0.0,0.0,0.0,0.0,0.0,0.0,0.0,0.0,0.0,1.0,6.52,4.0,2.791666666666668,64.1,,,,,,
Hf,10.1016/j.ijrmhm.2020.105370,,,,240,,,,0.0,0.0,0.0,0.0,0.0,0.0,0.0,0.0,0.0,0.0,0.0,0.0,0.0,0.0,0.0,0.0,1.0,0.0,0.0,0.0,0.0,0.0,0.0,0.0,0.0,0.0,0.0,0.0,0.0,0.0,0.0,0.0,0.0,0.0,0.0,0.0,0.0,0.0,0.0,0.0,0.0,0.0,0.0,0.0,0.0,0.0,0.0,0.0,0.0,13.31,4.0,3.512820512820513,65.3,,,,,,
Ti,10.1016/j.ijrmhm.2020.105370,,,,195,,,,0.0,0.0,0.0,0.0,0.0,0.0,0.0,0.0,0.0,0.0,0.0,0.0,0.0,0.0,0.0,0.0,0.0,0.0,0.0,0.0,0.0,0.0,0.0,0.0,0.0,0.0,0.0,0.0,0.0,0.0,0.0,0.0,0.0,0.0,0.0,0.0,0.0,0.0,0.0,0.0,0.0,1.0,0.0,0.0,0.0,0.0,0.0,0.0,0.0,4.506,4.0,2.4444444444444446,75.60000000000001,,,,,,
V,10.1016/j.ijrmhm.2020.105370,,,,310,,,,0.0,0.0,0.0,0.0,0.0,0.0,0.0,0.0,0.0,0.0,0.0,0.0,0.0,0.0,0.0,0.0,0.0,0.0,0.0,0.0,0.0,0.0,0.0,0.0,0.0,0.0,0.0,0.0,0.0,0.0,0.0,0.0,0.0,0.0,0.0,0.0,0.0,0.0,0.0,0.0,0.0,0.0,1.0,0.0,0.0,0.0,0.0,0.0,0.0,6.11,5.0,3.512820512820513,127.20000000000002,0.0,,,,,
Nb15.7Mo35Ta34.95W14.35,10.1016/j.ijrmhm.2020.105370,,,,978,,,,0.0,0.0,0.0,0.0,0.0,0.0,0.0,0.0,0.0,0.0,0.0,0.0,0.0,0.0,0.0,0.0,0.0,0.0,0.0,0.0,0.0,0.0,0.0,0.35,0.0,0.157,0.0,0.0,0.0,0.0,0.0,0.0,0.0,0.0,0.0,0.0,0.0,0.0,0.0,0.0,0.34950000000000003,0.0,0.0,0.0,0.1435,0.0,0.0,0.0,0.0,13.53902,5.4935,2.6132162570962736,84.81824999999999,221.9450750687872,,,,,
Nb15.7Mo35Ta34.95W14.35,10.1016/j.ijrmhm.2020.105370,,,,814,,,,0.0,0.0,0.0,0.0,0.0,0.0,0.0,0.0,0.0,0.0,0.0,0.0,0.0,0.0,0.0,0.0,0.0,0.0,0.0,0.0,0.0,0.0,0.0,0.35,0.0,0.157,0.0,0.0,0.0,0.0,0.0,0.0,0.0,0.0,0.0,0.0,0.0,0.0,0.0,0.0,0.34950000000000003,0.0,0.0,0.0,0.1435,0.0,0.0,0.0,0.0,13.53902,5.4935,2.6132162570962736,84.81824999999999,221.9450750687872,,,,,
Nb15.7Mo35Ta34.95W14.35,10.1016/j.ijrmhm.2020.105370,,,,966,,,,0.0,0.0,0.0,0.0,0.0,0.0,0.0,0.0,0.0,0.0,0.0,0.0,0.0,0.0,0.0,0.0,0.0,0.0,0.0,0.0,0.0,0.0,0.0,0.35,0.0,0.157,0.0,0.0,0.0,0.0,0.0,0.0,0.0,0.0,0.0,0.0,0.0,0.0,0.0,0.0,0.34950000000000003,0.0,0.0,0.0,0.1435,0.0,0.0,0.0,0.0,13.53902,5.4935,2.6132162570962736,84.81824999999999,221.9450750687872,,,,,
Nb35Mo5Ta35W25,10.1016/j.ijrmhm.2020.105370,,,,714,,,,0.0,0.0,0.0,0.0,0.0,0.0,0.0,0.0,0.0,0.0,0.0,0.0,0.0,0.0,0.0,0.0,0.0,0.0,0.0,0.0,0.0,0.0,0.0,0.05,0.0,0.35,0.0,0.0,0.0,0.0,0.0,0.0,0.0,0.0,0.0,0.0,0.0,0.0,0.0,0.0,0.35,0.0,0.0,0.0,0.25,0.0,0.0,0.0,0.0,14.1675,5.3,2.8821007502679525,96.07,101.32243579721539,,,,,
Nb35Mo5Ta35W25,10.1016/j.ijrmhm.2020.105370,,,,709,,,,0.0,0.0,0.0,0.0,0.0,0.0,0.0,0.0,0.0,0.0,0.0,0.0,0.0,0.0,0.0,0.0,0.0,0.0,0.0,0.0,0.0,0.0,0.0,0.05,0.0,0.35,0.0,0.0,0.0,0.0,0.0,0.0,0.0,0.0,0.0,0.0,0.0,0.0,0.0,0.0,0.35,0.0,0.0,0.0,0.25,0.0,0.0,0.0,0.0,14.1675,5.3,2.8821007502679525,96.07,101.32243579721539,,,,,
Nb35Mo5Ta35W25,10.1016/j.ijrmhm.2020.105370,,,,692,,,,0.0,0.0,0.0,0.0,0.0,0.0,0.0,0.0,0.0,0.0,0.0,0.0,0.0,0.0,0.0,0.0,0.0,0.0,0.0,0.0,0.0,0.0,0.0,0.05,0.0,0.35,0.0,0.0,0.0,0.0,0.0,0.0,0.0,0.0,0.0,0.0,0.0,0.0,0.0,0.0,0.35,0.0,0.0,0.0,0.25,0.0,0.0,0.0,0.0,14.1675,5.3,2.8821007502679525,96.07,101.32243579721539,,,,,
Nb35Mo25Ta5W35,10.1016/j.ijrmhm.2020.105370,,,,941,,,,0.0,0.0,0.0,0.0,0.0,0.0,0.0,0.0,0.0,0.0,0.0,0.0,0.0,0.0,0.0,0.0,0.0,0.0,0.0,0.0,0.0,0.0,0.0,0.25,0.0,0.35,0.0,0.0,0.0,0.0,0.0,0.0,0.0,0.0,0.0,0.0,0.0,0.0,0.0,0.0,0.05,0.0,0.0,0.0,0.35,0.0,0.0,0.0,0.0,13.1415,5.6,2.6517412935323383,86.99999999999997,233.86664346794709,,,,,
Nb35Mo25Ta5W35,10.1016/j.ijrmhm.2020.105370,,,,914,,,,0.0,0.0,0.0,0.0,0.0,0.0,0.0,0.0,0.0,0.0,0.0,0.0,0.0,0.0,0.0,0.0,0.0,0.0,0.0,0.0,0.0,0.0,0.0,0.25,0.0,0.35,0.0,0.0,0.0,0.0,0.0,0.0,0.0,0.0,0.0,0.0,0.0,0.0,0.0,0.0,0.05,0.0,0.0,0.0,0.35,0.0,0.0,0.0,0.0,13.1415,5.6,2.6517412935323383,86.99999999999997,233.86664346794709,,,,,
Nb35Mo25Ta5W35,10.1016/j.ijrmhm.2020.105370,,,,966,,,,0.0,0.0,0.0,0.0,0.0,0.0,0.0,0.0,0.0,0.0,0.0,0.0,0.0,0.0,0.0,0.0,0.0,0.0,0.0,0.0,0.0,0.0,0.0,0.25,0.0,0.35,0.0,0.0,0.0,0.0,0.0,0.0,0.0,0.0,0.0,0.0,0.0,0.0,0.0,0.0,0.05,0.0,0.0,0.0,0.35,0.0,0.0,0.0,0.0,13.1415,5.6,2.6517412935323383,86.99999999999997,233.86664346794709,,,,,
Nb25Mo35Ta35W5,10.1016/j.ijrmhm.2020.105370,,,,820,,,,0.0,0.0,0.0,0.0,0.0,0.0,0.0,0.0,0.0,0.0,0.0,0.0,0.0,0.0,0.0,0.0,0.0,0.0,0.0,0.0,0.0,0.0,0.0,0.35,0.0,0.25,0.0,0.0,0.0,0.0,0.0,0.0,0.0,0.0,0.0,0.0,0.0,0.0,0.0,0.0,0.35,0.0,0.0,0.0,0.05,0.0,0.0,0.0,0.0,12.5445,5.3999999999999995,2.8212407991587805,90.74,166.81527194250782,,,,,
Nb25Mo35Ta35W5,10.1016/j.ijrmhm.2020.105370,,,,777,,,,0.0,0.0,0.0,0.0,0.0,0.0,0.0,0.0,0.0,0.0,0.0,0.0,0.0,0.0,0.0,0.0,0.0,0.0,0.0,0.0,0.0,0.0,0.0,0.35,0.0,0.25,0.0,0.0,0.0,0.0,0.0,0.0,0.0,0.0,0.0,0.0,0.0,0.0,0.0,0.0,0.35,0.0,0.0,0.0,0.05,0.0,0.0,0.0,0.0,12.5445,5.3999999999999995,2.8212407991587805,90.74,166.81527194250782,,,,,
Nb25Mo35Ta35W5,10.1016/j.ijrmhm.2020.105370,,,,734,,,,0.0,0.0,0.0,0.0,0.0,0.0,0.0,0.0,0.0,0.0,0.0,0.0,0.0,0.0,0.0,0.0,0.0,0.0,0.0,0.0,0.0,0.0,0.0,0.35,0.0,0.25,0.0,0.0,0.0,0.0,0.0,0.0,0.0,0.0,0.0,0.0,0.0,0.0,0.0,0.0,0.35,0.0,0.0,0.0,0.05,0.0,0.0,0.0,0.0,12.5445,5.3999999999999995,2.8212407991587805,90.74,166.81527194250782,,,,,
Nb25Mo25Ta25W25,10.1016/j.ijrmhm.2020.105370,,,,963,,,,0.0,0.0,0.0,0.0,0.0,0.0,0.0,0.0,0.0,0.0,0.0,0.0,0.0,0.0,0.0,0.0,0.0,0.0,0.0,0.0,0.0,0.0,0.0,0.25,0.0,0.25,0.0,0.0,0.0,0.0,0.0,0.0,0.0,0.0,0.0,0.0,0.0,0.0,0.0,0.0,0.25,0.0,0.0,0.0,0.25,0.0,0.0,0.0,0.0,13.697500000000002,5.5,2.651741293532339,87.14999999999998,214.5952863835683,,,,,
Nb25Mo25Ta25W25,10.1016/j.ijrmhm.2020.105370,,,,1124,,,,0.0,0.0,0.0,0.0,0.0,0.0,0.0,0.0,0.0,0.0,0.0,0.0,0.0,0.0,0.0,0.0,0.0,0.0,0.0,0.0,0.0,0.0,0.0,0.25,0.0,0.25,0.0,0.0,0.0,0.0,0.0,0.0,0.0,0.0,0.0,0.0,0.0,0.0,0.0,0.0,0.25,0.0,0.0,0.0,0.25,0.0,0.0,0.0,0.0,13.697500000000002,5.5,2.651741293532339,87.14999999999998,214.5952863835683,,,,,
Nb25Mo25Ta25W25,10.1016/j.ijrmhm.2020.105370,,,,1087,,,,0.0,0.0,0.0,0.0,0.0,0.0,0.0,0.0,0.0,0.0,0.0,0.0,0.0,0.0,0.0,0.0,0.0,0.0,0.0,0.0,0.0,0.0,0.0,0.25,0.0,0.25,0.0,0.0,0.0,0.0,0.0,0.0,0.0,0.0,0.0,0.0,0.0,0.0,0.0,0.0,0.25,0.0,0.0,0.0,0.25,0.0,0.0,0.0,0.0,13.697500000000002,5.5,2.651741293532339,87.14999999999998,214.5952863835683,,,,,
Ti45Zr25Nb25Ta5,10.1016/j.ijrmhm.2020.105370,BCC,,,790,,,,0.0,0.0,0.0,0.0,0.0,0.0,0.0,0.0,0.0,0.0,0.0,0.0,0.0,0.0,0.0,0.0,0.0,0.0,0.0,0.0,0.0,0.0,0.0,0.0,0.0,0.25,0.0,0.0,0.0,0.0,0.0,0.0,0.0,0.0,0.0,0.0,0.0,0.0,0.0,0.0,0.05,0.45,0.0,0.0,0.0,0.0,0.0,0.0,0.25,6.6347000000000005,4.3,2.913419913419914,86.235,13.741508046159417,,,,,
Ti40Zr25Nb25Ta10,10.1016/j.ijrmhm.2020.105370,BCC,,,910,,,,0.0,0.0,0.0,0.0,0.0,0.0,0.0,0.0,0.0,0.0,0.0,0.0,0.0,0.0,0.0,0.0,0.0,0.0,0.0,0.0,0.0,0.0,0.0,0.0,0.0,0.25,0.0,0.0,0.0,0.0,0.0,0.0,0.0,0.0,0.0,0.0,0.0,0.0,0.0,0.0,0.1,0.4,0.0,0.0,0.0,0.0,0.0,0.0,0.25,7.243900000000001,4.35,2.9346405228758172,87.195,23.85923415458281,,,,,
Ti35Zr25Nb25Ta15,10.1016/j.ijrmhm.2020.105370,BCC,,,1020,,,,0.0,0.0,0.0,0.0,0.0,0.0,0.0,0.0,0.0,0.0,0.0,0.0,0.0,0.0,0.0,0.0,0.0,0.0,0.0,0.0,0.0,0.0,0.0,0.0,0.0,0.25,0.0,0.0,0.0,0.0,0.0,0.0,0.0,0.0,0.0,0.0,0.0,0.0,0.0,0.0,0.15,0.35,0.0,0.0,0.0,0.0,0.0,0.0,0.25,7.8531,4.4,2.9561403508771935,88.155,35.57459880319693,,,,,
Ti30Zr25Nb25Ta20,10.1016/j.ijrmhm.2020.105370,BCC,,,1080,,,,0.0,0.0,0.0,0.0,0.0,0.0,0.0,0.0,0.0,0.0,0.0,0.0,0.0,0.0,0.0,0.0,0.0,0.0,0.0,0.0,0.0,0.0,0.0,0.0,0.0,0.25,0.0,0.0,0.0,0.0,0.0,0.0,0.0,0.0,0.0,0.0,0.0,0.0,0.0,0.0,0.2,0.3,0.0,0.0,0.0,0.0,0.0,0.0,0.25,8.4623,4.45,2.9779249448123624,89.11500000000001,48.285825312228106,,,,,
Ti25Zr25Nb25Ta25,10.1016/j.ijrmhm.2020.105370,BCC,,,1170,,,,0.0,0.0,0.0,0.0,0.0,0.0,0.0,0.0,0.0,0.0,0.0,0.0,0.0,0.0,0.0,0.0,0.0,0.0,0.0,0.0,0.0,0.0,0.0,0.0,0.0,0.25,0.0,0.0,0.0,0.0,0.0,0.0,0.0,0.0,0.0,0.0,0.0,0.0,0.0,0.0,0.25,0.25,0.0,0.0,0.0,0.0,0.0,0.0,0.25,9.0715,4.5,3.000000000000001,90.07499999999999,61.48981304900264,,,,,
