Repository: BrentVela/redesign_2_2_26

# ULTIMATE Alloy Redesign

This repo captures reproducible analysis artifacts for Dr. Karaman's ULTIMATE alloy redesign work.

## Status
- Inputs currently present: `1_find_stoich_props_parallel_for_Class.py`, `TC_Equilibrium_Module.py`, `make_trajectory.py`.
- Missing runtime dependencies: `strength_model` module and `SPACE_v0.par` data file.

## Quick Start
1. Add required inputs:
   - `SPACE_v0.par` (composition space dataset)
   - `strength_model.py` (Curtin model implementation)
2. Run properties extraction:
   - `python 1_find_stoich_props_parallel_for_Class.py`
3. Outputs are written to `CalcFiles/` and CSV files are produced.

File: featurize_database_for_cafer/codhem_featurized.csv (part 21 of 26)
Composition,doi,Phase,Density (g/cm3),Hardness (GPa),YS (MPa) at 23 C,YS (MPa) at 1000 C,YS (MPa) at 1200 C,Test Type,A,Ag,Al,Au,B,Be,C,Ca,Co,Cr,Cu,D,E,Fe,Ga,Gd,Hf,I,Ir,Li,M,Mg,Mn,Mo,N,Nb,Ni,O,P,Pb,Pd,Pt,Q,Re,Rh,S,Si,Sn,Sr,T,Ta,Ti,V,Vi,W,Y,Yb,Zn,Zr,Density_g_cc_ROM,VEC,Pugh_Ratio,Cauchy_Pressure,YS_1300C_MPa,Solidus_K_TC,Liquidus_K_TC,Solidus_C_TC,Liquidus_C_TC,THCD_25C_W_mK
Ti25Zr25Nb25Ta25,10.1016/j.ijrmhm.2020.105370,BCC,,,970,,,,0.0,0.0,0.0,0.0,0.0,0.0,0.0,0.0,0.0,0.0,0.0,0.0,0.0,0.0,0.0,0.0,0.0,0.0,0.0,0.0,0.0,0.0,0.0,0.0,0.0,0.25,0.0,0.0,0.0,0.0,0.0,0.0,0.0,0.0,0.0,0.0,0.0,0.0,0.0,0.0,0.25,0.25,0.0,0.0,0.0,0.0,0.0,0.0,0.25,9.0715,4.5,3.000000000000001,90.07499999999999,61.48981304900264,,,,,
Ti31.67Zr31.67Nb31.66Ta5,10.1016/j.ijrmhm.2020.105370,BCC,,,790,,,,0.0,0.0,0.0,0.0,0.0,0.0,0.0,0.0,0.0,0.0,0.0,0.0,0.0,0.0,0.0,0.0,0.0,0.0,0.0,0.0,0.0,0.0,0.0,0.0,0.0,0.3166,0.0,0.0,0.0,0.0,0.0,0.0,0.0,0.0,0.0,0.0,0.0,0.0,0.0,0.0,0.05,0.31670000000000004,0.0,0.0,0.0,0.0,0.0,0.0,0.31670000000000004,7.039696200000001,4.3666,3.060224336785713,88.81127000000001,27.896497250770466,,,,,
Ti35Zr35Nb25Ta5,10.1016/j.ijrmhm.2020.105370,BCC,,,780,,,,0.0,0.0,0.0,0.0,0.0,0.0,0.0,0.0,0.0,0.0,0.0,0.0,0.0,0.0,0.0,0.0,0.0,0.0,0.0,0.0,0.0,0.0,0.0,0.0,0.0,0.25,0.0,0.0,0.0,0.0,0.0,0.0,0.0,0.0,0.0,0.0,0.0,0.0,0.0,0.0,0.05,0.35,0.0,0.0,0.0,0.0,0.0,0.0,0.35,6.8361,4.3,2.9561403508771926,85.08499999999998,18.19350491504296,,,,,
Ti45Zr45Nb5Ta5,10.1016/j.ijrmhm.2020.105370,BCC,,,690,,,,0.0,0.0,0.0,0.0,0.0,0.0,0.0,0.0,0.0,0.0,0.0,0.0,0.0,0.0,0.0,0.0,0.0,0.0,0.0,0.0,0.0,0.0,0.0,0.0,0.0,0.05,0.0,0.0,0.0,0.0,0.0,0.0,0.0,0.0,0.0,0.0,0.0,0.0,0.0,0.0,0.05,0.45,0.0,0.0,0.0,0.0,0.0,0.0,0.45,6.2247,4.1,2.678714859437752,73.89500000000001,,,,,,
Ti21.67Zr21.67Nb21.66Ta35,10.1016/j.ijrmhm.2020.105370,BCC,,,1050,,,,0.0,0.0,0.0,0.0,0.0,0.0,0.0,0.0,0.0,0.0,0.0,0.0,0.0,0.0,0.0,0.0,0.0,0.0,0.0,0.0,0.0,0.0,0.0,0.0,0.0,0.21660000000000001,0.0,0.0,0.0,0.0,0.0,0.0,0.0,0.0,0.0,0.0,0.0,0.0,0.0,0.0,0.35,0.2167,0.0,0.0,0.0,0.0,0.0,0.0,0.2167,10.0870962,4.5666,2.9705295431418413,90.70127000000002,75.95295664551048,,,,,
Ti15Zr15Nb35Ta35,10.1016/j.ijrmhm.2020.105370,BCC,,,970,,,,0.0,0.0,0.0,0.0,0.0,0.0,0.0,0.0,0.0,0.0,0.0,0.0,0.0,0.0,0.0,0.0,0.0,0.0,0.0,0.0,0.0,0.0,0.0,0.0,0.0,0.35,0.0,0.0,0.0,0.0,0.0,0.0,0.0,0.0,0.0,0.0,0.0,0.0,0.0,0.0,0.35,0.15,0.0,0.0,0.0,0.0,0.0,0.0,0.15,10.4949,4.699999999999999,3.187793427230047,98.16499999999999,66.23314799303593,,,,,
Ti0.25NbMoTaW,10.1016/j.ijrmhm.2020.105370,BCC,,,1109,,,,0.0,0.0,0.0,0.0,0.0,0.0,0.0,0.0,0.0,0.0,0.0,0.0,0.0,0.0,0.0,0.0,0.0,0.0,0.0,0.0,0.0,0.0,0.0,0.23529411764705882,0.0,0.23529411764705882,0.0,0.0,0.0,0.0,0.0,0.0,0.0,0.0,0.0,0.0,0.0,0.0,0.0,0.0,0.23529411764705882,0.058823529411764705,0.0,0.0,0.23529411764705882,0.0,0.0,0.0,0.0,13.156823529411765,5.411764705882353,2.638694638694639,86.47058823529413,178.6925982233706,,,,,
Ti0.5NbMoTaW,10.1016/j.ijrmhm.2020.105370,BCC,,,1211,,,,0.0,0.0,0.0,0.0,0.0,0.0,0.0,0.0,0.0,0.0,0.0,0.0,0.0,0.0,0.0,0.0,0.0,0.0,0.0,0.0,0.0,0.0,0.0,0.2222222222222222,0.0,0.2222222222222222,0.0,0.0,0.0,0.0,0.0,0.0,0.0,0.0,0.0,0.0,0.0,0.0,0.0,0.0,0.2222222222222222,0.1111111111111111,0.0,0.0,0.2222222222222222,0.0,0.0,0.0,0.0,12.676222222222222,5.333333333333333,2.6271929824561404,85.86666666666666,149.65151745481188,,,,,
Ti0.75NbMoTaW,10.1016/j.ijrmhm.2020.105370,BCC,,,1304,,,,0.0,0.0,0.0,0.0,0.0,0.0,0.0,0.0,0.0,0.0,0.0,0.0,0.0,0.0,0.0,0.0,0.0,0.0,0.0,0.0,0.0,0.0,0.0,0.21052631578947367,0.0,0.21052631578947367,0.0,0.0,0.0,0.0,0.0,0.0,0.0,0.0,0.0,0.0,0.0,0.0,0.0,0.0,0.21052631578947367,0.15789473684210525,0.0,0.0,0.21052631578947367,0.0,0.0,0.0,0.0,12.246210526315789,5.2631578947368425,2.616977225672878,85.32631578947365,125.97291613699392,,,,,
TiNbMoTaW,10.1016/j.ijrmhm.2020.105370,BCC,,,1455,,,,0.0,0.0,0.0,0.0,0.0,0.0,0.0,0.0,0.0,0.0,0.0,0.0,0.0,0.0,0.0,0.0,0.0,0.0,0.0,0.0,0.0,0.0,0.0,0.2,0.0,0.2,0.0,0.0,0.0,0.0,0.0,0.0,0.0,0.0,0.0,0.0,0.0,0.0,0.0,0.0,0.2,0.2,0.0,0.0,0.2,0.0,0.0,0.0,0.0,11.8592,5.2,2.6078431372549025,84.83999999999997,106.5288763694355,,,,,
TiZrNbVMo0.3,10.1016/j.ijrmhm.2020.105370,BCC,,,1289,,,,0.0,0.0,0.0,0.0,0.0,0.0,0.0,0.0,0.0,0.0,0.0,0.0,0.0,0.0,0.0,0.0,0.0,0.0,0.0,0.0,0.0,0.0,0.0,0.06976744186046512,0.0,0.23255813953488372,0.0,0.0,0.0,0.0,0.0,0.0,0.0,0.0,0.0,0.0,0.0,0.0,0.0,0.0,0.0,0.23255813953488372,0.23255813953488372,0.0,0.0,0.0,0.0,0.0,0.23255813953488372,6.695348837209303,4.604651162790698,3.0956937799043054,95.9093023255814,270.6471748001759,,,,,
TiZrNbVMo0.5,10.1016/j.ijrmhm.2020.105370,BCC,,,1473,,,,0.0,0.0,0.0,0.0,0.0,0.0,0.0,0.0,0.0,0.0,0.0,0.0,0.0,0.0,0.0,0.0,0.0,0.0,0.0,0.0,0.0,0.0,0.0,0.11111111111111112,0.0,0.22222222222222224,0.0,0.0,0.0,0.0,0.0,0.0,0.0,0.0,0.0,0.0,0.0,0.0,0.0,0.0,0.0,0.22222222222222224,0.22222222222222224,0.0,0.0,0.0,0.0,0.0,0.22222222222222224,6.854666666666667,4.666666666666667,3.0501253132832087,94.56666666666666,344.61118566359727,,,,,
TiZrNbVMo0.7,10.1016/j.ijrmhm.2020.105370,BCC,,,1706,,,,0.0,0.0,0.0,0.0,0.0,0.0,0.0,0.0,0.0,0.0,0.0,0.0,0.0,0.0,0.0,0.0,0.0,0.0,0.0,0.0,0.0,0.0,0.0,0.14893617021276595,0.0,0.2127659574468085,0.0,0.0,0.0,0.0,0.0,0.0,0.0,0.0,0.0,0.0,0.0,0.0,0.0,0.0,0.0,0.2127659574468085,0.2127659574468085,0.0,0.0,0.0,0.0,0.0,0.2127659574468085,7.000425531914893,4.723404255319149,3.0094831673779043,93.33829787234043,413.0667999621429,,,,,
TiZrNbVMo,10.1016/j.ijrmhm.2020.105370,BCC,,,1779,,,,0.0,0.0,0.0,0.0,0.0,0.0,0.0,0.0,0.0,0.0,0.0,0.0,0.0,0.0,0.0,0.0,0.0,0.0,0.0,0.0,0.0,0.0,0.0,0.2,0.0,0.2,0.0,0.0,0.0,0.0,0.0,0.0,0.0,0.0,0.0,0.0,0.0,0.0,0.0,0.0,0.0,0.2,0.2,0.0,0.0,0.0,0.0,0.0,0.2,7.197200000000001,4.8,2.956140350877194,91.68,504.1877562282718,,,,,
Ta0.4Nb0.4HfZrTi,10.1016/j.ijrmhm.2020.105370,BCC,,,800,,,,0.0,0.0,0.0,0.0,0.0,0.0,0.0,0.0,0.0,0.0,0.0,0.0,0.0,0.0,0.0,0.0,0.2631578947368421,0.0,0.0,0.0,0.0,0.0,0.0,0.0,0.0,0.10526315789473685,0.0,0.0,0.0,0.0,0.0,0.0,0.0,0.0,0.0,0.0,0.0,0.0,0.0,0.0,0.10526315789473685,0.2631578947368421,0.0,0.0,0.0,0.0,0.0,0.0,0.2631578947368421,9.063157894736843,4.2105263157894735,2.976771196283391,77.16842105263157,0.007123709502053364,,,,,
Ta0.6Nb0.6HfZrTi,10.1016/j.ijrmhm.2020.105370,BCC,,,880,,,,0.0,0.0,0.0,0.0,0.0,0.0,0.0,0.0,0.0,0.0,0.0,0.0,0.0,0.0,0.0,0.0,0.23809523809523808,0.0,0.0,0.0,0.0,0.0,0.0,0.0,0.0,0.14285714285714285,0.0,0.0,0.0,0.0,0.0,0.0,0.0,0.0,0.0,0.0,0.0,0.0,0.0,0.0,0.14285714285714285,0.23809523809523808,0.0,0.0,0.0,0.0,0.0,0.0,0.23809523809523808,9.402857142857142,4.285714285714286,3.0212992545260904,80.32380952380953,7.365691804921416,,,,,
Ta0.8Nb0.8HfZrTi,10.1016/j.ijrmhm.2020.105370,BCC,,,890,,,,0.0,0.0,0.0,0.0,0.0,0.0,0.0,0.0,0.0,0.0,0.0,0.0,0.0,0.0,0.0,0.0,0.21739130434782605,0.0,0.0,0.0,0.0,0.0,0.0,0.0,0.0,0.17391304347826086,0.0,0.0,0.0,0.0,0.0,0.0,0.0,0.0,0.0,0.0,0.0,0.0,0.0,0.0,0.17391304347826086,0.21739130434782605,0.0,0.0,0.0,0.0,0.0,0.0,0.21739130434782605,9.683478260869565,4.3478260869565215,3.0589970501474926,82.9304347826087,20.815973711263236,,,,,
TaNbHfZrTi,10.1016/j.ijrmhm.2020.105370,BCC,,,1200,,,,0.0,0.0,0.0,0.0,0.0,0.0,0.0,0.0,0.0,0.0,0.0,0.0,0.0,0.0,0.0,0.0,0.2,0.0,0.0,0.0,0.0,0.0,0.0,0.0,0.0,0.2,0.0,0.0,0.0,0.0,0.0,0.0,0.0,0.0,0.0,0.0,0.0,0.0,0.0,0.0,0.2,0.2,0.0,0.0,0.0,0.0,0.0,0.0,0.2,9.9192,4.3999999999999995,3.091324200913243,85.12,33.26293412751387,,,,,
Ti45Zr25Nb25Ta5,10.1016/j.ijrmhm.2020.105370,BCC,,,928,,,,0.0,0.0,0.0,0.0,0.0,0.0,0.0,0.0,0.0,0.0,0.0,0.0,0.0,0.0,0.0,0.0,0.0,0.0,0.0,0.0,0.0,0.0,0.0,0.0,0.0,0.25,0.0,0.0,0.0,0.0,0.0,0.0,0.0,0.0,0.0,0.0,0.0,0.0,0.0,0.0,0.05,0.45,0.0,0.0,0.0,0.0,0.0,0.0,0.25,6.6347000000000005,4.3,2.913419913419914,86.235,13.741508046159417,,,,,
Ti40Zr25Nb25Ta10,10.1016/j.ijrmhm.2020.105370,BCC,,,970,,,,0.0,0.0,0.0,0.0,0.0,0.0,0.0,0.0,0.0,0.0,0.0,0.0,0.0,0.0,0.0,0.0,0.0,0.0,0.0,0.0,0.0,0.0,0.0,0.0,0.0,0.25,0.0,0.0,0.0,0.0,0.0,0.0,0.0,0.0,0.0,0.0,0.0,0.0,0.0,0.0,0.1,0.4,0.0,0.0,0.0,0.0,0.0,0.0,0.25,7.243900000000001,4.35,2.9346405228758172,87.195,23.85923415458281,,,,,
Ti35Zr25Nb25Ta15,10.1016/j.ijrmhm.2020.105370,BCC,,,1012,,,,0.0,0.0,0.0,0.0,0.0,0.0,0.0,0.0,0.0,0.0,0.0,0.0,0.0,0.0,0.0,0.0,0.0,0.0,0.0,0.0,0.0,0.0,0.0,0.0,0.0,0.25,0.0,0.0,0.0,0.0,0.0,0.0,0.0,0.0,0.0,0.0,0.0,0.0,0.0,0.0,0.15,0.35,0.0,0.0,0.0,0.0,0.0,0.0,0.25,7.8531,4.4,2.9561403508771935,88.155,35.57459880319693,,,,,
Ti30Zr25Nb25Ta20,10.1016/j.ijrmhm.2020.105370,BCC,,,1053,,,,0.0,0.0,0.0,0.0,0.0,0.0,0.0,0.0,0.0,0.0,0.0,0.0,0.0,0.0,0.0,0.0,0.0,0.0,0.0,0.0,0.0,0.0,0.0,0.0,0.0,0.25,0.0,0.0,0.0,0.0,0.0,0.0,0.0,0.0,0.0,0.0,0.0,0.0,0.0,0.0,0.2,0.3,0.0,0.0,0.0,0.0,0.0,0.0,0.25,8.4623,4.45,2.9779249448123624,89.11500000000001,48.285825312228106,,,,,
Ti25Zr25Nb25Ta25,10.1016/j.ijrmhm.2020.105370,BCC,,,1095,,,,0.0,0.0,0.0,0.0,0.0,0.0,0.0,0.0,0.0,0.0,0.0,0.0,0.0,0.0,0.0,0.0,0.0,0.0,0.0,0.0,0.0,0.0,0.0,0.0,0.0,0.25,0.0,0.0,0.0,0.0,0.0,0.0,0.0,0.0,0.0,0.0,0.0,0.0,0.0,0.0,0.25,0.25,0.0,0.0,0.0,0.0,0.0,0.0,0.25,9.0715,4.5,3.000000000000001,90.07499999999999,61.48981304900264,,,,,
Ti25Zr25Nb25Ta25,10.1016/j.ijrmhm.2020.105370,BCC,,,1095,,,,0.0,0.0,0.0,0.0,0.0,0.0,0.0,0.0,0.0,0.0,0.0,0.0,0.0,0.0,0.0,0.0,0.0,0.0,0.0,0.0,0.0,0.0,0.0,0.0,0.0,0.25,0.0,0.0,0.0,0.0,0.0,0.0,0.0,0.0,0.0,0.0,0.0,0.0,0.0,0.0,0.25,0.25,0.0,0.0,0.0,0.0,0.0,0.0,0.25,9.0715,4.5,3.000000000000001,90.07499999999999,61.48981304900264,,,,,
Ti31.67Zr31.67Nb31.66Ta5,10.1016/j.ijrmhm.2020.105370,BCC,,,1008,,,,0.0,0.0,0.0,0.0,0.0,0.0,0.0,0.0,0.0,0.0,0.0,0.0,0.0,0.0,0.0,0.0,0.0,0.0,0.0,0.0,0.0,0.0,0.0,0.0,0.0,0.3166,0.0,0.0,0.0,0.0,0.0,0.0,0.0,0.0,0.0,0.0,0.0,0.0,0.0,0.0,0.05,0.31670000000000004,0.0,0.0,0.0,0.0,0.0,0.0,0.31670000000000004,7.039696200000001,4.3666,3.060224336785713,88.81127000000001,27.896497250770466,,,,,
Ti35Zr35Nb25Ta5,10.1016/j.ijrmhm.2020.105370,BCC,,,1017,,,,0.0,0.0,0.0,0.0,0.0,0.0,0.0,0.0,0.0,0.0,0.0,0.0,0.0,0.0,0.0,0.0,0.0,0.0,0.0,0.0,0.0,0.0,0.0,0.0,0.0,0.25,0.0,0.0,0.0,0.0,0.0,0.0,0.0,0.0,0.0,0.0,0.0,0.0,0.0,0.0,0.05,0.35,0.0,0.0,0.0,0.0,0.0,0.0,0.35,6.8361,4.3,2.9561403508771926,85.08499999999998,18.19350491504296,,,,,
Ti45Zr45Nb5Ta5,10.1016/j.ijrmhm.2020.105370,BCC,,,991,,,,0.0,0.0,0.0,0.0,0.0,0.0,0.0,0.0,0.0,0.0,0.0,0.0,0.0,0.0,0.0,0.0,0.0,0.0,0.0,0.0,0.0,0.0,0.0,0.0,0.0,0.05,0.0,0.0,0.0,0.0,0.0,0.0,0.0,0.0,0.0,0.0,0.0,0.0,0.0,0.0,0.05,0.45,0.0,0.0,0.0,0.0,0.0,0.0,0.45,6.2247,4.1,2.678714859437752,73.89500000000001,,,,,,
Ti21.67Zr21.67Nb21.66Ta35,10.1016/j.ijrmhm.2020.105370,BCC,,,1115,,,,0.0,0.0,0.0,0.0,0.0,0.0,0.0,0.0,0.0,0.0,0.0,0.0,0.0,0.0,0.0,0.0,0.0,0.0,0.0,0.0,0.0,0.0,0.0,0.0,0.0,0.21660000000000001,0.0,0.0,0.0,0.0,0.0,0.0,0.0,0.0,0.0,0.0,0.0,0.0,0.0,0.0,0.35,0.2167,0.0,0.0,0.0,0.0,0.0,0.0,0.2167,10.0870962,4.5666,2.9705295431418413,90.70127000000002,75.95295664551048,,,,,
Ti15Zr15Nb35Ta35,10.1016/j.ijrmhm.2020.105370,BCC,,,993,,,,0.0,0.0,0.0,0.0,0.0,0.0,0.0,0.0,0.0,0.0,0.0,0.0,0.0,0.0,0.0,0.0,0.0,0.0,0.0,0.0,0.0,0.0,0.0,0.0,0.0,0.35,0.0,0.0,0.0,0.0,0.0,0.0,0.0,0.0,0.0,0.0,0.0,0.0,0.0,0.0,0.35,0.15,0.0,0.0,0.0,0.0,0.0,0.0,0.15,10.4949,4.699999999999999,3.187793427230047,98.16499999999999,66.23314799303593,,,,,
Ti0.25NbMoTaW,10.1016/j.ijrmhm.2020.105370,BCC,,,1465,,,,0.0,0.0,0.0,0.0,0.0,0.0,0.0,0.0,0.0,0.0,0.0,0.0,0.0,0.0,0.0,0.0,0.0,0.0,0.0,0.0,0.0,0.0,0.0,0.23529411764705882,0.0,0.23529411764705882,0.0,0.0,0.0,0.0,0.0,0.0,0.0,0.0,0.0,0.0,0.0,0.0,0.0,0.0,0.23529411764705882,0.058823529411764705,0.0,0.0,0.23529411764705882,0.0,0.0,0.0,0.0,13.156823529411765,5.411764705882353,2.638694638694639,86.47058823529413,178.6925982233706,,,,,
Ti0.5NbMoTaW,10.1016/j.ijrmhm.2020.105370,BCC,,,1464,,,,0.0,0.0,0.0,0.0,0.0,0.0,0.0,0.0,0.0,0.0,0.0,0.0,0.0,0.0,0.0,0.0,0.0,0.0,0.0,0.0,0.0,0.0,0.0,0.2222222222222222,0.0,0.2222222222222222,0.0,0.0,0.0,0.0,0.0,0.0,0.0,0.0,0.0,0.0,0.0,0.0,0.0,0.0,0.2222222222222222,0.1111111111111111,0.0,0.0,0.2222222222222222,0.0,0.0,0.0,0.0,12.676222222222222,5.333333333333333,2.6271929824561404,85.86666666666666,149.65151745481188,,,,,
Ti0.75NbMoTaW,10.1016/j.ijrmhm.2020.105370,BCC,,,1454,,,,0.0,0.0,0.0,0.0,0.0,0.0,0.0,0.0,0.0,0.0,0.0,0.0,0.0,0.0,0.0,0.0,0.0,0.0,0.0,0.0,0.0,0.0,0.0,0.21052631578947367,0.0,0.21052631578947367,0.0,0.0,0.0,0.0,0.0,0.0,0.0,0.0,0.0,0.0,0.0,0.0,0.0,0.0,0.21052631578947367,0.15789473684210525,0.0,0.0,0.21052631578947367,0.0,0.0,0.0,0.0,12.246210526315789,5.2631578947368425,2.616977225672878,85.32631578947365,125.97291613699392,,,,,
TiNbMoTaW,10.1016/j.ijrmhm.2020.105370,BCC,,,1436,,,,0.0,0.0,0.0,0.0,0.0,0.0,0.0,0.0,0.0,0.0,0.0,0.0,0.0,0.0,0.0,0.0,0.0,0.0,0.0,0.0,0.0,0.0,0.0,0.2,0.0,0.2,0.0,0.0,0.0,0.0,0.0,0.0,0.0,0.0,0.0,0.0,0.0,0.0,0.0,0.0,0.2,0.2,0.0,0.0,0.2,0.0,0.0,0.0,0.0,11.8592,5.2,2.6078431372549025,84.83999999999997,106.5288763694355,,,,,
TiZrNbVMo0.3,10.1016/j.ijrmhm.2020.105370,BCC,,,1690,,,,0.0,0.0,0.0,0.0,0.0,0.0,0.0,0.0,0.0,0.0,0.0,0.0,0.0,0.0,0.0,0.0,0.0,0.0,0.0,0.0,0.0,0.0,0.0,0.06976744186046512,0.0,0.23255813953488372,0.0,0.0,0.0,0.0,0.0,0.0,0.0,0.0,0.0,0.0,0.0,0.0,0.0,0.0,0.0,0.23255813953488372,0.23255813953488372,0.0,0.0,0.0,0.0,0.0,0.23255813953488372,6.695348837209303,4.604651162790698,3.0956937799043054,95.9093023255814,270.6471748001759,,,,,
TiZrNbVMo0.5,10.1016/j.ijrmhm.2020.105370,BCC,,,1805,,,,0.0,0.0,0.0,0.0,0.0,0.0,0.0,0.0,0.0,0.0,0.0,0.0,0.0,0.0,0.0,0.0,0.0,0.0,0.0,0.0,0.0,0.0,0.0,0.11111111111111112,0.0,0.22222222222222224,0.0,0.0,0.0,0.0,0.0,0.0,0.0,0.0,0.0,0.0,0.0,0.0,0.0,0.0,0.0,0.22222222222222224,0.22222222222222224,0.0,0.0,0.0,0.0,0.0,0.22222222222222224,6.854666666666667,4.666666666666667,3.0501253132832087,94.56666666666666,344.61118566359727,,,,,
TiZrNbVMo0.7,10.1016/j.ijrmhm.2020.105370,BCC,,,1902,,,,0.0,0.0,0.0,0.0,0.0,0.0,0.0,0.0,0.0,0.0,0.0,0.0,0.0,0.0,0.0,0.0,0.0,0.0,0.0,0.0,0.0,0.0,0.0,0.14893617021276595,0.0,0.2127659574468085,0.0,0.0,0.0,0.0,0.0,0.0,0.0,0.0,0.0,0.0,0.0,0.0,0.0,0.0,0.0,0.2127659574468085,0.2127659574468085,0.0,0.0,0.0,0.0,0.0,0.2127659574468085,7.000425531914893,4.723404255319149,3.0094831673779043,93.33829787234043,413.0667999621429,,,,,
TiZrNbVMo,10.1016/j.ijrmhm.2020.105370,BCC,,,2035,,,,0.0,0.0,0.0,0.0,0.0,0.0,0.0,0.0,0.0,0.0,0.0,0.0,0.0,0.0,0.0,0.0,0.0,0.0,0.0,0.0,0.0,0.0,0.0,0.2,0.0,0.2,0.0,0.0,0.0,0.0,0.0,0.0,0.0,0.0,0.0,0.0,0.0,0.0,0.0,0.0,0.0,0.2,0.2,0.0,0.0,0.0,0.0,0.0,0.2,7.197200000000001,4.8,2.956140350877194,91.68,504.1877562282718,,,,,
Ta0.4Nb0.4HfZrTi,10.1016/j.ijrmhm.2020.105370,BCC,,,985,,,,0.0,0.0,0.0,0.0,0.0,0.0,0.0,0.0,0.0,0.0,0.0,0.0,0.0,0.0,0.0,0.0,0.2631578947368421,0.0,0.0,0.0,0.0,0.0,0.0,0.0,0.0,0.10526315789473685,0.0,0.0,0.0,0.0,0.0,0.0,0.0,0.0,0.0,0.0,0.0,0.0,0.0,0.0,0.10526315789473685,0.2631578947368421,0.0,0.0,0.0,0.0,0.0,0.0,0.2631578947368421,9.063157894736843,4.2105263157894735,2.976771196283391,77.16842105263157,0.007123709502053364,,,,,
Ta0.6Nb0.6HfZrTi,10.1016/j.ijrmhm.2020.105370,BCC,,,1037,,,,0.0,0.0,0.0,0.0,0.0,0.0,0.0,0.0,0.0,0.0,0.0,0.0,0.0,0.0,0.0,0.0,0.23809523809523808,0.0,0.0,0.0,0.0,0.0,0.0,0.0,0.0,0.14285714285714285,0.0,0.0,0.0,0.0,0.0,0.0,0.0,0.0,0.0,0.0,0.0,0.0,0.0,0.0,0.14285714285714285,0.23809523809523808,0.0,0.0,0.0,0.0,0.0,0.0,0.23809523809523808,9.402857142857142,4.285714285714286,3.0212992545260904,80.32380952380953,7.365691804921416,,,,,
Ta0.8Nb0.8HfZrTi,10.1016/j.ijrmhm.2020.105370,BCC,,,1069,,,,0.0,0.0,0.0,0.0,0.0,0.0,0.0,0.0,0.0,0.0,0.0,0.0,0.0,0.0,0.0,0.0,0.21739130434782605,0.0,0.0,0.0,0.0,0.0,0.0,0.0,0.0,0.17391304347826086,0.0,0.0,0.0,0.0,0.0,0.0,0.0,0.0,0.0,0.0,0.0,0.0,0.0,0.0,0.17391304347826086,0.21739130434782605,0.0,0.0,0.0,0.0,0.0,0.0,0.21739130434782605,9.683478260869565,4.3478260869565215,3.0589970501474926,82.9304347826087,20.815973711263236,,,,,
TaNbHfZrTi,10.1016/j.ijrmhm.2020.105370,BCC,,,1088,,,,0.0,0.0,0.0,0.0,0.0,0.0,0.0,0.0,0.0,0.0,0.0,0.0,0.0,0.0,0.0,0.0,0.2,0.0,0.0,0.0,0.0,0.0,0.0,0.0,0.0,0.2,0.0,0.0,0.0,0.0,0.0,0.0,0.0,0.0,0.0,0.0,0.0,0.0,0.0,0.0,0.2,0.2,0.0,0.0,0.0,0.0,0.0,0.0,0.2,9.9192,4.3999999999999995,3.091324200913243,85.12,33.26293412751387,,,,,
CoCrFeNiV0.5C0.01,10.1016/j.msea.2020.139802,,,,269.4,,,,0.0,0.0,0.0,0.0,0.0,0.0,0.0022172949002217295,0.0,0.22172949002217296,0.22172949002217296,0.0,0.0,0.0,0.22172949002217296,0.0,0.0,0.0,0.0,0.0,0.0,0.0,0.0,0.0,0.0,0.0,0.0,0.22172949002217296,0.0,0.0,0.0,0.0,0.0,0.0,0.0,0.0,0.0,0.0,0.0,0.0,0.0,0.0,0.0,0.11086474501108648,0.0,0.0,0.0,0.0,0.0,0.0,,,,,,,,,,
CoCrFeNiV0.5C0.02,10.1016/j.msea.2020.139802,,,,261.9,,,,0.0,0.0,0.0,0.0,0.0,0.0,0.004424778761061948,0.0,0.22123893805309736,0.22123893805309736,0.0,0.0,0.0,0.22123893805309736,0.0,0.0,0.0,0.0,0.0,0.0,0.0,0.0,0.0,0.0,0.0,0.0,0.22123893805309736,0.0,0.0,0.0,0.0,0.0,0.0,0.0,0.0,0.0,0.0,0.0,0.0,0.0,0.0,0.0,0.11061946902654868,0.0,0.0,0.0,0.0,0.0,0.0,,,,,,,,,,
CoCrFeNiV0.5C0.03,10.1016/j.msea.2020.139802,,,,299.36,,,,0.0,0.0,0.0,0.0,0.0,0.0,0.00662251655629139,0.0,0.22075055187637968,0.22075055187637968,0.0,0.0,0.0,0.22075055187637968,0.0,0.0,0.0,0.0,0.0,0.0,0.0,0.0,0.0,0.0,0.0,0.0,0.22075055187637968,0.0,0.0,0.0,0.0,0.0,0.0,0.0,0.0,0.0,0.0,0.0,0.0,0.0,0.0,0.0,0.11037527593818984,0.0,0.0,0.0,0.0,0.0,0.0,,,,,,,,,,
CoCrFeNiV0.5C0.04,10.1016/j.msea.2020.139802,,,,332.29,,,,0.0,0.0,0.0,0.0,0.0,0.0,0.00881057268722467,0.0,0.22026431718061673,0.22026431718061673,0.0,0.0,0.0,0.22026431718061673,0.0,0.0,0.0,0.0,0.0,0.0,0.0,0.0,0.0,0.0,0.0,0.0,0.22026431718061673,0.0,0.0,0.0,0.0,0.0,0.0,0.0,0.0,0.0,0.0,0.0,0.0,0.0,0.0,0.0,0.11013215859030837,0.0,0.0,0.0,0.0,0.0,0.0,,,,,,,,,,
W,10.1016/j.vacuum.2020.109614,,19.25,,550,,,,0.0,0.0,0.0,0.0,0.0,0.0,0.0,0.0,0.0,0.0,0.0,0.0,0.0,0.0,0.0,0.0,0.0,0.0,0.0,0.0,0.0,0.0,0.0,0.0,0.0,0.0,0.0,0.0,0.0,0.0,0.0,0.0,0.0,0.0,0.0,0.0,0.0,0.0,0.0,0.0,0.0,0.0,0.0,0.0,1.0,0.0,0.0,0.0,0.0,19.25,6.0,1.9393939393939397,62.29999999999998,0.0,,,,,
Mo,10.1016/j.vacuum.2020.109614,,10.28,,437,,,,0.0,0.0,0.0,0.0,0.0,0.0,0.0,0.0,0.0,0.0,0.0,0.0,0.0,0.0,0.0,0.0,0.0,0.0,0.0,0.0,0.0,0.0,0.0,1.0,0.0,0.0,0.0,0.0,0.0,0.0,0.0,0.0,0.0,0.0,0.0,0.0,0.0,0.0,0.0,0.0,0.0,0.0,0.0,0.0,0.0,0.0,0.0,0.0,0.0,10.28,6.0,2.2982456140350878,65.69999999999999,0.0,,,,,
Cr,10.1016/j.vacuum.2020.109614,,7.14,,360,,,,0.0,0.0,0.0,0.0,0.0,0.0,0.0,0.0,0.0,1.0,0.0,0.0,0.0,0.0,0.0,0.0,0.0,0.0,0.0,0.0,0.0,0.0,0.0,0.0,0.0,0.0,0.0,0.0,0.0,0.0,0.0,0.0,0.0,0.0,0.0,0.0,0.0,0.0,0.0,0.0,0.0,0.0,0.0,0.0,0.0,0.0,0.0,0.0,0.0,7.15,6.0,1.3908045977011492,25.10000000000001,0.0,,,,,
Ti,10.1016/j.vacuum.2020.109614,,4.51,,195,,,,0.0,0.0,0.0,0.0,0.0,0.0,0.0,0.0,0.0,0.0,0.0,0.0,0.0,0.0,0.0,0.0,0.0,0.0,0.0,0.0,0.0,0.0,0.0,0.0,0.0,0.0,0.0,0.0,0.0,0.0,0.0,0.0,0.0,0.0,0.0,0.0,0.0,0.0,0.0,0.0,0.0,1.0,0.0,0.0,0.0,0.0,0.0,0.0,0.0,4.506,4.0,2.4444444444444446,75.60000000000001,,,,,,
Al,10.1016/j.vacuum.2020.109614,,2.7,,25,,,,0.0,0.0,1.0,0.0,0.0,0.0,0.0,0.0,0.0,0.0,0.0,0.0,0.0,0.0,0.0,0.0,0.0,0.0,0.0,0.0,0.0,0.0,0.0,0.0,0.0,0.0,0.0,0.0,0.0,0.0,0.0,0.0,0.0,0.0,0.0,0.0,0.0,0.0,0.0,0.0,0.0,0.0,0.0,0.0,0.0,0.0,0.0,0.0,0.0,2.7,3.0,3.0,46.2,,,,,,
W10Mo27Cr21Ti22Al20,10.1016/j.vacuum.2020.109614,,7.61,,296,,,,0.0,0.0,0.2,0.0,0.0,0.0,0.0,0.0,0.0,0.21,0.0,0.0,0.0,0.0,0.0,0.0,0.0,0.0,0.0,0.0,0.0,0.0,0.0,0.27,0.0,0.0,0.0,0.0,0.0,0.0,0.0,0.0,0.0,0.0,0.0,0.0,0.0,0.0,0.0,0.0,0.0,0.22,0.0,0.0,0.1,0.0,0.0,0.0,0.0,7.73342,4.96,2.1200523388943413,55.11200000000001,459.69201231759513,,,,,
W10Mo27Cr21Ti22Al20,10.1016/j.vacuum.2020.109614,,7.48,,1245,,,,0.0,0.0,0.2,0.0,0.0,0.0,0.0,0.0,0.0,0.21,0.0,0.0,0.0,0.0,0.0,0.0,0.0,0.0,0.0,0.0,0.0,0.0,0.0,0.27,0.0,0.0,0.0,0.0,0.0,0.0,0.0,0.0,0.0,0.0,0.0,0.0,0.0,0.0,0.0,0.0,0.0,0.22,0.0,0.0,0.1,0.0,0.0,0.0,0.0,7.73342,4.96,2.1200523388943413,55.11200000000001,459.69201231759513,,,,,
(Ti33Zr33Hf33)40(Ni50Cu50)60,10.1016/j.jmrt.2020.05.071,,,,2116,,,,0.0,0.0,0.0,0.0,0.0,0.0,0.0,0.0,0.0,0.0,0.25125628140703515,0.0,0.0,0.0,0.0,0.0,0.1658291457286432,0.0,0.0,0.0,0.0,0.0,0.0,0.0,0.0,0.0,0.25125628140703515,0.0,0.0,0.0,0.0,0.0,0.0,0.0,0.0,0.0,0.0,0.0,0.0,0.0,0.0,0.1658291457286432,0.0,0.0,0.0,0.0,0.0,0.0,0.1658291457286432,8.525065326633165,7.266331658291456,2.680904776330405,61.633165829145725,,,,,,
(Ti33Zr33Hf33)50(Ni50Cu50)50,10.1016/j.jmrt.2020.05.071,,,,2017,,,,0.0,0.0,0.0,0.0,0.0,0.0,0.0,0.0,0.0,0.0,0.25125628140703515,0.0,0.0,0.0,0.0,0.0,0.1658291457286432,0.0,0.0,0.0,0.0,0.0,0.0,0.0,0.0,0.0,0.25125628140703515,0.0,0.0,0.0,0.0,0.0,0.0,0.0,0.0,0.0,0.0,0.0,0.0,0.0,0.0,0.1658291457286432,0.0,0.0,0.0,0.0,0.0,0.0,0.1658291457286432,8.525065326633165,7.266331658291456,2.680904776330405,61.633165829145725,,,,,,
(Ti33Zr33Hf33)60(Ni50Cu50)40,10.1016/j.jmrt.2020.05.071,,,,1924,,,,0.0,0.0,0.0,0.0,0.0,0.0,0.0,0.0,0.0,0.0,0.25125628140703515,0.0,0.0,0.0,0.0,0.0,0.1658291457286432,0.0,0.0,0.0,0.0,0.0,0.0,0.0,0.0,0.0,0.25125628140703515,0.0,0.0,0.0,0.0,0.0,0.0,0.0,0.0,0.0,0.0,0.0,0.0,0.0,0.0,0.1658291457286432,0.0,0.0,0.0,0.0,0.0,0.0,0.1658291457286432,8.525065326633165,7.266331658291456,2.680904776330405,61.633165829145725,,,,,,
(Ti33Zr33Hf33)70(Ni50Cu50)30,10.1016/j.jmrt.2020.05.071,,,,1401,,,,0.0,0.0,0.0,0.0,0.0,0.0,0.0,0.0,0.0,0.0,0.25125628140703515,0.0,0.0,0.0,0.0,0.0,0.1658291457286432,0.0,0.0,0.0,0.0,0.0,0.0,0.0,0.0,0.0,0.25125628140703515,0.0,0.0,0.0,0.0,0.0,0.0,0.0,0.0,0.0,0.0,0.0,0.0,0.0,0.0,0.1658291457286432,0.0,0.0,0.0,0.0,0.0,0.0,0.1658291457286432,8.525065326633165,7.266331658291456,2.680904776330405,61.633165829145725,,,,,,
(Ti33Zr33Hf33)80(Ni50Cu50)20,10.1016/j.jmrt.2020.05.071,,,,1643,,,,0.0,0.0,0.0,0.0,0.0,0.0,0.0,0.0,0.0,0.0,0.25125628140703515,0.0,0.0,0.0,0.0,0.0,0.1658291457286432,0.0,0.0,0.0,0.0,0.0,0.0,0.0,0.0,0.0,0.25125628140703515,0.0,0.0,0.0,0.0,0.0,0.0,0.0,0.0,0.0,0.0,0.0,0.0,0.0,0.0,0.1658291457286432,0.0,0.0,0.0,0.0,0.0,0.0,0.1658291457286432,8.525065326633165,7.266331658291456,2.680904776330405,61.633165829145725,,,,,,
Fe50Mn30Co10Cr10,10.1016/j.mtla.2020.100738,,,,295,,,,0.0,0.0,0.0,0.0,0.0,0.0,0.0,0.0,0.1,0.1,0.0,0.0,0.0,0.5,0.0,0.0,0.0,0.0,0.0,0.0,0.0,0.0,0.3,0.0,0.0,0.0,0.0,0.0,0.0,0.0,0.0,0.0,0.0,0.0,0.0,0.0,0.0,0.0,0.0,0.0,0.0,0.0,0.0,0.0,0.0,0.0,0.0,0.0,0.0,7.7829999999999995,7.6,2.2111959287531806,85.19000000000001,0.07732040762062029,,,,,
Ni48.7Co17.5Cr10Fe9.3Al7.5Ti7,10.1016/j.intermet.2020.106850,,,,859,,,,0.0,0.0,0.075,0.0,0.0,0.0,0.0,0.0,0.175,0.1,0.0,0.0,0.0,0.09300000000000001,0.0,0.0,0.0,0.0,0.0,0.0,0.0,0.0,0.0,0.0,0.0,0.0,0.48700000000000004,0.0,0.0,0.0,0.0,0.0,0.0,0.0,0.0,0.0,0.0,0.0,0.0,0.0,0.0,0.07,0.0,0.0,0.0,0.0,0.0,0.0,0.0,7.860898000000001,8.294,2.213567851994478,55.237600000000015,,,,,,
Ni47.7Co17.5Cr10Fe9.3Al7.5Ti7Mo1,10.1016/j.intermet.2020.106850,,,,899,,,,0.0,0.0,0.075,0.0,0.0,0.0,0.0,0.0,0.175,0.1,0.0,0.0,0.0,0.09300000000000001,0.0,0.0,0.0,0.0,0.0,0.0,0.0,0.0,0.0,0.01,0.0,0.0,0.47700000000000004,0.0,0.0,0.0,0.0,0.0,0.0,0.0,0.0,0.0,0.0,0.0,0.0,0.0,0.0,0.07,0.0,0.0,0.0,0.0,0.0,0.0,0.0,7.874618,8.254,2.213567851994478,55.268600000000035,,,,,,
CrFeNi,10.1016/j.intermet.2020.106850,,,,160,,,,0.0,0.0,0.0,0.0,0.0,0.0,0.0,0.0,0.0,0.3333333333333333,0.0,0.0,0.0,0.3333333333333333,0.0,0.0,0.0,0.0,0.0,0.0,0.0,0.0,0.0,0.0,0.0,0.0,0.3333333333333333,0.0,0.0,0.0,0.0,0.0,0.0,0.0,0.0,0.0,0.0,0.0,0.0,0.0,0.0,0.0,0.0,0.0,0.0,0.0,0.0,0.0,0.0,7.977333333333333,7.999999999999999,1.8437348814707302,47.83333333333334,0.17063673407656285,,,,,
CrFeNiAl2,10.1016/j.intermet.2020.106850,,,,280,,,,0.0,0.0,0.4,0.0,0.0,0.0,0.0,0.0,0.0,0.2,0.0,0.0,0.0,0.2,0.0,0.0,0.0,0.0,0.0,0.0,0.0,0.0,0.0,0.0,0.0,0.0,0.2,0.0,0.0,0.0,0.0,0.0,0.0,0.0,0.0,0.0,0.0,0.0,0.0,0.0,0.0,0.0,0.0,0.0,0.0,0.0,0.0,0.0,0.0,5.8664000000000005,6.0,2.1944725311762725,47.18000000000002,218.36257474413236,,,,,
CrFeNiAl4,10.1016/j.intermet.2020.106850,,,,1350,,,,0.0,0.0,0.5714285714285715,0.0,0.0,0.0,0.0,0.0,0.0,0.14285714285714288,0.0,0.0,0.0,0.14285714285714288,0.0,0.0,0.0,0.0,0.0,0.0,0.0,0.0,0.0,0.0,0.0,0.0,0.14285714285714288,0.0,0.0,0.0,0.0,0.0,0.0,0.0,0.0,0.0,0.0,0.0,0.0,0.0,0.0,0.0,0.0,0.0,0.0,0.0,0.0,0.0,0.0,4.961714285714287,5.142857142857143,2.381949831911042,46.900000000000006,30.185141922781778,,,,,
CrFeNiAl3Ti3,10.1016/j.intermet.2020.106850,,,,1712,,,,0.0,0.0,0.3333333333333333,0.0,0.0,0.0,0.0,0.0,0.0,0.1111111111111111,0.0,0.0,0.0,0.1111111111111111,0.0,0.0,0.0,0.0,0.0,0.0,0.0,0.0,0.0,0.0,0.0,0.0,0.1111111111111111,0.0,0.0,0.0,0.0,0.0,0.0,0.0,0.0,0.0,0.0,0.0,0.0,0.0,0.0,0.3333333333333333,0.0,0.0,0.0,0.0,0.0,0.0,0.0,5.061111111111111,5.0,2.3468334325987685,56.54444444444446,6.9651181026966125,,,,,
CrFeNiAl4Ti2,10.1016/j.intermet.2020.106850,,,,1600,,,,0.0,0.0,0.4444444444444444,0.0,0.0,0.0,0.0,0.0,0.0,0.1111111111111111,0.0,0.0,0.0,0.1111111111111111,0.0,0.0,0.0,0.0,0.0,0.0,0.0,0.0,0.0,0.0,0.0,0.0,0.1111111111111111,0.0,0.0,0.0,0.0,0.0,0.0,0.0,0.0,0.0,0.0,0.0,0.0,0.0,0.0,0.2222222222222222,0.0,0.0,0.0,0.0,0.0,0.0,0.0,4.860444444444444,4.888888888888889,2.3955932888619365,53.27777777777778,1.9893304195974608,,,,,
AlMo0.5NbTa0.5TiZr,10.1016/j.intermet.2020.106850,,,70.0,745,,,,0.0,0.0,0.2,0.0,0.0,0.0,0.0,0.0,0.0,0.0,0.0,0.0,0.0,0.0,0.0,0.0,0.0,0.0,0.0,0.0,0.0,0.0,0.0,0.1,0.0,0.2,0.0,0.0,0.0,0.0,0.0,0.0,0.0,0.0,0.0,0.0,0.0,0.0,0.0,0.0,0.1,0.2,0.0,0.0,0.0,0.0,0.0,0.0,0.2,7.156200000000001,4.3,2.9346405228758177,78.39,81.90540665170215,,,,,
AlMo0.5NbTa0.5TiZr0.5,10.1016/j.intermet.2020.106850,,,76.0,935,,,,0.0,0.0,0.2222222222222222,0.0,0.0,0.0,0.0,0.0,0.0,0.0,0.0,0.0,0.0,0.0,0.0,0.0,0.0,0.0,0.0,0.0,0.0,0.0,0.0,0.1111111111111111,0.0,0.2222222222222222,0.0,0.0,0.0,0.0,0.0,0.0,0.0,0.0,0.0,0.0,0.0,0.0,0.0,0.0,0.1111111111111111,0.2222222222222222,0.0,0.0,0.0,0.0,0.0,0.0,0.1111111111111111,7.2268888888888885,4.333333333333333,2.951338199513382,79.97777777777777,57.803846890358066,,,,,
AlNbTa0.5TiZr0.5,10.1016/j.intermet.2020.106850,,,53.0,535,,,,0.0,0.0,0.25,0.0,0.0,0.0,0.0,0.0,0.0,0.0,0.0,0.0,0.0,0.0,0.0,0.0,0.0,0.0,0.0,0.0,0.0,0.0,0.0,0.0,0.0,0.25,0.0,0.0,0.0,0.0,0.0,0.0,0.0,0.0,0.0,0.0,0.0,0.0,0.0,0.0,0.125,0.25,0.0,0.0,0.0,0.0,0.0,0.0,0.125,6.84525,4.125,3.056497175141242,81.76249999999997,7.580909144654804,,,,,
Al0.5Mo0.5NbTa0.5TiZr,10.1016/j.intermet.2020.106850,,,78.0,579,,,,0.0,0.0,0.1111111111111111,0.0,0.0,0.0,0.0,0.0,0.0,0.0,0.0,0.0,0.0,0.0,0.0,0.0,0.0,0.0,0.0,0.0,0.0,0.0,0.0,0.1111111111111111,0.0,0.2222222222222222,0.0,0.0,0.0,0.0,0.0,0.0,0.0,0.0,0.0,0.0,0.0,0.0,0.0,0.0,0.1111111111111111,0.2222222222222222,0.0,0.0,0.0,0.0,0.0,0.0,0.2222222222222222,7.6513333333333335,4.444444444444445,2.927536231884057,81.96666666666667,120.85477976885853,,,,,
Al0.25NbTaTiZr,10.1016/j.intermet.2020.106850,,,63.0,366,,,,0.0,0.0,0.058823529411764705,0.0,0.0,0.0,0.0,0.0,0.0,0.0,0.0,0.0,0.0,0.0,0.0,0.0,0.0,0.0,0.0,0.0,0.0,0.0,0.0,0.0,0.0,0.23529411764705882,0.0,0.0,0.0,0.0,0.0,0.0,0.0,0.0,0.0,0.0,0.0,0.0,0.0,0.0,0.23529411764705882,0.23529411764705882,0.0,0.0,0.0,0.0,0.0,0.0,0.23529411764705882,8.69670588235294,4.411764705882353,3.000000000000001,87.49411764705883,49.09312056359321,,,,,
CoCrFeNi2.1Nb0.2,10.1016/j.msea.2020.139897,,,,169,415.0,165.0,,0.0,0.0,0.0,0.0,0.0,0.0,0.0,0.0,0.18867924528301888,0.18867924528301888,0.0,0.0,0.0,0.18867924528301888,0.0,0.0,0.0,0.0,0.0,0.0,0.0,0.0,0.0,0.0,0.0,0.03773584905660378,0.39622641509433965,0.0,0.0,0.0,0.0,0.0,0.0,0.0,0.0,0.0,0.0,0.0,0.0,0.0,0.0,0.0,0.0,0.0,0.0,0.0,0.0,0.0,0.0,8.366943396226416,8.49056603773585,2.080145719489982,53.758490566037736,61.19457626666477,,,,,
CoCrFeNi2.1Nb0.4,10.1016/j.msea.2020.139897,,,,628,527.0,457.0,,0.0,0.0,0.0,0.0,0.0,0.0,0.0,0.0,0.18181818181818182,0.18181818181818182,0.0,0.0,0.0,0.18181818181818182,0.0,0.0,0.0,0.0,0.0,0.0,0.0,0.0,0.0,0.0,0.0,0.07272727272727274,0.38181818181818183,0.0,0.0,0.0,0.0,0.0,0.0,0.0,0.0,0.0,0.0,0.0,0.0,0.0,0.0,0.0,0.0,0.0,0.0,0.0,0.0,0.0,0.0,8.374327272727273,8.363636363636363,2.1264162194394753,56.37818181818186,163.47982824524092,,,,,
Ni,10.1016/j.pnsc.2020.07.002,,,,471,,,,0.0,0.0,0.0,0.0,0.0,0.0,0.0,0.0,0.0,0.0,0.0,0.0,0.0,0.0,0.0,0.0,0.0,0.0,0.0,0.0,0.0,0.0,0.0,0.0,0.0,0.0,1.0,0.0,0.0,0.0,0.0,0.0,0.0,0.0,0.0,0.0,0.0,0.0,0.0,0.0,0.0,0.0,0.0,0.0,0.0,0.0,0.0,0.0,0.0,8.908,10.0,2.2982456140350878,62.60000000000002,,,,,,
FeNi,10.1016/j.pnsc.2020.07.002,,,,609,,,,0.0,0.0,0.0,0.0,0.0,0.0,0.0,0.0,0.0,0.0,0.0,0.0,0.0,0.5,0.0,0.0,0.0,0.0,0.0,0.0,0.0,0.0,0.0,0.0,0.0,0.0,0.5,0.0,0.0,0.0,0.0,0.0,0.0,0.0,0.0,0.0,0.0,0.0,0.0,0.0,0.0,0.0,0.0,0.0,0.0,0.0,0.0,0.0,0.0,8.391,9.0,2.1729323308270674,59.20000000000002,0.0028876575090075007,,,,,
FeNiCo,10.1016/j.pnsc.2020.07.002,,,,621,,,,0.0,0.0,0.0,0.0,0.0,0.0,0.0,0.0,0.3333333333333333,0.0,0.0,0.0,0.0,0.3333333333333333,0.0,0.0,0.0,0.0,0.0,0.0,0.0,0.0,0.0,0.0,0.0,0.0,0.3333333333333333,0.0,0.0,0.0,0.0,0.0,0.0,0.0,0.0,0.0,0.0,0.0,0.0,0.0,0.0,0.0,0.0,0.0,0.0,0.0,0.0,0.0,0.0,8.560666666666666,9.0,2.257340241796199,55.26666666666668,1.9149100511319756e-05,,,,,
FeNiCoCr,10.1016/j.pnsc.2020.07.002,,,,933,,,,0.0,0.0,0.0,0.0,0.0,0.0,0.0,0.0,0.25,0.25,0.0,0.0,0.0,0.25,0.0,0.0,0.0,0.0,0.0,0.0,0.0,0.0,0.0,0.0,0.0,0.0,0.25,0.0,0.0,0.0,0.0,0.0,0.0,0.0,0.0,0.0,0.0,0.0,0.0,0.0,0.0,0.0,0.0,0.0,0.0,0.0,0.0,0.0,0.0,8.208,8.25,1.9681626390487152,47.72500000000002,0.048382931470433814,,,,,
FeNiCoCrMn,10.1016/j.pnsc.2020.07.002,,,,821,,,,0.0,0.0,0.0,0.0,0.0,0.0,0.0,0.0,0.2,0.2,0.0,0.0,0.0,0.2,0.0,0.0,0.0,0.0,0.0,0.0,0.0,0.0,0.2,0.0,0.0,0.0,0.2,0.0,0.0,0.0,0.0,0.0,0.0,0.0,0.0,0.0,0.0,0.0,0.0,0.0,0.0,0.0,0.0,0.0,0.0,0.0,0.0,0.0,0.0,8.0604,8.0,2.1200523388943413,71.54,0.024970834506853574,,,,,
Nb,10.1016/j.pnsc.2020.07.002,,,,376,,,,0.0,0.0,0.0,0.0,0.0,0.0,0.0,0.0,0.0,0.0,0.0,0.0,0.0,0.0,0.0,0.0,0.0,0.0,0.0,0.0,0.0,0.0,0.0,0.0,0.0,1.0,0.0,0.0,0.0,0.0,0.0,0.0,0.0,0.0,0.0,0.0,0.0,0.0,0.0,0.0,0.0,0.0,0.0,0.0,0.0,0.0,0.0,0.0,0.0,8.57,5.0,4.666666666666667,125.8,0.0,,,,,
TiNb,10.1016/j.pnsc.2020.07.002,,,,495,,,,0.0,0.0,0.0,0.0,0.0,0.0,0.0,0.0,0.0,0.0,0.0,0.0,0.0,0.0,0.0,0.0,0.0,0.0,0.0,0.0,0.0,0.0,0.0,0.0,0.0,0.5,0.0,0.0,0.0,0.0,0.0,0.0,0.0,0.0,0.0,0.0,0.0,0.0,0.0,0.0,0.0,0.5,0.0,0.0,0.0,0.0,0.0,0.0,0.0,6.538,4.5,3.2380952380952377,100.7,0.1511120609406662,,,,,
TiNbHf,10.1016/j.pnsc.2020.07.002,,,,1009,,,,0.0,0.0,0.0,0.0,0.0,0.0,0.0,0.0,0.0,0.0,0.0,0.0,0.0,0.0,0.0,0.0,0.3333333333333333,0.0,0.0,0.0,0.0,0.0,0.0,0.0,0.0,0.3333333333333333,0.0,0.0,0.0,0.0,0.0,0.0,0.0,0.0,0.0,0.0,0.0,0.0,0.0,0.0,0.0,0.3333333333333333,0.0,0.0,0.0,0.0,0.0,0.0,0.0,8.795333333333334,4.333333333333333,3.3252032520325203,88.9,6.189881799612227,,,,,
TiNbHfTa,10.1016/j.pnsc.2020.07.002,,,,1069,,,,0.0,0.0,0.0,0.0,0.0,0.0,0.0,0.0,0.0,0.0,0.0,0.0,0.0,0.0,0.0,0.0,0.25,0.0,0.0,0.0,0.0,0.0,0.0,0.0,0.0,0.25,0.0,0.0,0.0,0.0,0.0,0.0,0.0,0.0,0.0,0.0,0.0,0.0,0.0,0.0,0.25,0.25,0.0,0.0,0.0,0.0,0.0,0.0,0.0,10.769000000000002,4.5,3.1754385964912286,90.375,34.63242635122549,,,,,
TiNbHfTaZr,10.1016/j.pnsc.2020.07.002,,,,1046,,,,0.0,0.0,0.0,0.0,0.0,0.0,0.0,0.0,0.0,0.0,0.0,0.0,0.0,0.0,0.0,0.0,0.2,0.0,0.0,0.0,0.0,0.0,0.0,0.0,0.0,0.2,0.0,0.0,0.0,0.0,0.0,0.0,0.0,0.0,0.0,0.0,0.0,0.0,0.0,0.0,0.2,0.2,0.0,0.0,0.0,0.0,0.0,0.0,0.2,9.9192,4.3999999999999995,3.091324200913243,85.12,33.26293412751387,,,,,
Ni,10.1016/j.pnsc.2020.07.002,,,,60,,,,0.0,0.0,0.0,0.0,0.0,0.0,0.0,0.0,0.0,0.0,0.0,0.0,0.0,0.0,0.0,0.0,0.0,0.0,0.0,0.0,0.0,0.0,0.0,0.0,0.0,0.0,1.0,0.0,0.0,0.0,0.0,0.0,0.0,0.0,0.0,0.0,0.0,0.0,0.0,0.0,0.0,0.0,0.0,0.0,0.0,0.0,0.0,0.0,0.0,8.908,10.0,2.2982456140350878,62.60000000000002,,,,,,
FeNi,10.1016/j.pnsc.2020.07.002,,,,192,,,,0.0,0.0,0.0,0.0,0.0,0.0,0.0,0.0,0.0,0.0,0.0,0.0,0.0,0.5,0.0,0.0,0.0,0.0,0.0,0.0,0.0,0.0,0.0,0.0,0.0,0.0,0.5,0.0,0.0,0.0,0.0,0.0,0.0,0.0,0.0,0.0,0.0,0.0,0.0,0.0,0.0,0.0,0.0,0.0,0.0,0.0,0.0,0.0,0.0,8.391,9.0,2.1729323308270674,59.20000000000002,0.0028876575090075007,,,,,
FeNiCo,10.1016/j.pnsc.2020.07.002,,,,147,,,,0.0,0.0,0.0,0.0,0.0,0.0,0.0,0.0,0.3333333333333333,0.0,0.0,0.0,0.0,0.3333333333333333,0.0,0.0,0.0,0.0,0.0,0.0,0.0,0.0,0.0,0.0,0.0,0.0,0.3333333333333333,0.0,0.0,0.0,0.0,0.0,0.0,0.0,0.0,0.0,0.0,0.0,0.0,0.0,0.0,0.0,0.0,0.0,0.0,0.0,0.0,0.0,0.0,8.560666666666666,9.0,2.257340241796199,55.26666666666668,1.9149100511319756e-05,,,,,
FeNiCoCr,10.1016/j.pnsc.2020.07.002,,,,189,,,,0.0,0.0,0.0,0.0,0.0,0.0,0.0,0.0,0.25,0.25,0.0,0.0,0.0,0.25,0.0,0.0,0.0,0.0,0.0,0.0,0.0,0.0,0.0,0.0,0.0,0.0,0.25,0.0,0.0,0.0,0.0,0.0,0.0,0.0,0.0,0.0,0.0,0.0,0.0,0.0,0.0,0.0,0.0,0.0,0.0,0.0,0.0,0.0,0.0,8.208,8.25,1.9681626390487152,47.72500000000002,0.048382931470433814,,,,,
FeNiCoCrMn,10.1016/j.pnsc.2020.07.002,,,,156,,,,0.0,0.0,0.0,0.0,0.0,0.0,0.0,0.0,0.2,0.2,0.0,0.0,0.0,0.2,0.0,0.0,0.0,0.0,0.0,0.0,0.0,0.0,0.2,0.0,0.0,0.0,0.2,0.0,0.0,0.0,0.0,0.0,0.0,0.0,0.0,0.0,0.0,0.0,0.0,0.0,0.0,0.0,0.0,0.0,0.0,0.0,0.0,0.0,0.0,8.0604,8.0,2.1200523388943413,71.54,0.024970834506853574,,,,,
Nb,10.1016/j.pnsc.2020.07.002,,,,207,,,,0.0,0.0,0.0,0.0,0.0,0.0,0.0,0.0,0.0,0.0,0.0,0.0,0.0,0.0,0.0,0.0,0.0,0.0,0.0,0.0,0.0,0.0,0.0,0.0,0.0,1.0,0.0,0.0,0.0,0.0,0.0,0.0,0.0,0.0,0.0,0.0,0.0,0.0,0.0,0.0,0.0,0.0,0.0,0.0,0.0,0.0,0.0,0.0,0.0,8.57,5.0,4.666666666666667,125.8,0.0,,,,,
TiNb,10.1016/j.pnsc.2020.07.002,,,,574,,,,0.0,0.0,0.0,0.0,0.0,0.0,0.0,0.0,0.0,0.0,0.0,0.0,0.0,0.0,0.0,0.0,0.0,0.0,0.0,0.0,0.0,0.0,0.0,0.0,0.0,0.5,0.0,0.0,0.0,0.0,0.0,0.0,0.0,0.0,0.0,0.0,0.0,0.0,0.0,0.0,0.0,0.5,0.0,0.0,0.0,0.0,0.0,0.0,0.0,6.538,4.5,3.2380952380952377,100.7,0.1511120609406662,,,,,
TiNbHf,10.1016/j.pnsc.2020.07.002,,,,857,,,,0.0,0.0,0.0,0.0,0.0,0.0,0.0,0.0,0.0,0.0,0.0,0.0,0.0,0.0,0.0,0.0,0.3333333333333333,0.0,0.0,0.0,0.0,0.0,0.0,0.0,0.0,0.3333333333333333,0.0,0.0,0.0,0.0,0.0,0.0,0.0,0.0,0.0,0.0,0.0,0.0,0.0,0.0,0.0,0.3333333333333333,0.0,0.0,0.0,0.0,0.0,0.0,0.0,8.795333333333334,4.333333333333333,3.3252032520325203,88.9,6.189881799612227,,,,,
TiNbHfTa,10.1016/j.pnsc.2020.07.002,,,,783,,,,0.0,0.0,0.0,0.0,0.0,0.0,0.0,0.0,0.0,0.0,0.0,0.0,0.0,0.0,0.0,0.0,0.25,0.0,0.0,0.0,0.0,0.0,0.0,0.0,0.0,0.25,0.0,0.0,0.0,0.0,0.0,0.0,0.0,0.0,0.0,0.0,0.0,0.0,0.0,0.0,0.25,0.25,0.0,0.0,0.0,0.0,0.0,0.0,0.0,10.769000000000002,4.5,3.1754385964912286,90.375,34.63242635122549,,,,,
TiNbHfTaZr,10.1016/j.pnsc.2020.07.002,,,,985,,,,0.0,0.0,0.0,0.0,0.0,0.0,0.0,0.0,0.0,0.0,0.0,0.0,0.0,0.0,0.0,0.0,0.2,0.0,0.0,0.0,0.0,0.0,0.0,0.0,0.0,0.2,0.0,0.0,0.0,0.0,0.0,0.0,0.0,0.0,0.0,0.0,0.0,0.0,0.0,0.0,0.2,0.2,0.0,0.0,0.0,0.0,0.0,0.0,0.2,9.9192,4.3999999999999995,3.091324200913243,85.12,33.26293412751387,,,,,
CoCrFeNi,10.1016/j.jallcom.2020.155997,,,,151,,,T,0.0,0.0,0.0,0.0,0.0,0.0,0.0,0.0,0.25,0.25,0.0,0.0,0.0,0.25,0.0,0.0,0.0,0.0,0.0,0.0,0.0,0.0,0.0,0.0,0.0,0.0,0.25,0.0,0.0,0.0,0.0,0.0,0.0,0.0,0.0,0.0,0.0,0.0,0.0,0.0,0.0,0.0,0.0,0.0,0.0,0.0,0.0,0.0,0.0,8.208,8.25,1.9681626390487152,47.72500000000002,0.048382931470433814,,,,,
CoCrFeNiW0.2,10.1016/j.jallcom.2020.155997,,,,254.9,,,T,0.0,0.0,0.0,0.0,0.0,0.0,0.0,0.0,0.2380952380952381,0.2380952380952381,0.0,0.0,0.0,0.2380952380952381,0.0,0.0,0.0,0.0,0.0,0.0,0.0,0.0,0.0,0.0,0.0,0.0,0.2380952380952381,0.0,0.0,0.0,0.0,0.0,0.0,0.0,0.0,0.0,0.0,0.0,0.0,0.0,0.0,0.0,0.0,0.0,0.04761904761904762,0.0,0.0,0.0,0.0,8.733809523809525,8.142857142857144,1.9667761956918581,48.419047619047646,74.10019929701942,,,,,
CoCrFeNiW0.2,10.1016/j.jallcom.2020.155997,,,,238,,,T,0.0,0.0,0.0,0.0,0.0,0.0,0.0,0.0,0.2380952380952381,0.2380952380952381,0.0,0.0,0.0,0.2380952380952381,0.0,0.0,0.0,0.0,0.0,0.0,0.0,0.0,0.0,0.0,0.0,0.0,0.2380952380952381,0.0,0.0,0.0,0.0,0.0,0.0,0.0,0.0,0.0,0.0,0.0,0.0,0.0,0.0,0.0,0.0,0.0,0.04761904761904762,0.0,0.0,0.0,0.0,8.733809523809525,8.142857142857144,1.9667761956918581,48.419047619047646,74.10019929701942,,,,,
CoCrFeNiW0.4,10.1016/j.jallcom.2020.155997,,,,315.6,,,T,0.0,0.0,0.0,0.0,0.0,0.0,0.0,0.0,0.22727272727272727,0.22727272727272727,0.0,0.0,0.0,0.22727272727272727,0.0,0.0,0.0,0.0,0.0,0.0,0.0,0.0,0.0,0.0,0.0,0.0,0.22727272727272727,0.0,0.0,0.0,0.0,0.0,0.0,0.0,0.0,0.0,0.0,0.0,0.0,0.0,0.0,0.0,0.0,0.0,0.09090909090909091,0.0,0.0,0.0,0.0,9.211818181818183,8.045454545454545,1.96551724137931,49.050000000000026,212.1948760523145,,,,,
CoCrFeNiW0.4,10.1016/j.jallcom.2020.155997,,,,525.2,,,T,0.0,0.0,0.0,0.0,0.0,0.0,0.0,0.0,0.22727272727272727,0.22727272727272727,0.0,0.0,0.0,0.22727272727272727,0.0,0.0,0.0,0.0,0.0,0.0,0.0,0.0,0.0,0.0,0.0,0.0,0.22727272727272727,0.0,0.0,0.0,0.0,0.0,0.0,0.0,0.0,0.0,0.0,0.0,0.0,0.0,0.0,0.0,0.0,0.0,0.09090909090909091,0.0,0.0,0.0,0.0,9.211818181818183,8.045454545454545,1.96551724137931,49.050000000000026,212.1948760523145,,,,,
AlCoCrFeNi2.1,10.1016/j.scriptamat.2020.04.035,,,,646.4,,,T,0.0,0.0,0.16393442622950818,0.0,0.0,0.0,0.0,0.0,0.16393442622950818,0.16393442622950818,0.0,0.0,0.0,0.16393442622950818,0.0,0.0,0.0,0.0,0.0,0.0,0.0,0.0,0.0,0.0,0.0,0.0,0.3442622950819672,0.0,0.0,0.0,0.0,0.0,0.0,0.0,0.0,0.0,0.0,0.0,0.0,0.0,0.0,0.0,0.0,0.0,0.0,0.0,0.0,0.0,0.0,7.431278688524589,7.7049180327868845,2.150380021715526,50.15737704918031,87.70069216662779,,,,,
AlCoCrFeNi2.1,10.1016/j.scriptamat.2020.04.035,,,,732.3,,,T,0.0,0.0,0.16393442622950818,0.0,0.0,0.0,0.0,0.0,0.16393442622950818,0.16393442622950818,0.0,0.0,0.0,0.16393442622950818,0.0,0.0,0.0,0.0,0.0,0.0,0.0,0.0,0.0,0.0,0.0,0.0,0.3442622950819672,0.0,0.0,0.0,0.0,0.0,0.0,0.0,0.0,0.0,0.0,0.0,0.0,0.0,0.0,0.0,0.0,0.0,0.0,0.0,0.0,0.0,0.0,7.431278688524589,7.7049180327868845,2.150380021715526,50.15737704918031,87.70069216662779,,,,,
AlCoCrFeNi2.1,10.1016/j.scriptamat.2020.04.035,,,,1008.8,,,T,0.0,0.0,0.16393442622950818,0.0,0.0,0.0,0.0,0.0,0.16393442622950818,0.16393442622950818,0.0,0.0,0.0,0.16393442622950818,0.0,0.0,0.0,0.0,0.0,0.0,0.0,0.0,0.0,0.0,0.0,0.0,0.3442622950819672,0.0,0.0,0.0,0.0,0.0,0.0,0.0,0.0,0.0,0.0,0.0,0.0,0.0,0.0,0.0,0.0,0.0,0.0,0.0,0.0,0.0,0.0,7.431278688524589,7.7049180327868845,2.150380021715526,50.15737704918031,87.70069216662779,,,,,
Al0.5CrCuNiV,10.1016/j.jallcom.2020.156466,,,,1763,,,C,0.0,0.0,0.1111111111111111,0.0,0.0,0.0,0.0,0.0,0.0,0.2222222222222222,0.2222222222222222,0.0,0.0,0.0,0.0,0.0,0.0,0.0,0.0,0.0,0.0,0.0,0.0,0.0,0.0,0.0,0.2222222222222222,0.0,0.0,0.0,0.0,0.0,0.0,0.0,0.0,0.0,0.0,0.0,0.0,0.0,0.0,0.0,0.2222222222222222,0.0,0.0,0.0,0.0,0.0,0.0,7.217333333333333,7.444444444444444,2.3293885601577906,63.42222222222223,113.29720359328944,,,,,
Al0.5CrCuNiV,10.1016/j.jallcom.2020.156466,,,,1245,,,C,0.0,0.0,0.1111111111111111,0.0,0.0,0.0,0.0,0.0,0.0,0.2222222222222222,0.2222222222222222,0.0,0.0,0.0,0.0,0.0,0.0,0.0,0.0,0.0,0.0,0.0,0.0,0.0,0.0,0.0,0.2222222222222222,0.0,0.0,0.0,0.0,0.0,0.0,0.0,0.0,0.0,0.0,0.0,0.0,0.0,0.0,0.0,0.2222222222222222,0.0,0.0,0.0,0.0,0.0,0.0,7.217333333333333,7.444444444444444,2.3293885601577906,63.42222222222223,113.29720359328944,,,,,
CoCrCuFeNi,10.1016/j.jallcom.2020.156466,,,,230,,,C,0.0,0.0,0.0,0.0,0.0,0.0,0.0,0.0,0.2,0.2,0.2,0.0,0.0,0.2,0.0,0.0,0.0,0.0,0.0,0.0,0.0,0.0,0.0,0.0,0.0,0.0,0.2,0.0,0.0,0.0,0.0,0.0,0.0,0.0,0.0,0.0,0.0,0.0,0.0,0.0,0.0,0.0,0.0,0.0,0.0,0.0,0.0,0.0,0.0,8.3584,8.8,2.0962099125364433,47.660000000000025,0.4231198855338089,,,,,
Al22.5Cu20Fe15Ni20Ti22.5,10.1016/j.jallcom.2020.156466,,,,980,,,C,0.0,0.0,0.225,0.0,0.0,0.0,0.0,0.0,0.0,0.0,0.2,0.0,0.0,0.15,0.0,0.0,0.0,0.0,0.0,0.0,0.0,0.0,0.0,0.0,0.0,0.0,0.2,0.0,0.0,0.0,0.0,0.0,0.0,0.0,0.0,0.0,0.0,0.0,0.0,0.0,0.0,0.225,0.0,0.0,0.0,0.0,0.0,0.0,0.0,6.376049999999999,6.9750000000000005,2.514047076689445,57.77500000000002,,,,,,
AlCuFeNiTi,10.1016/j.jallcom.2020.156466,,,,1074,,,C,0.0,0.0,0.2,0.0,0.0,0.0,0.0,0.0,0.0,0.0,0.2,0.0,0.0,0.2,0.0,0.0,0.0,0.0,0.0,0.0,0.0,0.0,0.0,0.0,0.0,0.0,0.2,0.0,0.0,0.0,0.0,0.0,0.0,0.0,0.0,0.0,0.0,0.0,0.0,0.0,0.0,0.2,0.0,0.0,0.0,0.0,0.0,0.0,0.0,6.589600000000001,7.2,2.4788151481064866,57.52000000000001,,,,,,
Al22.5Cu20Fe15Ni20Ti22.5,10.1016/j.jallcom.2020.156466,,,,737,,,C,0.0,0.0,0.225,0.0,0.0,0.0,0.0,0.0,0.0,0.0,0.2,0.0,0.0,0.15,0.0,0.0,0.0,0.0,0.0,0.0,0.0,0.0,0.0,0.0,0.0,0.0,0.2,0.0,0.0,0.0,0.0,0.0,0.0,0.0,0.0,0.0,0.0,0.0,0.0,0.0,0.0,0.225,0.0,0.0,0.0,0.0,0.0,0.0,0.0,6.376049999999999,6.9750000000000005,2.514047076689445,57.77500000000002,,,,,,
AlCuFeNiTi,10.1016/j.jallcom.2020.156466,,,,697,,,C,0.0,0.0,0.2,0.0,0.0,0.0,0.0,0.0,0.0,0.0,0.2,0.0,0.0,0.2,0.0,0.0,0.0,0.0,0.0,0.0,0.0,0.0,0.0,0.0,0.0,0.0,0.2,0.0,0.0,0.0,0.0,0.0,0.0,0.0,0.0,0.0,0.0,0.0,0.0,0.0,0.0,0.2,0.0,0.0,0.0,0.0,0.0,0.0,0.0,6.589600000000001,7.2,2.4788151481064866,57.52000000000001,,,,,,
CoCrFeMnNi,10.1016/j.jallcom.2020.156466,,,,230,,,,0.0,0.0,0.0,0.0,0.0,0.0,0.0,0.0,0.2,0.2,0.0,0.0,0.0,0.2,0.0,0.0,0.0,0.0,0.0,0.0,0.0,0.0,0.2,0.0,0.0,0.0,0.2,0.0,0.0,0.0,0.0,0.0,0.0,0.0,0.0,0.0,0.0,0.0,0.0,0.0,0.0,0.0,0.0,0.0,0.0,0.0,0.0,0.0,0.0,8.0604,8.0,2.1200523388943413,71.54,0.024970834506853574,,,,,
CoCrFeMnNi,10.1016/j.msea.2020.139580,FCC,,,230,,,T,0.0,0.0,0.0,0.0,0.0,0.0,0.0,0.0,0.2,0.2,0.0,0.0,0.0,0.2,0.0,0.0,0.0,0.0,0.0,0.0,0.0,0.0,0.2,0.0,0.0,0.0,0.2,0.0,0.0,0.0,0.0,0.0,0.0,0.0,0.0,0.0,0.0,0.0,0.0,0.0,0.0,0.0,0.0,0.0,0.0,0.0,0.0,0.0,0.0,8.0604,8.0,2.1200523388943413,71.54,0.024970834506853574,,,,,
