Repository: BrentVela/redesign_2_2_26

# ULTIMATE Alloy Redesign

This repo captures reproducible analysis artifacts for Dr. Karaman's ULTIMATE alloy redesign work.

## Status
- Inputs currently present: `1_find_stoich_props_parallel_for_Class.py`, `TC_Equilibrium_Module.py`, `make_trajectory.py`.
- Missing runtime dependencies: `strength_model` module and `SPACE_v0.par` data file.

## Quick Start
1. Add required inputs:
   - `SPACE_v0.par` (composition space dataset)
   - `strength_model.py` (Curtin model implementation)
2. Run properties extraction:
   - `python 1_find_stoich_props_parallel_for_Class.py`
3. Outputs are written to `CalcFiles/` and CSV files are produced.

File: featurize_database_for_cafer/codhem_featurized.csv (part 22 of 26)
Composition,doi,Phase,Density (g/cm3),Hardness (GPa),YS (MPa) at 23 C,YS (MPa) at 1000 C,YS (MPa) at 1200 C,Test Type,A,Ag,Al,Au,B,Be,C,Ca,Co,Cr,Cu,D,E,Fe,Ga,Gd,Hf,I,Ir,Li,M,Mg,Mn,Mo,N,Nb,Ni,O,P,Pb,Pd,Pt,Q,Re,Rh,S,Si,Sn,Sr,T,Ta,Ti,V,Vi,W,Y,Yb,Zn,Zr,Density_g_cc_ROM,VEC,Pugh_Ratio,Cauchy_Pressure,YS_1300C_MPa,Solidus_K_TC,Liquidus_K_TC,Solidus_C_TC,Liquidus_C_TC,THCD_25C_W_mK
CoCrFeMnNi,10.1016/j.msea.2020.139580,FCC,,,219,,,T,0.0,0.0,0.0,0.0,0.0,0.0,0.0,0.0,0.2,0.2,0.0,0.0,0.0,0.2,0.0,0.0,0.0,0.0,0.0,0.0,0.0,0.0,0.2,0.0,0.0,0.0,0.2,0.0,0.0,0.0,0.0,0.0,0.0,0.0,0.0,0.0,0.0,0.0,0.0,0.0,0.0,0.0,0.0,0.0,0.0,0.0,0.0,0.0,0.0,8.0604,8.0,2.1200523388943413,71.54,0.024970834506853574,,,,,
CoCrFeMnNi,10.1016/j.msea.2020.139580,FCC,,,225,,,T,0.0,0.0,0.0,0.0,0.0,0.0,0.0,0.0,0.2,0.2,0.0,0.0,0.0,0.2,0.0,0.0,0.0,0.0,0.0,0.0,0.0,0.0,0.2,0.0,0.0,0.0,0.2,0.0,0.0,0.0,0.0,0.0,0.0,0.0,0.0,0.0,0.0,0.0,0.0,0.0,0.0,0.0,0.0,0.0,0.0,0.0,0.0,0.0,0.0,8.0604,8.0,2.1200523388943413,71.54,0.024970834506853574,,,,,
CoCrFeNi,10.1016/j.msea.2020.139580,FCC,,,148,,,T,0.0,0.0,0.0,0.0,0.0,0.0,0.0,0.0,0.25,0.25,0.0,0.0,0.0,0.25,0.0,0.0,0.0,0.0,0.0,0.0,0.0,0.0,0.0,0.0,0.0,0.0,0.25,0.0,0.0,0.0,0.0,0.0,0.0,0.0,0.0,0.0,0.0,0.0,0.0,0.0,0.0,0.0,0.0,0.0,0.0,0.0,0.0,0.0,0.0,8.208,8.25,1.9681626390487152,47.72500000000002,0.048382931470433814,,,,,
CoCrMnNi,10.1016/j.msea.2020.139580,FCC,,,450,,,T,0.0,0.0,0.0,0.0,0.0,0.0,0.0,0.0,0.25,0.25,0.0,0.0,0.0,0.0,0.0,0.0,0.0,0.0,0.0,0.0,0.0,0.0,0.25,0.0,0.0,0.0,0.25,0.0,0.0,0.0,0.0,0.0,0.0,0.0,0.0,0.0,0.0,0.0,0.0,0.0,0.0,0.0,0.0,0.0,0.0,0.0,0.0,0.0,0.0,8.107,8.0,2.135802469135802,75.475,0.001714436269415173,,,,,
Fe45Ni25Cr25Mo5,10.1016/j.msea.2020.139580,FCC+IM,,,243,,,T,0.0,0.0,0.0,0.0,0.0,0.0,0.0,0.0,0.0,0.25,0.0,0.0,0.0,0.45,0.0,0.0,0.0,0.0,0.0,0.0,0.0,0.0,0.0,0.05,0.0,0.0,0.25,0.0,0.0,0.0,0.0,0.0,0.0,0.0,0.0,0.0,0.0,0.0,0.0,0.0,0.0,0.0,0.0,0.0,0.0,0.0,0.0,0.0,0.0,8.0718,7.8999999999999995,1.9033027659733093,50.32000000000002,105.22971510940913,,,,,
(CoFeMnNi)99C1,10.1016/j.msea.2020.139580,FCC+Carbides,,,210,,,T,0.0,0.0,0.0,0.0,0.0,0.0,0.2,0.0,0.2,0.0,0.0,0.0,0.0,0.2,0.0,0.0,0.0,0.0,0.0,0.0,0.0,0.0,0.2,0.0,0.0,0.0,0.2,0.0,0.0,0.0,0.0,0.0,0.0,0.0,0.0,0.0,0.0,0.0,0.0,0.0,0.0,0.0,0.0,0.0,0.0,0.0,0.0,0.0,0.0,,,,,,,,,,
CoCrFeNiNb0.103,10.1016/j.msea.2020.139580,FCC+IM,,,317,,,T,0.0,0.0,0.0,0.0,0.0,0.0,0.0,0.0,0.24372410431391667,0.24372410431391667,0.0,0.0,0.0,0.24372410431391667,0.0,0.0,0.0,0.0,0.0,0.0,0.0,0.0,0.0,0.0,0.0,0.025103582744333414,0.24372410431391667,0.0,0.0,0.0,0.0,0.0,0.0,0.0,0.0,0.0,0.0,0.0,0.0,0.0,0.0,0.0,0.0,0.0,0.0,0.0,0.0,0.0,0.0,8.21708749695345,8.168413356080917,1.9997725463436824,49.68496222276386,61.14858336309608,,,,,
CoCrFeNiNb0.155,10.1016/j.msea.2020.139580,FCC+IM,,,321,,,T,0.0,0.0,0.0,0.0,0.0,0.0,0.0,0.0,0.24067388688327315,0.24067388688327315,0.0,0.0,0.0,0.24067388688327315,0.0,0.0,0.0,0.0,0.0,0.0,0.0,0.0,0.0,0.0,0.0,0.03730445246690734,0.24067388688327315,0.0,0.0,0.0,0.0,0.0,0.0,0.0,0.0,0.0,0.0,0.0,0.0,0.0,0.0,0.0,0.0,0.0,0.0,0.0,0.0,0.0,0.0,8.22150421179302,8.12876052948255,2.0154512907480684,50.637545126353814,107.56492471224988,,,,,
CoCrFeNiNb0.206,10.1016/j.msea.2020.139580,FCC+IM,,,402,,,T,0.0,0.0,0.0,0.0,0.0,0.0,0.0,0.0,0.2377555872563005,0.2377555872563005,0.0,0.0,0.0,0.2377555872563005,0.0,0.0,0.0,0.0,0.0,0.0,0.0,0.0,0.0,0.0,0.0,0.0489776509747979,0.2377555872563005,0.0,0.0,0.0,0.0,0.0,0.0,0.0,0.0,0.0,0.0,0.0,0.0,0.0,0.0,0.0,0.0,0.0,0.0,0.0,0.0,0.0,0.0,8.225729909652875,8.090822634331905,2.030650479616306,51.548930099857344,154.88842529196617,,,,,
Ti40Nb30Hf15Al15,10.1016/j.ijrmhm.2020.105322,,,,830,,,,0.0,0.0,0.15,0.0,0.0,0.0,0.0,0.0,0.0,0.0,0.0,0.0,0.0,0.0,0.0,0.0,0.15,0.0,0.0,0.0,0.0,0.0,0.0,0.0,0.0,0.3,0.0,0.0,0.0,0.0,0.0,0.0,0.0,0.0,0.0,0.0,0.0,0.0,0.0,0.0,0.0,0.4,0.0,0.0,0.0,0.0,0.0,0.0,0.0,6.774900000000001,4.15,3.138888888888888,84.70500000000001,1.043482089994845,,,,,
Ti40Nb30Hf15Al15,10.1016/j.ijrmhm.2020.105322,,,,1250,,,,0.0,0.0,0.15,0.0,0.0,0.0,0.0,0.0,0.0,0.0,0.0,0.0,0.0,0.0,0.0,0.0,0.15,0.0,0.0,0.0,0.0,0.0,0.0,0.0,0.0,0.3,0.0,0.0,0.0,0.0,0.0,0.0,0.0,0.0,0.0,0.0,0.0,0.0,0.0,0.0,0.0,0.4,0.0,0.0,0.0,0.0,0.0,0.0,0.0,6.774900000000001,4.15,3.138888888888888,84.70500000000001,1.043482089994845,,,,,
Co34.5Cr30Ni26.5Al5.4W3.6,10.1016/j.intermet.2020.106813,FCC+s,,,875,,,,0.0,0.0,0.054000000000000006,0.0,0.0,0.0,0.0,0.0,0.345,0.3,0.0,0.0,0.0,0.0,0.0,0.0,0.0,0.0,0.0,0.0,0.0,0.0,0.0,0.0,0.0,0.0,0.265,0.0,0.0,0.0,0.0,0.0,0.0,0.0,0.0,0.0,0.0,0.0,0.0,0.0,0.0,0.0,0.0,0.0,0.036000000000000004,0.0,0.0,0.0,0.0,8.41492,7.933,1.987175322163951,45.20960000000001,98.81669043158833,,,,,
Ni28Co28Fe21Cr15Al4Ti4,10.1016/j.intermet.2020.106813,FCC+y,,,703,,,,0.0,0.0,0.04,0.0,0.0,0.0,0.0,0.0,0.28,0.15,0.0,0.0,0.0,0.21,0.0,0.0,0.0,0.0,0.0,0.0,0.0,0.0,0.0,0.0,0.0,0.0,0.28,0.0,0.0,0.0,0.0,0.0,0.0,0.0,0.0,0.0,0.0,0.0,0.0,0.0,0.0,0.04,0.0,0.0,0.0,0.0,0.0,0.0,0.0,8.00052,8.180000000000001,2.1153664071044935,51.155,72.21018529268946,,,,,
Al 0.2Co1.5CrFeNi1.5Ti0.3,10.1016/j.intermet.2020.106813,FCC+y,,,760,,,,0.0,0.0,0.15873015873015872,0.0,0.0,0.0,0.0,0.0,0.2380952380952381,0.15873015873015872,0.0,0.0,0.0,0.15873015873015872,0.0,0.0,0.0,0.0,0.0,0.0,0.0,0.0,0.0,0.0,0.0,0.0,0.2380952380952381,0.0,0.0,0.0,0.0,0.0,0.0,0.0,0.0,0.0,0.0,0.0,0.0,0.0,0.0,0.047619047619047616,0.0,0.0,0.0,0.0,0.0,0.0,0.0,7.267904761904761,7.412698412698413,2.170641229464759,49.965079365079376,127.55592339480056,,,,,
Ni45(FeCoCr)40(AlTi)15,10.1016/j.intermet.2020.106813,FCC+y,,,811,,,,0.0,0.0,0.02,0.0,0.0,0.0,0.0,0.0,0.02,0.02,0.0,0.0,0.0,0.02,0.0,0.0,0.0,0.0,0.0,0.0,0.0,0.0,0.0,0.0,0.0,0.0,0.9,0.0,0.0,0.0,0.0,0.0,0.0,0.0,0.0,0.0,0.0,0.0,0.0,0.0,0.0,0.02,0.0,0.0,0.0,0.0,0.0,0.0,0.0,8.639800000000001,9.6,2.2820029989189945,61.34200000000001,,,,,,
Co 37.6 Ni 35.4Al9.9Mo4.9Cr5.9Ta2.8Ti3.5,10.1016/j.intermet.2020.106813,FCC+y,,,770,,,,0.0,0.0,0.3413793103448276,0.0,0.0,0.0,0.0,0.0,0.034482758620689655,0.20344827586206898,0.0,0.0,0.0,0.0,0.0,0.0,0.0,0.0,0.0,0.0,0.0,0.0,0.0,0.16896551724137931,0.0,0.0,0.034482758620689655,0.0,0.0,0.0,0.0,0.0,0.0,0.0,0.0,0.0,0.0,0.0,0.0,0.0,0.09655172413793103,0.1206896551724138,0.0,0.0,0.0,0.0,0.0,0.0,0.0,6.882689655172414,4.879310344827585,2.2675635276532145,54.0496551724138,329.6067948819439,,,,,
NbMoTaW,10.1016/j.jallcom.2020.154301,,,,1121,,,C,0.0,0.0,0.0,0.0,0.0,0.0,0.0,0.0,0.0,0.0,0.0,0.0,0.0,0.0,0.0,0.0,0.0,0.0,0.0,0.0,0.0,0.0,0.0,0.25,0.0,0.25,0.0,0.0,0.0,0.0,0.0,0.0,0.0,0.0,0.0,0.0,0.0,0.0,0.0,0.0,0.25,0.0,0.0,0.0,0.25,0.0,0.0,0.0,0.0,13.697500000000002,5.5,2.651741293532339,87.14999999999998,214.5952863835683,,,,,
Re0.5NbMoTaW,10.1016/j.jallcom.2020.154301,,,,1147,,,C,0.0,0.0,0.0,0.0,0.0,0.0,0.0,0.0,0.0,0.0,0.0,0.0,0.0,0.0,0.0,0.0,0.0,0.0,0.0,0.0,0.0,0.0,0.0,0.2222222222222222,0.0,0.2222222222222222,0.0,0.0,0.0,0.0,0.0,0.0,0.0,0.1111111111111111,0.0,0.0,0.0,0.0,0.0,0.0,0.2222222222222222,0.0,0.0,0.0,0.2222222222222222,0.0,0.0,0.0,0.0,14.51111111111111,5.666666666666667,2.5887445887445883,102.08888888888889,275.45412921104474,,,,,
ReNbMoTaW,10.1016/j.jallcom.2020.154301,,,,1062,,,C,0.0,0.0,0.0,0.0,0.0,0.0,0.0,0.0,0.0,0.0,0.0,0.0,0.0,0.0,0.0,0.0,0.0,0.0,0.0,0.0,0.0,0.0,0.0,0.2,0.0,0.2,0.0,0.0,0.0,0.0,0.0,0.0,0.0,0.2,0.0,0.0,0.0,0.0,0.0,0.0,0.2,0.0,0.0,0.0,0.2,0.0,0.0,0.0,0.0,15.162,5.800000000000001,2.540229885057472,114.03999999999999,301.68289523906157,,,,,
CoCrFeNi,10.1016/j.msea.2020.140065,,,,180,,,,0.0,0.0,0.0,0.0,0.0,0.0,0.0,0.0,0.25,0.25,0.0,0.0,0.0,0.25,0.0,0.0,0.0,0.0,0.0,0.0,0.0,0.0,0.0,0.0,0.0,0.0,0.25,0.0,0.0,0.0,0.0,0.0,0.0,0.0,0.0,0.0,0.0,0.0,0.0,0.0,0.0,0.0,0.0,0.0,0.0,0.0,0.0,0.0,0.0,8.208,8.25,1.9681626390487152,47.72500000000002,0.048382931470433814,,,,,
CoCrFeNiC0.1,10.1016/j.msea.2020.140065,,,,194,,,,0.0,0.0,0.0,0.0,0.0,0.0,0.02439024390243903,0.0,0.24390243902439027,0.24390243902439027,0.0,0.0,0.0,0.24390243902439027,0.0,0.0,0.0,0.0,0.0,0.0,0.0,0.0,0.0,0.0,0.0,0.0,0.24390243902439027,0.0,0.0,0.0,0.0,0.0,0.0,0.0,0.0,0.0,0.0,0.0,0.0,0.0,0.0,0.0,0.0,0.0,0.0,0.0,0.0,0.0,0.0,,,,,,,,,,
CoCrFeNiC0.2,10.1016/j.msea.2020.140065,,,,235,,,,0.0,0.0,0.0,0.0,0.0,0.0,0.04761904761904762,0.0,0.2380952380952381,0.2380952380952381,0.0,0.0,0.0,0.2380952380952381,0.0,0.0,0.0,0.0,0.0,0.0,0.0,0.0,0.0,0.0,0.0,0.0,0.2380952380952381,0.0,0.0,0.0,0.0,0.0,0.0,0.0,0.0,0.0,0.0,0.0,0.0,0.0,0.0,0.0,0.0,0.0,0.0,0.0,0.0,0.0,0.0,,,,,,,,,,
CoCrFeNiC0.3,10.1016/j.msea.2020.140065,,,,295,,,,0.0,0.0,0.0,0.0,0.0,0.0,0.06976744186046512,0.0,0.23255813953488372,0.23255813953488372,0.0,0.0,0.0,0.23255813953488372,0.0,0.0,0.0,0.0,0.0,0.0,0.0,0.0,0.0,0.0,0.0,0.0,0.23255813953488372,0.0,0.0,0.0,0.0,0.0,0.0,0.0,0.0,0.0,0.0,0.0,0.0,0.0,0.0,0.0,0.0,0.0,0.0,0.0,0.0,0.0,0.0,,,,,,,,,,
CoCrFeNiC0.4,10.1016/j.msea.2020.140065,,,,340,,,,0.0,0.0,0.0,0.0,0.0,0.0,0.09090909090909091,0.0,0.22727272727272727,0.22727272727272727,0.0,0.0,0.0,0.22727272727272727,0.0,0.0,0.0,0.0,0.0,0.0,0.0,0.0,0.0,0.0,0.0,0.0,0.22727272727272727,0.0,0.0,0.0,0.0,0.0,0.0,0.0,0.0,0.0,0.0,0.0,0.0,0.0,0.0,0.0,0.0,0.0,0.0,0.0,0.0,0.0,0.0,,,,,,,,,,
CoCrFeNiC0.5,10.1016/j.msea.2020.140065,,,,383,,,,0.0,0.0,0.0,0.0,0.0,0.0,0.1111111111111111,0.0,0.2222222222222222,0.2222222222222222,0.0,0.0,0.0,0.2222222222222222,0.0,0.0,0.0,0.0,0.0,0.0,0.0,0.0,0.0,0.0,0.0,0.0,0.2222222222222222,0.0,0.0,0.0,0.0,0.0,0.0,0.0,0.0,0.0,0.0,0.0,0.0,0.0,0.0,0.0,0.0,0.0,0.0,0.0,0.0,0.0,0.0,,,,,,,,,,
CoCrFeNiC0.7,10.1016/j.msea.2020.140065,,,,431,,,,0.0,0.0,0.0,0.0,0.0,0.0,0.14893617021276595,0.0,0.2127659574468085,0.2127659574468085,0.0,0.0,0.0,0.2127659574468085,0.0,0.0,0.0,0.0,0.0,0.0,0.0,0.0,0.0,0.0,0.0,0.0,0.2127659574468085,0.0,0.0,0.0,0.0,0.0,0.0,0.0,0.0,0.0,0.0,0.0,0.0,0.0,0.0,0.0,0.0,0.0,0.0,0.0,0.0,0.0,0.0,,,,,,,,,,
CoCrFeNiC0.9,10.1016/j.msea.2020.140065,,,,512,,,,0.0,0.0,0.0,0.0,0.0,0.0,0.1836734693877551,0.0,0.20408163265306123,0.20408163265306123,0.0,0.0,0.0,0.20408163265306123,0.0,0.0,0.0,0.0,0.0,0.0,0.0,0.0,0.0,0.0,0.0,0.0,0.20408163265306123,0.0,0.0,0.0,0.0,0.0,0.0,0.0,0.0,0.0,0.0,0.0,0.0,0.0,0.0,0.0,0.0,0.0,0.0,0.0,0.0,0.0,0.0,,,,,,,,,,
Al4Mo4Nb8Ti50Zr34,10.1016/j.jallcom.2020.155868,,,,825,,,,0.0,0.0,0.04,0.0,0.0,0.0,0.0,0.0,0.0,0.0,0.0,0.0,0.0,0.0,0.0,0.0,0.0,0.0,0.0,0.0,0.0,0.0,0.0,0.04,0.0,0.08,0.0,0.0,0.0,0.0,0.0,0.0,0.0,0.0,0.0,0.0,0.0,0.0,0.0,0.0,0.0,0.5,0.0,0.0,0.0,0.0,0.0,0.0,0.34,5.6746,4.12,2.678714859437752,74.134,0.9795016416432041,,,,,
Al4Mo4Nb8Ti50Zr34,10.1016/j.jallcom.2020.155868,,,,1330,,,,0.0,0.0,0.04,0.0,0.0,0.0,0.0,0.0,0.0,0.0,0.0,0.0,0.0,0.0,0.0,0.0,0.0,0.0,0.0,0.0,0.0,0.0,0.0,0.04,0.0,0.08,0.0,0.0,0.0,0.0,0.0,0.0,0.0,0.0,0.0,0.0,0.0,0.0,0.0,0.0,0.0,0.5,0.0,0.0,0.0,0.0,0.0,0.0,0.34,5.6746,4.12,2.678714859437752,74.134,0.9795016416432041,,,,,
Al4Mo4Nb8Ti50Zr34,10.1016/j.jallcom.2020.155868,,,,880,,,,0.0,0.0,0.04,0.0,0.0,0.0,0.0,0.0,0.0,0.0,0.0,0.0,0.0,0.0,0.0,0.0,0.0,0.0,0.0,0.0,0.0,0.0,0.0,0.04,0.0,0.08,0.0,0.0,0.0,0.0,0.0,0.0,0.0,0.0,0.0,0.0,0.0,0.0,0.0,0.0,0.0,0.5,0.0,0.0,0.0,0.0,0.0,0.0,0.34,5.6746,4.12,2.678714859437752,74.134,0.9795016416432041,,,,,
Al4Mo4Nb8Ti50Zr34,10.1016/j.jallcom.2020.155868,,,,910,,,,0.0,0.0,0.04,0.0,0.0,0.0,0.0,0.0,0.0,0.0,0.0,0.0,0.0,0.0,0.0,0.0,0.0,0.0,0.0,0.0,0.0,0.0,0.0,0.04,0.0,0.08,0.0,0.0,0.0,0.0,0.0,0.0,0.0,0.0,0.0,0.0,0.0,0.0,0.0,0.0,0.0,0.5,0.0,0.0,0.0,0.0,0.0,0.0,0.34,5.6746,4.12,2.678714859437752,74.134,0.9795016416432041,,,,,
CoCrFeNi,10.1016/j.addma.2020.101410,,,,402,,,T,0.0,0.0,0.0,0.0,0.0,0.0,0.0,0.0,0.25,0.25,0.0,0.0,0.0,0.25,0.0,0.0,0.0,0.0,0.0,0.0,0.0,0.0,0.0,0.0,0.0,0.0,0.25,0.0,0.0,0.0,0.0,0.0,0.0,0.0,0.0,0.0,0.0,0.0,0.0,0.0,0.0,0.0,0.0,0.0,0.0,0.0,0.0,0.0,0.0,8.208,8.25,1.9681626390487152,47.72500000000002,0.048382931470433814,,,,,
CoCrFeNi,10.1016/j.addma.2020.101410,,,,600,,,T,0.0,0.0,0.0,0.0,0.0,0.0,0.0,0.0,0.25,0.25,0.0,0.0,0.0,0.25,0.0,0.0,0.0,0.0,0.0,0.0,0.0,0.0,0.0,0.0,0.0,0.0,0.25,0.0,0.0,0.0,0.0,0.0,0.0,0.0,0.0,0.0,0.0,0.0,0.0,0.0,0.0,0.0,0.0,0.0,0.0,0.0,0.0,0.0,0.0,8.208,8.25,1.9681626390487152,47.72500000000002,0.048382931470433814,,,,,
CoCrFeNiMn,10.1016/j.addma.2020.101410,,,,519,,,T,0.0,0.0,0.0,0.0,0.0,0.0,0.0,0.0,0.2,0.2,0.0,0.0,0.0,0.2,0.0,0.0,0.0,0.0,0.0,0.0,0.0,0.0,0.2,0.0,0.0,0.0,0.2,0.0,0.0,0.0,0.0,0.0,0.0,0.0,0.0,0.0,0.0,0.0,0.0,0.0,0.0,0.0,0.0,0.0,0.0,0.0,0.0,0.0,0.0,8.0604,8.0,2.1200523388943413,71.54,0.024970834506853574,,,,,
CoCrFeNiMn,10.1016/j.addma.2020.101410,,,,445,,,T,0.0,0.0,0.0,0.0,0.0,0.0,0.0,0.0,0.2,0.2,0.0,0.0,0.0,0.2,0.0,0.0,0.0,0.0,0.0,0.0,0.0,0.0,0.2,0.0,0.0,0.0,0.2,0.0,0.0,0.0,0.0,0.0,0.0,0.0,0.0,0.0,0.0,0.0,0.0,0.0,0.0,0.0,0.0,0.0,0.0,0.0,0.0,0.0,0.0,8.0604,8.0,2.1200523388943413,71.54,0.024970834506853574,,,,,
CoCrFeNiMn,10.1016/j.addma.2020.101410,,,,510,,,T,0.0,0.0,0.0,0.0,0.0,0.0,0.0,0.0,0.2,0.2,0.0,0.0,0.0,0.2,0.0,0.0,0.0,0.0,0.0,0.0,0.0,0.0,0.2,0.0,0.0,0.0,0.2,0.0,0.0,0.0,0.0,0.0,0.0,0.0,0.0,0.0,0.0,0.0,0.0,0.0,0.0,0.0,0.0,0.0,0.0,0.0,0.0,0.0,0.0,8.0604,8.0,2.1200523388943413,71.54,0.024970834506853574,,,,,
CoCrFeNiMn,10.1016/j.addma.2020.101410,,,,381,,,T,0.0,0.0,0.0,0.0,0.0,0.0,0.0,0.0,0.2,0.2,0.0,0.0,0.0,0.2,0.0,0.0,0.0,0.0,0.0,0.0,0.0,0.0,0.2,0.0,0.0,0.0,0.2,0.0,0.0,0.0,0.0,0.0,0.0,0.0,0.0,0.0,0.0,0.0,0.0,0.0,0.0,0.0,0.0,0.0,0.0,0.0,0.0,0.0,0.0,8.0604,8.0,2.1200523388943413,71.54,0.024970834506853574,,,,,
CoCrFeNiMn,10.1016/j.addma.2020.101410,,,,465,,,T,0.0,0.0,0.0,0.0,0.0,0.0,0.0,0.0,0.2,0.2,0.0,0.0,0.0,0.2,0.0,0.0,0.0,0.0,0.0,0.0,0.0,0.0,0.2,0.0,0.0,0.0,0.2,0.0,0.0,0.0,0.0,0.0,0.0,0.0,0.0,0.0,0.0,0.0,0.0,0.0,0.0,0.0,0.0,0.0,0.0,0.0,0.0,0.0,0.0,8.0604,8.0,2.1200523388943413,71.54,0.024970834506853574,,,,,
CoCrFeNiMn,10.1016/j.addma.2020.101410,,,,355,,,T,0.0,0.0,0.0,0.0,0.0,0.0,0.0,0.0,0.2,0.2,0.0,0.0,0.0,0.2,0.0,0.0,0.0,0.0,0.0,0.0,0.0,0.0,0.2,0.0,0.0,0.0,0.2,0.0,0.0,0.0,0.0,0.0,0.0,0.0,0.0,0.0,0.0,0.0,0.0,0.0,0.0,0.0,0.0,0.0,0.0,0.0,0.0,0.0,0.0,8.0604,8.0,2.1200523388943413,71.54,0.024970834506853574,,,,,
CoCrFeNiC0.05,10.1016/j.addma.2020.101410,,,,630,,,T,0.0,0.0,0.0,0.0,0.0,0.0,0.01234567901234568,0.0,0.2469135802469136,0.2469135802469136,0.0,0.0,0.0,0.2469135802469136,0.0,0.0,0.0,0.0,0.0,0.0,0.0,0.0,0.0,0.0,0.0,0.0,0.2469135802469136,0.0,0.0,0.0,0.0,0.0,0.0,0.0,0.0,0.0,0.0,0.0,0.0,0.0,0.0,0.0,0.0,0.0,0.0,0.0,0.0,0.0,0.0,,,,,,,,,,
CoCrFeNiC0.05,10.1016/j.addma.2020.101410,,,,635,,,T,0.0,0.0,0.0,0.0,0.0,0.0,0.01234567901234568,0.0,0.2469135802469136,0.2469135802469136,0.0,0.0,0.0,0.2469135802469136,0.0,0.0,0.0,0.0,0.0,0.0,0.0,0.0,0.0,0.0,0.0,0.0,0.2469135802469136,0.0,0.0,0.0,0.0,0.0,0.0,0.0,0.0,0.0,0.0,0.0,0.0,0.0,0.0,0.0,0.0,0.0,0.0,0.0,0.0,0.0,0.0,,,,,,,,,,
CoCrFeNiC0.05,10.1016/j.addma.2020.101410,,,,630,,,T,0.0,0.0,0.0,0.0,0.0,0.0,0.01234567901234568,0.0,0.2469135802469136,0.2469135802469136,0.0,0.0,0.0,0.2469135802469136,0.0,0.0,0.0,0.0,0.0,0.0,0.0,0.0,0.0,0.0,0.0,0.0,0.2469135802469136,0.0,0.0,0.0,0.0,0.0,0.0,0.0,0.0,0.0,0.0,0.0,0.0,0.0,0.0,0.0,0.0,0.0,0.0,0.0,0.0,0.0,0.0,,,,,,,,,,
CoCrFeNiC0.05,10.1016/j.addma.2020.101410,,,,638,,,T,0.0,0.0,0.0,0.0,0.0,0.0,0.01234567901234568,0.0,0.2469135802469136,0.2469135802469136,0.0,0.0,0.0,0.2469135802469136,0.0,0.0,0.0,0.0,0.0,0.0,0.0,0.0,0.0,0.0,0.0,0.0,0.2469135802469136,0.0,0.0,0.0,0.0,0.0,0.0,0.0,0.0,0.0,0.0,0.0,0.0,0.0,0.0,0.0,0.0,0.0,0.0,0.0,0.0,0.0,0.0,,,,,,,,,,
CoCrFeNiC0.05,10.1016/j.addma.2020.101410,,,,643,,,T,0.0,0.0,0.0,0.0,0.0,0.0,0.01234567901234568,0.0,0.2469135802469136,0.2469135802469136,0.0,0.0,0.0,0.2469135802469136,0.0,0.0,0.0,0.0,0.0,0.0,0.0,0.0,0.0,0.0,0.0,0.0,0.2469135802469136,0.0,0.0,0.0,0.0,0.0,0.0,0.0,0.0,0.0,0.0,0.0,0.0,0.0,0.0,0.0,0.0,0.0,0.0,0.0,0.0,0.0,0.0,,,,,,,,,,
CoCrFeNiC0.05,10.1016/j.addma.2020.101410,,,,656,,,T,0.0,0.0,0.0,0.0,0.0,0.0,0.01234567901234568,0.0,0.2469135802469136,0.2469135802469136,0.0,0.0,0.0,0.2469135802469136,0.0,0.0,0.0,0.0,0.0,0.0,0.0,0.0,0.0,0.0,0.0,0.0,0.2469135802469136,0.0,0.0,0.0,0.0,0.0,0.0,0.0,0.0,0.0,0.0,0.0,0.0,0.0,0.0,0.0,0.0,0.0,0.0,0.0,0.0,0.0,0.0,,,,,,,,,,
(CoCrFeMnNi)99C1,10.1016/j.addma.2020.101410,,,,829,,,T,0.0,0.0,0.0,0.0,0.0,0.0,0.16666666666666666,0.0,0.16666666666666666,0.16666666666666666,0.0,0.0,0.0,0.16666666666666666,0.0,0.0,0.0,0.0,0.0,0.0,0.0,0.0,0.16666666666666666,0.0,0.0,0.0,0.16666666666666666,0.0,0.0,0.0,0.0,0.0,0.0,0.0,0.0,0.0,0.0,0.0,0.0,0.0,0.0,0.0,0.0,0.0,0.0,0.0,0.0,0.0,0.0,,,,,,,,,,
(CoCrFeMnNi)99C1,10.1016/j.addma.2020.101410,,,,741,,,T,0.0,0.0,0.0,0.0,0.0,0.0,0.16666666666666666,0.0,0.16666666666666666,0.16666666666666666,0.0,0.0,0.0,0.16666666666666666,0.0,0.0,0.0,0.0,0.0,0.0,0.0,0.0,0.16666666666666666,0.0,0.0,0.0,0.16666666666666666,0.0,0.0,0.0,0.0,0.0,0.0,0.0,0.0,0.0,0.0,0.0,0.0,0.0,0.0,0.0,0.0,0.0,0.0,0.0,0.0,0.0,0.0,,,,,,,,,,
Fe49.5Mn30Co10Cr10C0.5,10.1016/j.addma.2020.101410,,,,710,,,T,0.0,0.0,0.0,0.0,0.0,0.0,0.005,0.0,0.1,0.1,0.0,0.0,0.0,0.495,0.0,0.0,0.0,0.0,0.0,0.0,0.0,0.0,0.3,0.0,0.0,0.0,0.0,0.0,0.0,0.0,0.0,0.0,0.0,0.0,0.0,0.0,0.0,0.0,0.0,0.0,0.0,0.0,0.0,0.0,0.0,0.0,0.0,0.0,0.0,,,,,,,,,,
CoCrFeNiMn,10.1016/j.addma.2020.101410,,,,518,,,T,0.0,0.0,0.0,0.0,0.0,0.0,0.0,0.0,0.2,0.2,0.0,0.0,0.0,0.2,0.0,0.0,0.0,0.0,0.0,0.0,0.0,0.0,0.2,0.0,0.0,0.0,0.2,0.0,0.0,0.0,0.0,0.0,0.0,0.0,0.0,0.0,0.0,0.0,0.0,0.0,0.0,0.0,0.0,0.0,0.0,0.0,0.0,0.0,0.0,8.0604,8.0,2.1200523388943413,71.54,0.024970834506853574,,,,,
CoCrFeNiMn,10.1016/j.addma.2020.101410,,,,460,,,T,0.0,0.0,0.0,0.0,0.0,0.0,0.0,0.0,0.2,0.2,0.0,0.0,0.0,0.2,0.0,0.0,0.0,0.0,0.0,0.0,0.0,0.0,0.2,0.0,0.0,0.0,0.2,0.0,0.0,0.0,0.0,0.0,0.0,0.0,0.0,0.0,0.0,0.0,0.0,0.0,0.0,0.0,0.0,0.0,0.0,0.0,0.0,0.0,0.0,8.0604,8.0,2.1200523388943413,71.54,0.024970834506853574,,,,,
CoCrFeNiMn,10.1016/j.addma.2020.101410,,,,517,,,T,0.0,0.0,0.0,0.0,0.0,0.0,0.0,0.0,0.2,0.2,0.0,0.0,0.0,0.2,0.0,0.0,0.0,0.0,0.0,0.0,0.0,0.0,0.2,0.0,0.0,0.0,0.2,0.0,0.0,0.0,0.0,0.0,0.0,0.0,0.0,0.0,0.0,0.0,0.0,0.0,0.0,0.0,0.0,0.0,0.0,0.0,0.0,0.0,0.0,8.0604,8.0,2.1200523388943413,71.54,0.024970834506853574,,,,,
CoCrFeNiMn,10.1016/j.addma.2020.101410,,,,352.5,,,T,0.0,0.0,0.0,0.0,0.0,0.0,0.0,0.0,0.2,0.2,0.0,0.0,0.0,0.2,0.0,0.0,0.0,0.0,0.0,0.0,0.0,0.0,0.2,0.0,0.0,0.0,0.2,0.0,0.0,0.0,0.0,0.0,0.0,0.0,0.0,0.0,0.0,0.0,0.0,0.0,0.0,0.0,0.0,0.0,0.0,0.0,0.0,0.0,0.0,8.0604,8.0,2.1200523388943413,71.54,0.024970834506853574,,,,,
CoCrFeNiMn,10.1016/j.addma.2020.101410,,,,424,,,T,0.0,0.0,0.0,0.0,0.0,0.0,0.0,0.0,0.2,0.2,0.0,0.0,0.0,0.2,0.0,0.0,0.0,0.0,0.0,0.0,0.0,0.0,0.2,0.0,0.0,0.0,0.2,0.0,0.0,0.0,0.0,0.0,0.0,0.0,0.0,0.0,0.0,0.0,0.0,0.0,0.0,0.0,0.0,0.0,0.0,0.0,0.0,0.0,0.0,8.0604,8.0,2.1200523388943413,71.54,0.024970834506853574,,,,,
CoCrFeNiMn,10.1016/j.addma.2020.101410,,,,232.2,,,T,0.0,0.0,0.0,0.0,0.0,0.0,0.0,0.0,0.2,0.2,0.0,0.0,0.0,0.2,0.0,0.0,0.0,0.0,0.0,0.0,0.0,0.0,0.2,0.0,0.0,0.0,0.2,0.0,0.0,0.0,0.0,0.0,0.0,0.0,0.0,0.0,0.0,0.0,0.0,0.0,0.0,0.0,0.0,0.0,0.0,0.0,0.0,0.0,0.0,8.0604,8.0,2.1200523388943413,71.54,0.024970834506853574,,,,,
CoCrFeNiMn,10.1016/j.addma.2020.101410,,,,346,,,T,0.0,0.0,0.0,0.0,0.0,0.0,0.0,0.0,0.2,0.2,0.0,0.0,0.0,0.2,0.0,0.0,0.0,0.0,0.0,0.0,0.0,0.0,0.2,0.0,0.0,0.0,0.2,0.0,0.0,0.0,0.0,0.0,0.0,0.0,0.0,0.0,0.0,0.0,0.0,0.0,0.0,0.0,0.0,0.0,0.0,0.0,0.0,0.0,0.0,8.0604,8.0,2.1200523388943413,71.54,0.024970834506853574,,,,,
CoCrFeNiMn,10.1016/j.addma.2020.101410,,,,298,,,T,0.0,0.0,0.0,0.0,0.0,0.0,0.0,0.0,0.2,0.2,0.0,0.0,0.0,0.2,0.0,0.0,0.0,0.0,0.0,0.0,0.0,0.0,0.2,0.0,0.0,0.0,0.2,0.0,0.0,0.0,0.0,0.0,0.0,0.0,0.0,0.0,0.0,0.0,0.0,0.0,0.0,0.0,0.0,0.0,0.0,0.0,0.0,0.0,0.0,8.0604,8.0,2.1200523388943413,71.54,0.024970834506853574,,,,,
CoCrFeNiMn,10.1016/j.addma.2020.101410,,,,307,,,T,0.0,0.0,0.0,0.0,0.0,0.0,0.0,0.0,0.2,0.2,0.0,0.0,0.0,0.2,0.0,0.0,0.0,0.0,0.0,0.0,0.0,0.0,0.2,0.0,0.0,0.0,0.2,0.0,0.0,0.0,0.0,0.0,0.0,0.0,0.0,0.0,0.0,0.0,0.0,0.0,0.0,0.0,0.0,0.0,0.0,0.0,0.0,0.0,0.0,8.0604,8.0,2.1200523388943413,71.54,0.024970834506853574,,,,,
CoCrFeNiMn,10.1016/j.addma.2020.101410,,,,290,,,T,0.0,0.0,0.0,0.0,0.0,0.0,0.0,0.0,0.2,0.2,0.0,0.0,0.0,0.2,0.0,0.0,0.0,0.0,0.0,0.0,0.0,0.0,0.2,0.0,0.0,0.0,0.2,0.0,0.0,0.0,0.0,0.0,0.0,0.0,0.0,0.0,0.0,0.0,0.0,0.0,0.0,0.0,0.0,0.0,0.0,0.0,0.0,0.0,0.0,8.0604,8.0,2.1200523388943413,71.54,0.024970834506853574,,,,,
CoCrFeNi,10.1016/j.addma.2020.101410,,,,205.4,,,T,0.0,0.0,0.0,0.0,0.0,0.0,0.0,0.0,0.25,0.25,0.0,0.0,0.0,0.25,0.0,0.0,0.0,0.0,0.0,0.0,0.0,0.0,0.0,0.0,0.0,0.0,0.25,0.0,0.0,0.0,0.0,0.0,0.0,0.0,0.0,0.0,0.0,0.0,0.0,0.0,0.0,0.0,0.0,0.0,0.0,0.0,0.0,0.0,0.0,8.208,8.25,1.9681626390487152,47.72500000000002,0.048382931470433814,,,,,
CoCrFeNiNb0.1,10.1016/j.addma.2020.101410,,,,315.5,,,T,0.0,0.0,0.0,0.0,0.0,0.0,0.0,0.0,0.24390243902439027,0.24390243902439027,0.0,0.0,0.0,0.24390243902439027,0.0,0.0,0.0,0.0,0.0,0.0,0.0,0.0,0.0,0.0,0.0,0.02439024390243903,0.24390243902439027,0.0,0.0,0.0,0.0,0.0,0.0,0.0,0.0,0.0,0.0,0.0,0.0,0.0,0.0,0.0,0.0,0.0,0.0,0.0,0.0,0.0,0.0,8.216829268292683,8.170731707317074,1.9988623435722417,49.62926829268292,58.59760624720472,,,,,
CoCrFeNiNb0.15,10.1016/j.addma.2020.101410,,,,395.2,,,T,0.0,0.0,0.0,0.0,0.0,0.0,0.0,0.0,0.24096385542168675,0.24096385542168675,0.0,0.0,0.0,0.24096385542168675,0.0,0.0,0.0,0.0,0.0,0.0,0.0,0.0,0.0,0.0,0.0,0.03614457831325302,0.24096385542168675,0.0,0.0,0.0,0.0,0.0,0.0,0.0,0.0,0.0,0.0,0.0,0.0,0.0,0.0,0.0,0.0,0.0,0.0,0.0,0.0,0.0,0.0,8.221084337349398,8.132530120481928,2.01395173453997,50.546987951807225,102.97813840430325,,,,,
CoCrFeNiNb0.2,10.1016/j.addma.2020.101410,,,,440.8,,,T,0.0,0.0,0.0,0.0,0.0,0.0,0.0,0.0,0.23809523809523808,0.23809523809523808,0.0,0.0,0.0,0.23809523809523808,0.0,0.0,0.0,0.0,0.0,0.0,0.0,0.0,0.0,0.0,0.0,0.047619047619047616,0.23809523809523808,0.0,0.0,0.0,0.0,0.0,0.0,0.0,0.0,0.0,0.0,0.0,0.0,0.0,0.0,0.0,0.0,0.0,0.0,0.0,0.0,0.0,0.0,8.225238095238096,8.095238095238095,2.0288713910761156,51.44285714285715,149.30096220446947,,,,,
Co22.9Cr21.9Fe22.1Mn19.3Ni13.8,10.1016/j.jmst.2021.02.059,,,,300,,,T,0.0,0.0,0.0,0.0,0.0,0.0,0.0,0.0,0.22899999999999998,0.21899999999999997,0.0,0.0,0.0,0.221,0.0,0.0,0.0,0.0,0.0,0.0,0.0,0.0,0.193,0.0,0.0,0.0,0.138,0.0,0.0,0.0,0.0,0.0,0.0,0.0,0.0,0.0,0.0,0.0,0.0,0.0,0.0,0.0,0.0,0.0,0.0,0.0,0.0,0.0,0.0,8.015118000000001,7.874,2.092802947593839,69.51450000000001,0.044892863420552945,,,,,
Co21.5Cr21.5Fe21.5Mn21.5Ni14,10.1016/j.jmst.2021.02.059,,,,200,,,T,0.0,0.0,0.0,0.0,0.0,0.0,0.0,0.0,0.215,0.215,0.0,0.0,0.0,0.215,0.0,0.0,0.0,0.0,0.0,0.0,0.0,0.0,0.215,0.0,0.0,0.0,0.14,0.0,0.0,0.0,0.0,0.0,0.0,0.0,0.0,0.0,0.0,0.0,0.0,0.0,0.0,0.0,0.0,0.0,0.0,0.0,0.0,0.0,0.0,7.99683,7.8500000000000005,2.1076557554454394,72.2105,0.04252884280518968,,,,,
TiZrNbTaFe,10.1016/j.jallcom.2021.159605,,7.24,,135,,,,0.0,0.0,0.0,0.0,0.0,0.0,0.0,0.0,0.0,0.0,0.0,0.0,0.0,0.2,0.0,0.0,0.0,0.0,0.0,0.0,0.0,0.0,0.0,0.0,0.0,0.2,0.0,0.0,0.0,0.0,0.0,0.0,0.0,0.0,0.0,0.0,0.0,0.0,0.0,0.0,0.2,0.2,0.0,0.0,0.0,0.0,0.0,0.0,0.2,8.832,5.2,2.7569015245158632,83.22000000000003,532.2577592885464,,,,,
TiZrNbTaFeN,10.1016/j.jallcom.2021.159605,,7.36,,206,,,,0.0,0.0,0.0,0.0,0.0,0.0,0.0,0.0,0.0,0.0,0.0,0.0,0.0,0.16666666666666669,0.0,0.0,0.0,0.0,0.0,0.0,0.0,0.0,0.0,0.0,0.16666666666666669,0.16666666666666669,0.0,0.0,0.0,0.0,0.0,0.0,0.0,0.0,0.0,0.0,0.0,0.0,0.0,0.0,0.16666666666666669,0.16666666666666669,0.0,0.0,0.0,0.0,0.0,0.0,0.16666666666666669,,,,,,,,,,
(TiZrNbTaFe)N3,10.1016/j.jallcom.2021.159605,,7.61,,265,,,,0.0,0.0,0.0,0.0,0.0,0.0,0.0,0.0,0.0,0.0,0.0,0.0,0.0,0.125,0.0,0.0,0.0,0.0,0.0,0.0,0.0,0.0,0.0,0.0,0.375,0.125,0.0,0.0,0.0,0.0,0.0,0.0,0.0,0.0,0.0,0.0,0.0,0.0,0.0,0.0,0.125,0.125,0.0,0.0,0.0,0.0,0.0,0.0,0.125,,,,,,,,,,
(TiZrNbTaFe)N5,10.1016/j.jallcom.2021.159605,,6.99,,265,,,,0.0,0.0,0.0,0.0,0.0,0.0,0.0,0.0,0.0,0.0,0.0,0.0,0.0,0.1,0.0,0.0,0.0,0.0,0.0,0.0,0.0,0.0,0.0,0.0,0.5,0.1,0.0,0.0,0.0,0.0,0.0,0.0,0.0,0.0,0.0,0.0,0.0,0.0,0.0,0.0,0.1,0.1,0.0,0.0,0.0,0.0,0.0,0.0,0.1,,,,,,,,,,
(TiZrNbTaFe)N7,10.1016/j.jallcom.2021.159605,,6.99,,266,,,,0.0,0.0,0.0,0.0,0.0,0.0,0.0,0.0,0.0,0.0,0.0,0.0,0.0,0.08333333333333333,0.0,0.0,0.0,0.0,0.0,0.0,0.0,0.0,0.0,0.0,0.5833333333333334,0.08333333333333333,0.0,0.0,0.0,0.0,0.0,0.0,0.0,0.0,0.0,0.0,0.0,0.0,0.0,0.0,0.08333333333333333,0.08333333333333333,0.0,0.0,0.0,0.0,0.0,0.0,0.08333333333333333,,,,,,,,,,
(TiZrNbTaFe)N10,10.1016/j.jallcom.2021.159605,,6.99,,268,,,,0.0,0.0,0.0,0.0,0.0,0.0,0.0,0.0,0.0,0.0,0.0,0.0,0.0,0.06666666666666668,0.0,0.0,0.0,0.0,0.0,0.0,0.0,0.0,0.0,0.0,0.6666666666666667,0.06666666666666668,0.0,0.0,0.0,0.0,0.0,0.0,0.0,0.0,0.0,0.0,0.0,0.0,0.0,0.0,0.06666666666666668,0.06666666666666668,0.0,0.0,0.0,0.0,0.0,0.0,0.06666666666666668,,,,,,,,,,
FeNiCoCrMn,10.1016/j.corsci.2021.109407,FCC,,,152,,,T,0.0,0.0,0.0,0.0,0.0,0.0,0.0,0.0,0.2,0.2,0.0,0.0,0.0,0.2,0.0,0.0,0.0,0.0,0.0,0.0,0.0,0.0,0.2,0.0,0.0,0.0,0.2,0.0,0.0,0.0,0.0,0.0,0.0,0.0,0.0,0.0,0.0,0.0,0.0,0.0,0.0,0.0,0.0,0.0,0.0,0.0,0.0,0.0,0.0,8.0604,8.0,2.1200523388943413,71.54,0.024970834506853574,,,,,
FeNiCoCrMn,10.1016/j.corsci.2021.109407,FCC,,,151,,,T,0.0,0.0,0.0,0.0,0.0,0.0,0.0,0.0,0.2,0.2,0.0,0.0,0.0,0.2,0.0,0.0,0.0,0.0,0.0,0.0,0.0,0.0,0.2,0.0,0.0,0.0,0.2,0.0,0.0,0.0,0.0,0.0,0.0,0.0,0.0,0.0,0.0,0.0,0.0,0.0,0.0,0.0,0.0,0.0,0.0,0.0,0.0,0.0,0.0,8.0604,8.0,2.1200523388943413,71.54,0.024970834506853574,,,,,
FeNiCoCrMn,10.1016/j.corsci.2021.109407,FCC,,,214,,,T,0.0,0.0,0.0,0.0,0.0,0.0,0.0,0.0,0.2,0.2,0.0,0.0,0.0,0.2,0.0,0.0,0.0,0.0,0.0,0.0,0.0,0.0,0.2,0.0,0.0,0.0,0.2,0.0,0.0,0.0,0.0,0.0,0.0,0.0,0.0,0.0,0.0,0.0,0.0,0.0,0.0,0.0,0.0,0.0,0.0,0.0,0.0,0.0,0.0,8.0604,8.0,2.1200523388943413,71.54,0.024970834506853574,,,,,
FeNiCoCrMn,10.1016/j.corsci.2021.109407,FCC,,,207,,,T,0.0,0.0,0.0,0.0,0.0,0.0,0.0,0.0,0.2,0.2,0.0,0.0,0.0,0.2,0.0,0.0,0.0,0.0,0.0,0.0,0.0,0.0,0.2,0.0,0.0,0.0,0.2,0.0,0.0,0.0,0.0,0.0,0.0,0.0,0.0,0.0,0.0,0.0,0.0,0.0,0.0,0.0,0.0,0.0,0.0,0.0,0.0,0.0,0.0,8.0604,8.0,2.1200523388943413,71.54,0.024970834506853574,,,,,
TiZrNbHf,10.1016/j.triboint.2021.107031,BCC,,,310,,,,0.0,0.0,0.0,0.0,0.0,0.0,0.0,0.0,0.0,0.0,0.0,0.0,0.0,0.0,0.0,0.0,0.25,0.0,0.0,0.0,0.0,0.0,0.0,0.0,0.0,0.25,0.0,0.0,0.0,0.0,0.0,0.0,0.0,0.0,0.0,0.0,0.0,0.0,0.0,0.0,0.0,0.25,0.0,0.0,0.0,0.0,0.0,0.0,0.25,8.226500000000001,4.25,3.175438596491228,82.69999999999999,2.079748960134418,,,,,
Al0.25TiZrNbHf,10.1016/j.triboint.2021.107031,BCC,,,442,,,,0.0,0.0,0.058823529411764705,0.0,0.0,0.0,0.0,0.0,0.0,0.0,0.0,0.0,0.0,0.0,0.0,0.0,0.23529411764705882,0.0,0.0,0.0,0.0,0.0,0.0,0.0,0.0,0.23529411764705882,0.0,0.0,0.0,0.0,0.0,0.0,0.0,0.0,0.0,0.0,0.0,0.0,0.0,0.0,0.0,0.23529411764705882,0.0,0.0,0.0,0.0,0.0,0.0,0.23529411764705882,7.901411764705882,4.176470588235294,3.1646090534979416,80.5529411764706,0.5683826726499985,,,,,
Al0.5TiZrNbHf,10.1016/j.triboint.2021.107031,BCC,,,802,,,,0.0,0.0,0.11111111111111112,0.0,0.0,0.0,0.0,0.0,0.0,0.0,0.0,0.0,0.0,0.0,0.0,0.0,0.22222222222222224,0.0,0.0,0.0,0.0,0.0,0.0,0.0,0.0,0.22222222222222224,0.0,0.0,0.0,0.0,0.0,0.0,0.0,0.0,0.0,0.0,0.0,0.0,0.0,0.0,0.0,0.22222222222222224,0.0,0.0,0.0,0.0,0.0,0.0,0.22222222222222224,7.612444444444445,4.111111111111112,3.1550387596899228,78.64444444444447,0.04112220914631264,,,,,
Al0.75TiZrNbHf,10.1016/j.triboint.2021.107031,BCC,,,957,,,,0.0,0.0,0.15789473684210525,0.0,0.0,0.0,0.0,0.0,0.0,0.0,0.0,0.0,0.0,0.0,0.0,0.0,0.21052631578947367,0.0,0.0,0.0,0.0,0.0,0.0,0.0,0.0,0.21052631578947367,0.0,0.0,0.0,0.0,0.0,0.0,0.0,0.0,0.0,0.0,0.0,0.0,0.0,0.0,0.0,0.21052631578947367,0.0,0.0,0.0,0.0,0.0,0.0,0.21052631578947367,7.353894736842105,4.052631578947368,3.146520146520146,76.93684210526314,3.6774701208902413e-10,,,,,
AlTiZrNbHf,10.1016/j.triboint.2021.107031,BCC,,,1245,,,,0.0,0.0,0.2,0.0,0.0,0.0,0.0,0.0,0.0,0.0,0.0,0.0,0.0,0.0,0.0,0.0,0.2,0.0,0.0,0.0,0.0,0.0,0.0,0.0,0.0,0.2,0.0,0.0,0.0,0.0,0.0,0.0,0.0,0.0,0.0,0.0,0.0,0.0,0.0,0.0,0.0,0.2,0.0,0.0,0.0,0.0,0.0,0.0,0.2,7.121200000000001,4.0,3.1388888888888897,75.4,,,,,,
(CrFeCoNi)94Al4Ti2,10.1016/j.pmatsci.2020.100754,,,,200,,,T,0.0,0.0,0.4,0.0,0.0,0.0,0.0,0.0,0.1,0.1,0.0,0.0,0.0,0.1,0.0,0.0,0.0,0.0,0.0,0.0,0.0,0.0,0.0,0.0,0.0,0.0,0.1,0.0,0.0,0.0,0.0,0.0,0.0,0.0,0.0,0.0,0.0,0.0,0.0,0.0,0.0,0.2,0.0,0.0,0.0,0.0,0.0,0.0,0.0,5.2644,5.3,2.4004009476945507,52.69000000000001,0.681459647135169,,,,,
(CrFeCoNi)94Al4Ti2,10.1016/j.pmatsci.2020.100754,,,,645,,,T,0.0,0.0,0.4,0.0,0.0,0.0,0.0,0.0,0.1,0.1,0.0,0.0,0.0,0.1,0.0,0.0,0.0,0.0,0.0,0.0,0.0,0.0,0.0,0.0,0.0,0.0,0.1,0.0,0.0,0.0,0.0,0.0,0.0,0.0,0.0,0.0,0.0,0.0,0.0,0.0,0.0,0.2,0.0,0.0,0.0,0.0,0.0,0.0,0.0,5.2644,5.3,2.4004009476945507,52.69000000000001,0.681459647135169,,,,,
(CrFeCoNi)94Al4Ti2,10.1016/j.pmatsci.2020.100754,,,,1005,,,T,0.0,0.0,0.4,0.0,0.0,0.0,0.0,0.0,0.1,0.1,0.0,0.0,0.0,0.1,0.0,0.0,0.0,0.0,0.0,0.0,0.0,0.0,0.0,0.0,0.0,0.0,0.1,0.0,0.0,0.0,0.0,0.0,0.0,0.0,0.0,0.0,0.0,0.0,0.0,0.0,0.0,0.2,0.0,0.0,0.0,0.0,0.0,0.0,0.0,5.2644,5.3,2.4004009476945507,52.69000000000001,0.681459647135169,,,,,
CrFeCoNi2 Cu0.2Al0.2,10.1016/j.pmatsci.2020.100754,,,,720,,,T,0.0,0.0,0.037037037037037035,0.0,0.0,0.0,0.0,0.0,0.18518518518518517,0.18518518518518517,0.037037037037037035,0.0,0.0,0.18518518518518517,0.0,0.0,0.0,0.0,0.0,0.0,0.0,0.0,0.0,0.0,0.0,0.0,0.37037037037037035,0.0,0.0,0.0,0.0,0.0,0.0,0.0,0.0,0.0,0.0,0.0,0.0,0.0,0.0,0.0,0.0,0.0,0.0,0.0,0.0,0.0,0.0,8.16148148148148,8.481481481481481,2.0752304490038656,50.41111111111114,22.742475590300852,,,,,
CrFeCoNi2 Cu0.2Al0.2,10.1016/j.pmatsci.2020.100754,,,,460,,,T,0.0,0.0,0.037037037037037035,0.0,0.0,0.0,0.0,0.0,0.18518518518518517,0.18518518518518517,0.037037037037037035,0.0,0.0,0.18518518518518517,0.0,0.0,0.0,0.0,0.0,0.0,0.0,0.0,0.0,0.0,0.0,0.0,0.37037037037037035,0.0,0.0,0.0,0.0,0.0,0.0,0.0,0.0,0.0,0.0,0.0,0.0,0.0,0.0,0.0,0.0,0.0,0.0,0.0,0.0,0.0,0.0,8.16148148148148,8.481481481481481,2.0752304490038656,50.41111111111114,22.742475590300852,,,,,
(Cr10Fe9Co17.5Ni49)Al7.5Ti7,10.1016/j.pmatsci.2020.100754,,,,859,,,T,0.0,0.0,0.07500000000000001,0.0,0.0,0.0,0.0,0.0,0.17500000000000002,0.10000000000000002,0.0,0.0,0.0,0.09000000000000001,0.0,0.0,0.0,0.0,0.0,0.0,0.0,0.0,0.0,0.0,0.0,0.0,0.49000000000000005,0.0,0.0,0.0,0.0,0.0,0.0,0.0,0.0,0.0,0.0,0.0,0.0,0.0,0.0,0.07000000000000002,0.0,0.0,0.0,0.0,0.0,0.0,0.0,7.864000000000002,8.3,2.2143075512075825,55.258000000000024,,,,,,
(Cr10Fe9Co17.5Ni48)Al7.5Ti7Mo1,10.1016/j.pmatsci.2020.100754,,,,899,,,T,0.0,0.0,0.07500000000000001,0.0,0.0,0.0,0.0,0.0,0.17500000000000002,0.10000000000000002,0.0,0.0,0.0,0.09000000000000001,0.0,0.0,0.0,0.0,0.0,0.0,0.0,0.0,0.0,0.010000000000000002,0.0,0.0,0.48000000000000004,0.0,0.0,0.0,0.0,0.0,0.0,0.0,0.0,0.0,0.0,0.0,0.0,0.0,0.0,0.07000000000000002,0.0,0.0,0.0,0.0,0.0,0.0,0.0,7.877720000000001,8.260000000000002,2.2143075512075825,55.289000000000016,,,,,,
(FeCoNi)86Al7Ti7,10.1016/j.pmatsci.2020.100754,,,,1100,,,T,0.0,0.0,0.4117647058823529,0.0,0.0,0.0,0.0,0.0,0.058823529411764705,0.0,0.0,0.0,0.0,0.058823529411764705,0.0,0.0,0.0,0.0,0.0,0.0,0.0,0.0,0.0,0.0,0.0,0.0,0.058823529411764705,0.0,0.0,0.0,0.0,0.0,0.0,0.0,0.0,0.0,0.0,0.0,0.0,0.0,0.0,0.4117647058823529,0.0,0.0,0.0,0.0,0.0,0.0,0.0,4.477882352941177,4.470588235294118,2.6088611976462452,59.905882352941184,,,,,,
(FeCoNi)86Al8Ti6,10.1016/j.pmatsci.2020.100754,,,,1000,,,T,0.0,0.0,0.47058823529411764,0.0,0.0,0.0,0.0,0.0,0.058823529411764705,0.0,0.0,0.0,0.0,0.058823529411764705,0.0,0.0,0.0,0.0,0.0,0.0,0.0,0.0,0.0,0.0,0.0,0.0,0.058823529411764705,0.0,0.0,0.0,0.0,0.0,0.0,0.0,0.0,0.0,0.0,0.0,0.0,0.0,0.0,0.35294117647058826,0.0,0.0,0.0,0.0,0.0,0.0,0.0,4.37164705882353,4.411764705882353,2.6397341727876884,58.1764705882353,,,,,,
(Cr15Fe21Co28Ni28)Al4Ti4,10.1016/j.pmatsci.2020.100754,,,,855,,,T,0.0,0.0,0.04,0.0,0.0,0.0,0.0,0.0,0.28,0.15,0.0,0.0,0.0,0.21,0.0,0.0,0.0,0.0,0.0,0.0,0.0,0.0,0.0,0.0,0.0,0.0,0.28,0.0,0.0,0.0,0.0,0.0,0.0,0.0,0.0,0.0,0.0,0.0,0.0,0.0,0.0,0.04,0.0,0.0,0.0,0.0,0.0,0.0,0.0,8.00052,8.180000000000001,2.1153664071044935,51.155,72.21018529268946,,,,,
 TiZrTaNbMo,10.1016/j.jallcom.2024.174459,,9.29,,1536,,,,0.0,0.0,0.0,0.0,0.0,0.0,0.0,0.0,0.0,0.0,0.0,0.0,0.0,0.0,0.0,0.0,0.0,0.0,0.0,0.0,0.0,0.0,0.0,0.2,0.0,0.2,0.0,0.0,0.0,0.0,0.0,0.0,0.0,0.0,0.0,0.0,0.0,0.0,0.0,0.0,0.2,0.2,0.0,0.0,0.0,0.0,0.0,0.0,0.2,9.3132,4.8,2.831223628691984,85.19999999999999,293.4298649676451,,,,,
 TiZrTa0.9NbMo,10.1016/j.jallcom.2024.174459,,9.16,,1402,,,,0.0,0.0,0.0,0.0,0.0,0.0,0.0,0.0,0.0,0.0,0.0,0.0,0.0,0.0,0.0,0.0,0.0,0.0,0.0,0.0,0.0,0.0,0.0,0.2040816326530612,0.0,0.2040816326530612,0.0,0.0,0.0,0.0,0.0,0.0,0.0,0.0,0.0,0.0,0.0,0.0,0.0,0.0,0.18367346938775508,0.2040816326530612,0.0,0.0,0.0,0.0,0.0,0.0,0.2040816326530612,9.16265306122449,4.795918367346938,2.832041343669251,85.00408163265304,297.43337959605674,,,,,
 TiZrTa0.8NbMo,10.1016/j.jallcom.2024.174459,,9.02,,1317,,,,0.0,0.0,0.0,0.0,0.0,0.0,0.0,0.0,0.0,0.0,0.0,0.0,0.0,0.0,0.0,0.0,0.0,0.0,0.0,0.0,0.0,0.0,0.0,0.20833333333333334,0.0,0.20833333333333334,0.0,0.0,0.0,0.0,0.0,0.0,0.0,0.0,0.0,0.0,0.0,0.0,0.0,0.0,0.16666666666666669,0.20833333333333334,0.0,0.0,0.0,0.0,0.0,0.0,0.20833333333333334,9.005833333333333,4.791666666666667,2.832893579595428,84.8,301.4831209770135,,,,,
 TiZrTa0.7NbMo,10.1016/j.jallcom.2024.174459,,8.87,,1253,,,,0.0,0.0,0.0,0.0,0.0,0.0,0.0,0.0,0.0,0.0,0.0,0.0,0.0,0.0,0.0,0.0,0.0,0.0,0.0,0.0,0.0,0.0,0.0,0.2127659574468085,0.0,0.2127659574468085,0.0,0.0,0.0,0.0,0.0,0.0,0.0,0.0,0.0,0.0,0.0,0.0,0.0,0.0,0.14893617021276595,0.2127659574468085,0.0,0.0,0.0,0.0,0.0,0.0,0.2127659574468085,8.842340425531914,4.787234042553192,2.8337825696316252,84.58723404255319,305.5742571287738,,,,,
 TiZrTa0.6NbMo,10.1016/j.jallcom.2024.174459,,8.68,,1168,,,,0.0,0.0,0.0,0.0,0.0,0.0,0.0,0.0,0.0,0.0,0.0,0.0,0.0,0.0,0.0,0.0,0.0,0.0,0.0,0.0,0.0,0.0,0.0,0.21739130434782605,0.0,0.21739130434782605,0.0,0.0,0.0,0.0,0.0,0.0,0.0,0.0,0.0,0.0,0.0,0.0,0.0,0.0,0.13043478260869562,0.21739130434782605,0.0,0.0,0.0,0.0,0.0,0.0,0.21739130434782605,8.671739130434782,4.782608695652174,2.8347107438016526,84.36521739130433,309.70087746506937,,,,,
Ti,10.1016/j.jallcom.2024.174459,,,116.0,195,,,,0.0,0.0,0.0,0.0,0.0,0.0,0.0,0.0,0.0,0.0,0.0,0.0,0.0,0.0,0.0,0.0,0.0,0.0,0.0,0.0,0.0,0.0,0.0,0.0,0.0,0.0,0.0,0.0,0.0,0.0,0.0,0.0,0.0,0.0,0.0,0.0,0.0,0.0,0.0,0.0,0.0,1.0,0.0,0.0,0.0,0.0,0.0,0.0,0.0,4.506,4.0,2.4444444444444446,75.60000000000001,,,,,,
Zr,10.1016/j.jallcom.2024.174459,,,88.0,280,,,,0.0,0.0,0.0,0.0,0.0,0.0,0.0,0.0,0.0,0.0,0.0,0.0,0.0,0.0,0.0,0.0,0.0,0.0,0.0,0.0,0.0,0.0,0.0,0.0,0.0,0.0,0.0,0.0,0.0,0.0,0.0,0.0,0.0,0.0,0.0,0.0,0.0,0.0,0.0,0.0,0.0,0.0,0.0,0.0,0.0,0.0,0.0,0.0,1.0,6.52,4.0,2.791666666666668,64.1,,,,,,
Ta,10.1016/j.jallcom.2024.174459,,,186.0,170,,,,0.0,0.0,0.0,0.0,0.0,0.0,0.0,0.0,0.0,0.0,0.0,0.0,0.0,0.0,0.0,0.0,0.0,0.0,0.0,0.0,0.0,0.0,0.0,0.0,0.0,0.0,0.0,0.0,0.0,0.0,0.0,0.0,0.0,0.0,0.0,0.0,0.0,0.0,0.0,0.0,1.0,0.0,0.0,0.0,0.0,0.0,0.0,0.0,0.0,16.69,5.0,2.7916666666666674,94.79999999999998,0.0,,,,,
Nb,10.1016/j.jallcom.2024.174459,,,105.0,240,,,,0.0,0.0,0.0,0.0,0.0,0.0,0.0,0.0,0.0,0.0,0.0,0.0,0.0,0.0,0.0,0.0,0.0,0.0,0.0,0.0,0.0,0.0,0.0,0.0,0.0,1.0,0.0,0.0,0.0,0.0,0.0,0.0,0.0,0.0,0.0,0.0,0.0,0.0,0.0,0.0,0.0,0.0,0.0,0.0,0.0,0.0,0.0,0.0,0.0,8.57,5.0,4.666666666666667,125.8,0.0,,,,,
Mo,10.1016/j.jallcom.2024.174459,,,329.0,420,,,,0.0,0.0,0.0,0.0,0.0,0.0,0.0,0.0,0.0,0.0,0.0,0.0,0.0,0.0,0.0,0.0,0.0,0.0,0.0,0.0,0.0,0.0,0.0,1.0,0.0,0.0,0.0,0.0,0.0,0.0,0.0,0.0,0.0,0.0,0.0,0.0,0.0,0.0,0.0,0.0,0.0,0.0,0.0,0.0,0.0,0.0,0.0,0.0,0.0,10.28,6.0,2.2982456140350878,65.69999999999999,0.0,,,,,
HfNbTa,10.1016/j.msea.2023.145137,,,137.0,989,,,,0.0,0.0,0.0,0.0,0.0,0.0,0.0,0.0,0.0,0.0,0.0,0.0,0.0,0.0,0.0,0.0,0.3333333333333333,0.0,0.0,0.0,0.0,0.0,0.0,0.0,0.0,0.3333333333333333,0.0,0.0,0.0,0.0,0.0,0.0,0.0,0.0,0.0,0.0,0.0,0.0,0.0,0.0,0.3333333333333333,0.0,0.0,0.0,0.0,0.0,0.0,0.0,0.0,12.856666666666666,4.666666666666667,3.512820512820513,95.29999999999998,60.02335165828046,,,,,
(HfNbTa)0.5Ti0.5,10.1016/j.msea.2023.145137,,,102.0,575,,,,0.0,0.0,0.0,0.0,0.0,0.0,0.0,0.0,0.0,0.0,0.0,0.0,0.0,0.0,0.0,0.0,0.2857142857142857,0.0,0.0,0.0,0.0,0.0,0.0,0.0,0.0,0.2857142857142857,0.0,0.0,0.0,0.0,0.0,0.0,0.0,0.0,0.0,0.0,0.0,0.0,0.0,0.0,0.2857142857142857,0.14285714285714285,0.0,0.0,0.0,0.0,0.0,0.0,0.0,11.663714285714285,4.571428571428571,3.312499999999999,92.48571428571425,47.8743891460784,,,,,
 VNbTa,10.1016/j.jmrt.2024.04.091,,,,1033,,,,0.0,0.0,0.0,0.0,0.0,0.0,0.0,0.0,0.0,0.0,0.0,0.0,0.0,0.0,0.0,0.0,0.0,0.0,0.0,0.0,0.0,0.0,0.0,0.0,0.0,0.3333333333333333,0.0,0.0,0.0,0.0,0.0,0.0,0.0,0.0,0.0,0.0,0.0,0.0,0.0,0.0,0.3333333333333333,0.0,0.3333333333333333,0.0,0.0,0.0,0.0,0.0,0.0,10.456666666666667,5.0,3.5128205128205128,115.93333333333334,249.28290013420408,,,,,
 VNbTaTi0.5,10.1016/j.jmrt.2024.04.091,,,,874,,,,0.0,0.0,0.0,0.0,0.0,0.0,0.0,0.0,0.0,0.0,0.0,0.0,0.0,0.0,0.0,0.0,0.0,0.0,0.0,0.0,0.0,0.0,0.0,0.0,0.0,0.28571428571428575,0.0,0.0,0.0,0.0,0.0,0.0,0.0,0.0,0.0,0.0,0.0,0.0,0.0,0.0,0.28571428571428575,0.14285714285714288,0.28571428571428575,0.0,0.0,0.0,0.0,0.0,0.0,9.606571428571431,4.857142857142858,3.3125000000000013,110.1714285714286,164.3016078288229,,,,,
 VNbTaTi,10.1016/j.jmrt.2024.04.091,,,,727,,,,0.0,0.0,0.0,0.0,0.0,0.0,0.0,0.0,0.0,0.0,0.0,0.0,0.0,0.0,0.0,0.0,0.0,0.0,0.0,0.0,0.0,0.0,0.0,0.0,0.0,0.25,0.0,0.0,0.0,0.0,0.0,0.0,0.0,0.0,0.0,0.0,0.0,0.0,0.0,0.0,0.25,0.25,0.25,0.0,0.0,0.0,0.0,0.0,0.0,8.969000000000001,4.75,3.1754385964912286,105.85000000000002,110.90070431355808,,,,,
 VNbTaTi1.5,10.1016/j.jmrt.2024.04.091,,,,691,,,,0.0,0.0,0.0,0.0,0.0,0.0,0.0,0.0,0.0,0.0,0.0,0.0,0.0,0.0,0.0,0.0,0.0,0.0,0.0,0.0,0.0,0.0,0.0,0.0,0.0,0.2222222222222222,0.0,0.0,0.0,0.0,0.0,0.0,0.0,0.0,0.0,0.0,0.0,0.0,0.0,0.0,0.2222222222222222,0.3333333333333333,0.2222222222222222,0.0,0.0,0.0,0.0,0.0,0.0,8.47311111111111,4.666666666666666,3.075757575757574,102.48888888888888,76.15198305289194,,,,,
Co25Cr25Fe25Ni25,10.1016/j.msea.2024.146995,,,,304,,,T,0.0,0.0,0.0,0.0,0.0,0.0,0.0,0.0,0.25,0.25,0.0,0.0,0.0,0.25,0.0,0.0,0.0,0.0,0.0,0.0,0.0,0.0,0.0,0.0,0.0,0.0,0.25,0.0,0.0,0.0,0.0,0.0,0.0,0.0,0.0,0.0,0.0,0.0,0.0,0.0,0.0,0.0,0.0,0.0,0.0,0.0,0.0,0.0,0.0,8.208,8.25,1.9681626390487152,47.72500000000002,0.048382931470433814,,,,,
Co35Cr25Fe20Ni20,10.1016/j.msea.2024.146995,,,,345,,,T,0.0,0.0,0.0,0.0,0.0,0.0,0.0,0.0,0.35,0.25,0.0,0.0,0.0,0.2,0.0,0.0,0.0,0.0,0.0,0.0,0.0,0.0,0.0,0.0,0.0,0.0,0.2,0.0,0.0,0.0,0.0,0.0,0.0,0.0,0.0,0.0,0.0,0.0,0.0,0.0,0.0,0.0,0.0,0.0,0.0,0.0,0.0,0.0,0.0,8.2589,8.25,1.9890075863136705,46.545,0.030971642831857087,,,,,
Ti37V15Nb22Hf23W3,10.1016/j.intermet.2022.107735,,,,338,,,,0.0,0.0,0.0,0.0,0.0,0.0,0.0,0.0,0.0,0.0,0.0,0.0,0.0,0.0,0.0,0.0,0.23,0.0,0.0,0.0,0.0,0.0,0.0,0.0,0.0,0.22,0.0,0.0,0.0,0.0,0.0,0.0,0.0,0.0,0.0,0.0,0.0,0.0,0.0,0.0,0.0,0.37,0.15,0.0,0.03,0.0,0.0,0.0,0.0,8.10792,4.43,3.124481327800831,91.616,81.86846985785786,,,,,
CoCrFeNiW0.25,10.1016/j.ijrmhm.2023.106300,FCC+BCC,,,252,,,C,0.0,0.0,0.0,0.0,0.0,0.0,0.0,0.0,0.23529411764705882,0.23529411764705882,0.0,0.0,0.0,0.23529411764705882,0.0,0.0,0.0,0.0,0.0,0.0,0.0,0.0,0.0,0.0,0.0,0.0,0.23529411764705882,0.0,0.0,0.0,0.0,0.0,0.0,0.0,0.0,0.0,0.0,0.0,0.0,0.0,0.0,0.0,0.0,0.0,0.058823529411764705,0.0,0.0,0.0,0.0,8.857529411764705,8.11764705882353,1.966450216450216,48.582352941176495,105.29560382850012,,,,,
CoCrFeNiW0.5,10.1016/j.ijrmhm.2023.106300,FCC+BCC,,,385,,,C,0.0,0.0,0.0,0.0,0.0,0.0,0.0,0.0,0.2222222222222222,0.2222222222222222,0.0,0.0,0.0,0.2222222222222222,0.0,0.0,0.0,0.0,0.0,0.0,0.0,0.0,0.0,0.0,0.0,0.0,0.2222222222222222,0.0,0.0,0.0,0.0,0.0,0.0,0.0,0.0,0.0,0.0,0.0,0.0,0.0,0.0,0.0,0.0,0.0,0.1111111111111111,0.0,0.0,0.0,0.0,9.434888888888889,8.0,1.9649302008852563,49.34444444444445,289.5480787300785,,,,,
CoCrFeNiW0.75,10.1016/j.ijrmhm.2023.106300,FCC+BCC,,,712,,,C,0.0,0.0,0.0,0.0,0.0,0.0,0.0,0.0,0.21052631578947367,0.21052631578947367,0.0,0.0,0.0,0.21052631578947367,0.0,0.0,0.0,0.0,0.0,0.0,0.0,0.0,0.0,0.0,0.0,0.0,0.21052631578947367,0.0,0.0,0.0,0.0,0.0,0.0,0.0,0.0,0.0,0.0,0.0,0.0,0.0,0.0,0.0,0.0,0.0,0.15789473684210525,0.0,0.0,0.0,0.0,9.951473684210525,7.894736842105264,1.9635718891038036,50.0263157894737,487.4064792198669,,,,,
CoCrFeNiW1.0,10.1016/j.ijrmhm.2023.106300,FCC+BCC,,,707,,,C,0.0,0.0,0.0,0.0,0.0,0.0,0.0,0.0,0.2,0.2,0.0,0.0,0.0,0.2,0.0,0.0,0.0,0.0,0.0,0.0,0.0,0.0,0.0,0.0,0.0,0.0,0.2,0.0,0.0,0.0,0.0,0.0,0.0,0.0,0.0,0.0,0.0,0.0,0.0,0.0,0.0,0.0,0.0,0.0,0.2,0.0,0.0,0.0,0.0,10.416400000000001,7.8,1.9623507805325988,50.640000000000015,677.2686274926963,,,,,
CoCrFeNiNb0.1Mo0.3,10.1016/j.msea.2023.145446,FCC + Laves,,,426,,,T,0.0,0.0,0.0,0.0,0.0,0.0,0.0,0.0,0.22727272727272727,0.22727272727272727,0.0,0.0,0.0,0.22727272727272727,0.0,0.0,0.0,0.0,0.0,0.0,0.0,0.0,0.0,0.06818181818181818,0.0,0.022727272727272728,0.22727272727272727,0.0,0.0,0.0,0.0,0.0,0.0,0.0,0.0,0.0,0.0,0.0,0.0,0.0,0.0,0.0,0.0,0.0,0.0,0.0,0.0,0.0,0.0,8.3575,8.022727272727273,2.0170940170940166,50.72500000000002,222.25870039827205,,,,,
