Repository: BrentVela/redesign_2_2_26

# ULTIMATE Alloy Redesign

This repo captures reproducible analysis artifacts for Dr. Karaman's ULTIMATE alloy redesign work.

## Status
- Inputs currently present: `1_find_stoich_props_parallel_for_Class.py`, `TC_Equilibrium_Module.py`, `make_trajectory.py`.
- Missing runtime dependencies: `strength_model` module and `SPACE_v0.par` data file.

## Quick Start
1. Add required inputs:
   - `SPACE_v0.par` (composition space dataset)
   - `strength_model.py` (Curtin model implementation)
2. Run properties extraction:
   - `python 1_find_stoich_props_parallel_for_Class.py`
3. Outputs are written to `CalcFiles/` and CSV files are produced.

File: featurize_database_for_cafer/codhem_featurized.csv (part 23 of 26)
Composition,doi,Phase,Density (g/cm3),Hardness (GPa),YS (MPa) at 23 C,YS (MPa) at 1000 C,YS (MPa) at 1200 C,Test Type,A,Ag,Al,Au,B,Be,C,Ca,Co,Cr,Cu,D,E,Fe,Ga,Gd,Hf,I,Ir,Li,M,Mg,Mn,Mo,N,Nb,Ni,O,P,Pb,Pd,Pt,Q,Re,Rh,S,Si,Sn,Sr,T,Ta,Ti,V,Vi,W,Y,Yb,Zn,Zr,Density_g_cc_ROM,VEC,Pugh_Ratio,Cauchy_Pressure,YS_1300C_MPa,Solidus_K_TC,Liquidus_K_TC,Solidus_C_TC,Liquidus_C_TC,THCD_25C_W_mK
CoCrFeNi2(WMo)3Al5Ti3,10.1016/j.matchar.2023.112866,"FCC + (Ti, W, Mo)-rich phase",,,,,480.2,T,0.0,0.0,0.3333333333333333,0.0,0.0,0.0,0.0,0.0,0.06666666666666667,0.06666666666666667,0.0,0.0,0.0,0.06666666666666667,0.0,0.0,0.0,0.0,0.0,0.0,0.0,0.0,0.0,0.06666666666666667,0.0,0.0,0.13333333333333333,0.0,0.0,0.0,0.0,0.0,0.0,0.0,0.0,0.0,0.0,0.0,0.0,0.0,0.0,0.2,0.0,0.0,0.06666666666666667,0.0,0.0,0.0,0.0,6.552533333333334,5.466666666666667,2.385042889935967,55.95333333333336,207.66961053471394,,,,,
CoCrFeNi2(WMo)3Al5Ti3,10.1016/j.matchar.2023.112866,"FCC + (Ti, W, Mo)-rich phase",,,,,1397.6,T,0.0,0.0,0.3333333333333333,0.0,0.0,0.0,0.0,0.0,0.06666666666666667,0.06666666666666667,0.0,0.0,0.0,0.06666666666666667,0.0,0.0,0.0,0.0,0.0,0.0,0.0,0.0,0.0,0.06666666666666667,0.0,0.0,0.13333333333333333,0.0,0.0,0.0,0.0,0.0,0.0,0.0,0.0,0.0,0.0,0.0,0.0,0.0,0.0,0.2,0.0,0.0,0.06666666666666667,0.0,0.0,0.0,0.0,6.552533333333334,5.466666666666667,2.385042889935967,55.95333333333336,207.66961053471394,,,,,
CoCrFeNi2(WMo)3Al5Ti3,10.1016/j.matchar.2023.112866,"FCC + s phase + (Ti, W, Mo)-rich",,,,1438.4,,T,0.0,0.0,0.3333333333333333,0.0,0.0,0.0,0.0,0.0,0.06666666666666667,0.06666666666666667,0.0,0.0,0.0,0.06666666666666667,0.0,0.0,0.0,0.0,0.0,0.0,0.0,0.0,0.0,0.06666666666666667,0.0,0.0,0.13333333333333333,0.0,0.0,0.0,0.0,0.0,0.0,0.0,0.0,0.0,0.0,0.0,0.0,0.0,0.0,0.2,0.0,0.0,0.06666666666666667,0.0,0.0,0.0,0.0,6.552533333333334,5.466666666666667,2.385042889935967,55.95333333333336,207.66961053471394,,,,,
CoCrFeNi2(WMo)3Al5Ti3,10.1016/j.matchar.2023.112866,"FCC + s phase + (Ti, W, Mo)-rich",,,,1282.4,,T,0.0,0.0,0.3333333333333333,0.0,0.0,0.0,0.0,0.0,0.06666666666666667,0.06666666666666667,0.0,0.0,0.0,0.06666666666666667,0.0,0.0,0.0,0.0,0.0,0.0,0.0,0.0,0.0,0.06666666666666667,0.0,0.0,0.13333333333333333,0.0,0.0,0.0,0.0,0.0,0.0,0.0,0.0,0.0,0.0,0.0,0.0,0.0,0.0,0.2,0.0,0.0,0.06666666666666667,0.0,0.0,0.0,0.0,6.552533333333334,5.466666666666667,2.385042889935967,55.95333333333336,207.66961053471394,,,,,
CoCrFeNi2(WMo)3Al5Ti3,10.1016/j.matchar.2023.112866,"FCC + s phase + (Ti, W, Mo)-rich",,,,1045.8,,T,0.0,0.0,0.3333333333333333,0.0,0.0,0.0,0.0,0.0,0.06666666666666667,0.06666666666666667,0.0,0.0,0.0,0.06666666666666667,0.0,0.0,0.0,0.0,0.0,0.0,0.0,0.0,0.0,0.06666666666666667,0.0,0.0,0.13333333333333333,0.0,0.0,0.0,0.0,0.0,0.0,0.0,0.0,0.0,0.0,0.0,0.0,0.0,0.0,0.2,0.0,0.0,0.06666666666666667,0.0,0.0,0.0,0.0,6.552533333333334,5.466666666666667,2.385042889935967,55.95333333333336,207.66961053471394,,,,,
CoCrFeNi2(WMo)3Al5Ti3Nb0.75,10.1016/j.matchar.2023.112866,"FCC + (Ti, Nb)-rich phase",,,,,563.7,T,0.0,0.0,0.31746031746031744,0.0,0.0,0.0,0.0,0.0,0.06349206349206349,0.06349206349206349,0.0,0.0,0.0,0.06349206349206349,0.0,0.0,0.0,0.0,0.0,0.0,0.0,0.0,0.0,0.06349206349206349,0.0,0.047619047619047616,0.12698412698412698,0.0,0.0,0.0,0.0,0.0,0.0,0.0,0.0,0.0,0.0,0.0,0.0,0.0,0.0,0.19047619047619047,0.0,0.0,0.06349206349206349,0.0,0.0,0.0,0.0,6.648603174603175,5.444444444444445,2.4454246059750644,59.27936507936509,229.0602029974771,,,,,
CoCrFeNi2(WMo)3Al5Ti3Nb0.75,10.1016/j.matchar.2023.112866,"FCC + (Ti, Nb)-rich phase",,,,,1691.3,T,0.0,0.0,0.31746031746031744,0.0,0.0,0.0,0.0,0.0,0.06349206349206349,0.06349206349206349,0.0,0.0,0.0,0.06349206349206349,0.0,0.0,0.0,0.0,0.0,0.0,0.0,0.0,0.0,0.06349206349206349,0.0,0.047619047619047616,0.12698412698412698,0.0,0.0,0.0,0.0,0.0,0.0,0.0,0.0,0.0,0.0,0.0,0.0,0.0,0.0,0.19047619047619047,0.0,0.0,0.06349206349206349,0.0,0.0,0.0,0.0,6.648603174603175,5.444444444444445,2.4454246059750644,59.27936507936509,229.0602029974771,,,,,
CoCrFeNi2(WMo)3Al5Ti3Nb0.75,10.1016/j.matchar.2023.112866,"FCC + s phase + (Ti, Nb)-rich",,,,1822.9,,T,0.0,0.0,0.31746031746031744,0.0,0.0,0.0,0.0,0.0,0.06349206349206349,0.06349206349206349,0.0,0.0,0.0,0.06349206349206349,0.0,0.0,0.0,0.0,0.0,0.0,0.0,0.0,0.0,0.06349206349206349,0.0,0.047619047619047616,0.12698412698412698,0.0,0.0,0.0,0.0,0.0,0.0,0.0,0.0,0.0,0.0,0.0,0.0,0.0,0.0,0.19047619047619047,0.0,0.0,0.06349206349206349,0.0,0.0,0.0,0.0,6.648603174603175,5.444444444444445,2.4454246059750644,59.27936507936509,229.0602029974771,,,,,
CoCrFeNi2(WMo)3Al5Ti3Nb0.75,10.1016/j.matchar.2023.112866,"FCC + s phase + (Ti, Nb)-rich",,,,1681.4,,T,0.0,0.0,0.31746031746031744,0.0,0.0,0.0,0.0,0.0,0.06349206349206349,0.06349206349206349,0.0,0.0,0.0,0.06349206349206349,0.0,0.0,0.0,0.0,0.0,0.0,0.0,0.0,0.0,0.06349206349206349,0.0,0.047619047619047616,0.12698412698412698,0.0,0.0,0.0,0.0,0.0,0.0,0.0,0.0,0.0,0.0,0.0,0.0,0.0,0.0,0.19047619047619047,0.0,0.0,0.06349206349206349,0.0,0.0,0.0,0.0,6.648603174603175,5.444444444444445,2.4454246059750644,59.27936507936509,229.0602029974771,,,,,
CoCrFeNi2(WMo)3Al5Ti3Nb0.75,10.1016/j.matchar.2023.112866,"FCC + s phase + (Ti, Nb)-rich",,,,1408.3,,T,0.0,0.0,0.31746031746031744,0.0,0.0,0.0,0.0,0.0,0.06349206349206349,0.06349206349206349,0.0,0.0,0.0,0.06349206349206349,0.0,0.0,0.0,0.0,0.0,0.0,0.0,0.0,0.0,0.06349206349206349,0.0,0.047619047619047616,0.12698412698412698,0.0,0.0,0.0,0.0,0.0,0.0,0.0,0.0,0.0,0.0,0.0,0.0,0.0,0.0,0.19047619047619047,0.0,0.0,0.06349206349206349,0.0,0.0,0.0,0.0,6.648603174603175,5.444444444444445,2.4454246059750644,59.27936507936509,229.0602029974771,,,,,
Zr0.24Nb0.29Ti0.09Hf0.2Ta0.18,10.1016/j.eng.2023.11.026,BCC,,,,714.0,,C,0.0,0.0,0.0,0.0,0.0,0.0,0.0,0.0,0.0,0.0,0.0,0.0,0.0,0.0,0.0,0.0,0.2,0.0,0.0,0.0,0.0,0.0,0.0,0.0,0.0,0.29,0.0,0.0,0.0,0.0,0.0,0.0,0.0,0.0,0.0,0.0,0.0,0.0,0.0,0.0,0.18,0.09,0.0,0.0,0.0,0.0,0.0,0.0,0.24,10.12184,4.47,3.279383429672446,88.79399999999998,43.75862885622763,,,,,
Zr0.23Nb0.28Ti0.14Hf0.15Ta0.2,10.1016/j.eng.2023.11.026,BCC,,,,894.0,,C,0.0,0.0,0.0,0.0,0.0,0.0,0.0,0.0,0.0,0.0,0.0,0.0,0.0,0.0,0.0,0.0,0.15,0.0,0.0,0.0,0.0,0.0,0.0,0.0,0.0,0.28,0.0,0.0,0.0,0.0,0.0,0.0,0.0,0.0,0.0,0.0,0.0,0.0,0.0,0.0,0.2,0.14,0.0,0.0,0.0,0.0,0.0,0.0,0.23,9.86454,4.48,3.200235571260306,89.306,50.73195872570896,,,,,
Zr0.19Nb0.26Ti0.2Hf0.16Ta0.19,10.1016/j.eng.2023.11.026,BCC,,,,974.0,,C,0.0,0.0,0.0,0.0,0.0,0.0,0.0,0.0,0.0,0.0,0.0,0.0,0.0,0.0,0.0,0.0,0.16,0.0,0.0,0.0,0.0,0.0,0.0,0.0,0.0,0.26,0.0,0.0,0.0,0.0,0.0,0.0,0.0,0.0,0.0,0.0,0.0,0.0,0.0,0.0,0.19,0.2,0.0,0.0,0.0,0.0,0.0,0.0,0.19,9.668899999999999,4.449999999999999,3.148560817084494,88.467,43.03817004850057,,,,,
Zr0.13Nb0.27Ti0.26Hf0.13Ta0.21,10.1016/j.eng.2023.11.026,BCC + Laves,,,,1061.0,,C,0.0,0.0,0.0,0.0,0.0,0.0,0.0,0.0,0.0,0.0,0.0,0.0,0.0,0.0,0.0,0.0,0.13,0.0,0.0,0.0,0.0,0.0,0.0,0.0,0.0,0.27,0.0,0.0,0.0,0.0,0.0,0.0,0.0,0.0,0.0,0.0,0.0,0.0,0.0,0.0,0.21,0.26,0.0,0.0,0.0,0.0,0.0,0.0,0.13,9.56826,4.48,3.1125660464047797,90.352,42.922237321734876,,,,,
TaNbHfZrTi,10.1016/j.eng.2023.11.026,BCC,,,,295.0,,C,0.0,0.0,0.0,0.0,0.0,0.0,0.0,0.0,0.0,0.0,0.0,0.0,0.0,0.0,0.0,0.0,0.2,0.0,0.0,0.0,0.0,0.0,0.0,0.0,0.0,0.2,0.0,0.0,0.0,0.0,0.0,0.0,0.0,0.0,0.0,0.0,0.0,0.0,0.0,0.0,0.2,0.2,0.0,0.0,0.0,0.0,0.0,0.0,0.2,9.9192,4.3999999999999995,3.091324200913243,85.12,33.26293412751387,,,,,
Ti0.325Nb0.347Mo0.328,10.1016/j.eng.2023.11.026,BCC,,,,504.0,,C,0.0,0.0,0.0,0.0,0.0,0.0,0.0,0.0,0.0,0.0,0.0,0.0,0.0,0.0,0.0,0.0,0.0,0.0,0.0,0.0,0.0,0.0,0.0,0.328,0.0,0.347,0.0,0.0,0.0,0.0,0.0,0.0,0.0,0.0,0.0,0.0,0.0,0.0,0.0,0.0,0.0,0.325,0.0,0.0,0.0,0.0,0.0,0.0,0.0,7.81008,5.003,2.8816872427983538,89.7722,45.80068948361449,,,,,
TiNbMoHfTa,10.1016/j.eng.2023.11.026,BCC,,,,778.0,,C,0.0,0.0,0.0,0.0,0.0,0.0,0.0,0.0,0.0,0.0,0.0,0.0,0.0,0.0,0.0,0.0,0.2,0.0,0.0,0.0,0.0,0.0,0.0,0.2,0.0,0.2,0.0,0.0,0.0,0.0,0.0,0.0,0.0,0.0,0.0,0.0,0.0,0.0,0.0,0.0,0.2,0.2,0.0,0.0,0.0,0.0,0.0,0.0,0.0,10.6712,4.8,2.9561403508771944,85.44,222.63423315141333,,,,,
VNbMoTa,10.1016/j.eng.2023.11.026,BCC,,,,811.0,,C,0.0,0.0,0.0,0.0,0.0,0.0,0.0,0.0,0.0,0.0,0.0,0.0,0.0,0.0,0.0,0.0,0.0,0.0,0.0,0.0,0.0,0.0,0.0,0.25,0.0,0.25,0.0,0.0,0.0,0.0,0.0,0.0,0.0,0.0,0.0,0.0,0.0,0.0,0.0,0.0,0.25,0.0,0.25,0.0,0.0,0.0,0.0,0.0,0.0,10.412500000000001,5.25,3.114942528735632,103.375,412.5333391176381,,,,,
Al0.1Ti0.2Zr0.1Cr0.2Nb0.2Mo0.2,10.1016/j.eng.2023.11.026,BCC + Laves,,,,927.0,,C,0.0,0.0,0.1,0.0,0.0,0.0,0.0,0.0,0.0,0.2,0.0,0.0,0.0,0.0,0.0,0.0,0.0,0.0,0.0,0.0,0.0,0.0,0.0,0.2,0.0,0.2,0.0,0.0,0.0,0.0,0.0,0.0,0.0,0.0,0.0,0.0,0.0,0.0,0.0,0.0,0.0,0.2,0.0,0.0,0.0,0.0,0.0,0.0,0.1,7.023200000000001,4.9,2.3989071038251377,69.47,606.6401875288601,,,,,
ZrNbMoHfTa,10.1016/j.eng.2023.11.026,BCC,,,,1062.0,,C,0.0,0.0,0.0,0.0,0.0,0.0,0.0,0.0,0.0,0.0,0.0,0.0,0.0,0.0,0.0,0.0,0.2,0.0,0.0,0.0,0.0,0.0,0.0,0.2,0.0,0.2,0.0,0.0,0.0,0.0,0.0,0.0,0.0,0.0,0.0,0.0,0.0,0.0,0.0,0.0,0.2,0.0,0.0,0.0,0.0,0.0,0.0,0.0,0.2,11.074000000000002,4.8,3.0450450450450464,83.14000000000001,350.3173118196149,,,,,
Al0.025Ti0.2V0.075Zr0.1Cr0.2Nb0.2Mo0.2,10.1016/j.eng.2023.11.026,BCC + Laves,,,,1207.0,,C,0.0,0.0,0.025,0.0,0.0,0.0,0.0,0.0,0.0,0.2,0.0,0.0,0.0,0.0,0.0,0.0,0.0,0.0,0.0,0.0,0.0,0.0,0.0,0.2,0.0,0.2,0.0,0.0,0.0,0.0,0.0,0.0,0.0,0.0,0.0,0.0,0.0,0.0,0.0,0.0,0.0,0.2,0.075,0.0,0.0,0.0,0.0,0.0,0.1,7.27895,5.050000000000001,2.421487603305786,75.54500000000002,739.3310075799359,,,,,
Al63Ti25Cr3Mn3Fe3Cu3,10.1016/j.scriptamat.2023.115928,Multiphase,3.65,,409,,,C,0.0,0.0,0.63,0.0,0.0,0.0,0.0,0.0,0.0,0.03,0.03,0.0,0.0,0.03,0.0,0.0,0.0,0.0,0.0,0.0,0.0,0.0,0.03,0.0,0.0,0.0,0.0,0.0,0.0,0.0,0.0,0.0,0.0,0.0,0.0,0.0,0.0,0.0,0.0,0.0,0.0,0.25,0.0,0.0,0.0,0.0,0.0,0.0,0.0,3.77112,3.8500000000000005,2.7197288880747386,56.85900000000001,,,,,,
Al60Ti20Cr5Mn5Fe5Cu5,10.1016/j.scriptamat.2023.115928,Multiphase,3.88,,519,,,C,0.0,0.0,0.6,0.0,0.0,0.0,0.0,0.0,0.0,0.05,0.05,0.0,0.0,0.05,0.0,0.0,0.0,0.0,0.0,0.0,0.0,0.0,0.05,0.0,0.0,0.0,0.0,0.0,0.0,0.0,0.0,0.0,0.0,0.0,0.0,0.0,0.0,0.0,0.0,0.0,0.0,0.2,0.0,0.0,0.0,0.0,0.0,0.0,0.0,4.0939,4.199999999999999,2.6705717432662466,57.59500000000001,,,,,,
Al55Ti20Cr5Mn10Fe5Cu5,10.1016/j.scriptamat.2023.115928,Multiphase,4.08,,650,,,C,0.0,0.0,0.55,0.0,0.0,0.0,0.0,0.0,0.0,0.05,0.05,0.0,0.0,0.05,0.0,0.0,0.0,0.0,0.0,0.0,0.0,0.0,0.1,0.0,0.0,0.0,0.0,0.0,0.0,0.0,0.0,0.0,0.0,0.0,0.0,0.0,0.0,0.0,0.0,0.0,0.0,0.2,0.0,0.0,0.0,0.0,0.0,0.0,0.0,4.3324,4.4,2.670571743266246,63.62500000000001,,,,,,
Al50Ti20Cr10Mn10Fe5Cu5,10.1016/j.scriptamat.2023.115928,Multiphase,4.27,,716,,,C,0.0,0.0,0.5,0.0,0.0,0.0,0.0,0.0,0.0,0.1,0.05,0.0,0.0,0.05,0.0,0.0,0.0,0.0,0.0,0.0,0.0,0.0,0.1,0.0,0.0,0.0,0.0,0.0,0.0,0.0,0.0,0.0,0.0,0.0,0.0,0.0,0.0,0.0,0.0,0.0,0.0,0.2,0.0,0.0,0.0,0.0,0.0,0.0,0.0,4.5549,4.550000000000001,2.549341789180358,62.570000000000014,,,,,,
CrCoNi,10.1016/j.jallcom.2023.173000,FCC,,,360,,,T,0.0,0.0,0.0,0.0,0.0,0.0,0.0,0.0,0.3333333333333333,0.3333333333333333,0.0,0.0,0.0,0.0,0.0,0.0,0.0,0.0,0.0,0.0,0.0,0.0,0.0,0.0,0.0,0.0,0.3333333333333333,0.0,0.0,0.0,0.0,0.0,0.0,0.0,0.0,0.0,0.0,0.0,0.0,0.0,0.0,0.0,0.0,0.0,0.0,0.0,0.0,0.0,0.0,8.319333333333333,8.333333333333334,1.939393939393939,45.033333333333346,0.012435902602374172,,,,,
Co20Cr40Ni40,10.1016/j.jallcom.2023.173000,FCC,,,373,,,T,0.0,0.0,0.0,0.0,0.0,0.0,0.0,0.0,0.2,0.4,0.0,0.0,0.0,0.0,0.0,0.0,0.0,0.0,0.0,0.0,0.0,0.0,0.0,0.0,0.0,0.0,0.4,0.0,0.0,0.0,0.0,0.0,0.0,0.0,0.0,0.0,0.0,0.0,0.0,0.0,0.0,0.0,0.0,0.0,0.0,0.0,0.0,0.0,0.0,8.2032,8.200000000000001,1.8596491228070178,44.56000000000003,0.0459017993698385,,,,,
Co40Cr30Ni30,10.1016/j.jallcom.2023.173000,FCC,,,364,,,T,0.0,0.0,0.0,0.0,0.0,0.0,0.0,0.0,0.4,0.3,0.0,0.0,0.0,0.0,0.0,0.0,0.0,0.0,0.0,0.0,0.0,0.0,0.0,0.0,0.0,0.0,0.3,0.0,0.0,0.0,0.0,0.0,0.0,0.0,0.0,0.0,0.0,0.0,0.0,0.0,0.0,0.0,0.0,0.0,0.0,0.0,0.0,0.0,0.0,8.377400000000002,8.4,1.9814814814814812,45.270000000000024,0.005130550961342187,,,,,
Co60Cr20Ni20,10.1016/j.jallcom.2023.173000,FCC,,,441,,,T,0.0,0.0,0.0,0.0,0.0,0.0,0.0,0.0,0.6,0.2,0.0,0.0,0.0,0.0,0.0,0.0,0.0,0.0,0.0,0.0,0.0,0.0,0.0,0.0,0.0,0.0,0.2,0.0,0.0,0.0,0.0,0.0,0.0,0.0,0.0,0.0,0.0,0.0,0.0,0.0,0.0,0.0,0.0,0.0,0.0,0.0,0.0,0.0,0.0,8.551599999999999,8.6,2.11764705882353,45.980000000000004,4.526833347250087e-05,,,,,
Fe40Mn40Co10Cr10,10.1016/j.jallcom.2023.173000,FCC,,,250,,,T,0.0,0.0,0.0,0.0,0.0,0.0,0.0,0.0,0.1,0.1,0.0,0.0,0.0,0.4,0.0,0.0,0.0,0.0,0.0,0.0,0.0,0.0,0.4,0.0,0.0,0.0,0.0,0.0,0.0,0.0,0.0,0.0,0.0,0.0,0.0,0.0,0.0,0.0,0.0,0.0,0.0,0.0,0.0,0.0,0.0,0.0,0.0,0.0,0.0,7.7425999999999995,7.5,2.289961525008745,96.29,0.05623633114011198,,,,,
Fe50Mn30Co10Cr10,10.1016/j.jallcom.2023.173000,FCC+HCP,,,328,,,T,0.0,0.0,0.0,0.0,0.0,0.0,0.0,0.0,0.1,0.1,0.0,0.0,0.0,0.5,0.0,0.0,0.0,0.0,0.0,0.0,0.0,0.0,0.3,0.0,0.0,0.0,0.0,0.0,0.0,0.0,0.0,0.0,0.0,0.0,0.0,0.0,0.0,0.0,0.0,0.0,0.0,0.0,0.0,0.0,0.0,0.0,0.0,0.0,0.0,7.7829999999999995,7.6,2.2111959287531806,85.19000000000001,0.07732040762062029,,,,,
Co20Fe30Cr25Ni25,10.1016/j.jallcom.2023.173000,FCC,,,241,,,T,0.0,0.0,0.0,0.0,0.0,0.0,0.0,0.0,0.2,0.25,0.0,0.0,0.0,0.3,0.0,0.0,0.0,0.0,0.0,0.0,0.0,0.0,0.0,0.0,0.0,0.0,0.25,0.0,0.0,0.0,0.0,0.0,0.0,0.0,0.0,0.0,0.0,0.0,0.0,0.0,0.0,0.0,0.0,0.0,0.0,0.0,0.0,0.0,0.0,8.1567,8.2,1.9529035208047552,48.14500000000001,0.06678924968198731,,,,,
Co35Fe15Cr25Ni25,10.1016/j.jallcom.2023.173000,FCC,,,271,,,T,0.0,0.0,0.0,0.0,0.0,0.0,0.0,0.0,0.35,0.25,0.0,0.0,0.0,0.15,0.0,0.0,0.0,0.0,0.0,0.0,0.0,0.0,0.0,0.0,0.0,0.0,0.25,0.0,0.0,0.0,0.0,0.0,0.0,0.0,0.0,0.0,0.0,0.0,0.0,0.0,0.0,0.0,0.0,0.0,0.0,0.0,0.0,0.0,0.0,8.310599999999999,8.350000000000001,1.9993002099370183,46.885000000000005,0.018542261705346643,,,,,
Co25Cr25Fe25Ni25,10.1016/j.jallcom.2023.173000,FCC,,,220,,,T,0.0,0.0,0.0,0.0,0.0,0.0,0.0,0.0,0.25,0.25,0.0,0.0,0.0,0.25,0.0,0.0,0.0,0.0,0.0,0.0,0.0,0.0,0.0,0.0,0.0,0.0,0.25,0.0,0.0,0.0,0.0,0.0,0.0,0.0,0.0,0.0,0.0,0.0,0.0,0.0,0.0,0.0,0.0,0.0,0.0,0.0,0.0,0.0,0.0,8.208,8.25,1.9681626390487152,47.72500000000002,0.048382931470433814,,,,,
Co35Cr25Fe20Ni20,10.1016/j.jallcom.2023.173000,FCC,,,260,,,T,0.0,0.0,0.0,0.0,0.0,0.0,0.0,0.0,0.35,0.25,0.0,0.0,0.0,0.2,0.0,0.0,0.0,0.0,0.0,0.0,0.0,0.0,0.0,0.0,0.0,0.0,0.2,0.0,0.0,0.0,0.0,0.0,0.0,0.0,0.0,0.0,0.0,0.0,0.0,0.0,0.0,0.0,0.0,0.0,0.0,0.0,0.0,0.0,0.0,8.2589,8.25,1.9890075863136705,46.545,0.030971642831857087,,,,,
Co45Cr25Fe15Ni15,10.1016/j.jallcom.2023.173000,FCC,,,310,,,T,0.0,0.0,0.0,0.0,0.0,0.0,0.0,0.0,0.45,0.25,0.0,0.0,0.0,0.15,0.0,0.0,0.0,0.0,0.0,0.0,0.0,0.0,0.0,0.0,0.0,0.0,0.15,0.0,0.0,0.0,0.0,0.0,0.0,0.0,0.0,0.0,0.0,0.0,0.0,0.0,0.0,0.0,0.0,0.0,0.0,0.0,0.0,0.0,0.0,8.3098,8.25,2.010233575501914,45.364999999999995,0.018510725112044515,,,,,
Co35Cr25Fe40Ni0,10.1016/j.jallcom.2023.173000,FCC+HCP,,,450,,,T,0.0,0.0,0.0,0.0,0.0,0.0,0.0,0.0,0.35,0.25,0.0,0.0,0.0,0.4,0.0,0.0,0.0,0.0,0.0,0.0,0.0,0.0,0.0,0.0,0.0,0.0,0.0,0.0,0.0,0.0,0.0,0.0,0.0,0.0,0.0,0.0,0.0,0.0,0.0,0.0,0.0,0.0,0.0,0.0,0.0,0.0,0.0,0.0,0.0,8.0521,7.8500000000000005,1.9487296516050503,45.185,0.04993679594494379,,,,,
Co35Cr25Fe25Ni15,10.1016/j.jallcom.2023.173000,FCC,,,250,,,T,0.0,0.0,0.0,0.0,0.0,0.0,0.0,0.0,0.35,0.25,0.0,0.0,0.0,0.25,0.0,0.0,0.0,0.0,0.0,0.0,0.0,0.0,0.0,0.0,0.0,0.0,0.15,0.0,0.0,0.0,0.0,0.0,0.0,0.0,0.0,0.0,0.0,0.0,0.0,0.0,0.0,0.0,0.0,0.0,0.0,0.0,0.0,0.0,0.0,8.2072,8.15,1.9788053949903657,46.205,0.042609291623526085,,,,,
Co20Cr26Fe20Ni14Mn20,10.1016/j.jallcom.2023.173000,FCC,,,450,,,T,0.0,0.0,0.0,0.0,0.0,0.0,0.0,0.0,0.2,0.26,0.0,0.0,0.0,0.2,0.0,0.0,0.0,0.0,0.0,0.0,0.0,0.0,0.2,0.0,0.0,0.0,0.14,0.0,0.0,0.0,0.0,0.0,0.0,0.0,0.0,0.0,0.0,0.0,0.0,0.0,0.0,0.0,0.0,0.0,0.0,0.0,0.0,0.0,0.0,7.9549199999999995,7.760000000000002,2.049888782967906,69.29,0.07069469566477146,,,,,
Co20Cr20Fe20Ni20Mn20,10.1016/j.jallcom.2023.173000,FCC,,,170,,,T,0.0,0.0,0.0,0.0,0.0,0.0,0.0,0.0,0.2,0.2,0.0,0.0,0.0,0.2,0.0,0.0,0.0,0.0,0.0,0.0,0.0,0.0,0.2,0.0,0.0,0.0,0.2,0.0,0.0,0.0,0.0,0.0,0.0,0.0,0.0,0.0,0.0,0.0,0.0,0.0,0.0,0.0,0.0,0.0,0.0,0.0,0.0,0.0,0.0,8.0604,8.0,2.1200523388943413,71.54,0.024970834506853574,,,,,
Co20Cr20Fe34Ni6Mn20,10.1016/j.jallcom.2023.173000,FCC+HCP,,,200,,,T,0.0,0.0,0.0,0.0,0.0,0.0,0.0,0.0,0.2,0.2,0.0,0.0,0.0,0.34,0.0,0.0,0.0,0.0,0.0,0.0,0.0,0.0,0.2,0.0,0.0,0.0,0.06,0.0,0.0,0.0,0.0,0.0,0.0,0.0,0.0,0.0,0.0,0.0,0.0,0.0,0.0,0.0,0.0,0.0,0.0,0.0,0.0,0.0,0.0,7.915640000000001,7.720000000000001,2.08844328199167,70.588,0.07920577292703627,,,,,
Co20Cr20Fe40Mn20,10.1016/j.jallcom.2023.173000,FCC+HCP,,,350,,,T,0.0,0.0,0.0,0.0,0.0,0.0,0.0,0.0,0.2,0.2,0.0,0.0,0.0,0.4,0.0,0.0,0.0,0.0,0.0,0.0,0.0,0.0,0.2,0.0,0.0,0.0,0.0,0.0,0.0,0.0,0.0,0.0,0.0,0.0,0.0,0.0,0.0,0.0,0.0,0.0,0.0,0.0,0.0,0.0,0.0,0.0,0.0,0.0,0.0,7.8536,7.6000000000000005,2.0751445086705202,70.18000000000002,0.09338327700638539,,,,,
Co20Cr20Fe20Ni20Mn20,10.1016/j.jallcom.2023.173000,FCC,,,199,,,T,0.0,0.0,0.0,0.0,0.0,0.0,0.0,0.0,0.2,0.2,0.0,0.0,0.0,0.2,0.0,0.0,0.0,0.0,0.0,0.0,0.0,0.0,0.2,0.0,0.0,0.0,0.2,0.0,0.0,0.0,0.0,0.0,0.0,0.0,0.0,0.0,0.0,0.0,0.0,0.0,0.0,0.0,0.0,0.0,0.0,0.0,0.0,0.0,0.0,8.0604,8.0,2.1200523388943413,71.54,0.024970834506853574,,,,,
Co35Cr20Fe15Ni15Mn15,10.1016/j.jallcom.2023.173000,FCC,,,231,,,T,0.0,0.0,0.0,0.0,0.0,0.0,0.0,0.0,0.35,0.2,0.0,0.0,0.0,0.15,0.0,0.0,0.0,0.0,0.0,0.0,0.0,0.0,0.15,0.0,0.0,0.0,0.15,0.0,0.0,0.0,0.0,0.0,0.0,0.0,0.0,0.0,0.0,0.0,0.0,0.0,0.0,0.0,0.0,0.0,0.0,0.0,0.0,0.0,0.0,8.1828,8.1,2.1254815179083684,64.38999999999999,0.010849312395276102,,,,,
Co35Cr25Fe10Ni15Mn15,10.1016/j.jallcom.2023.173000,FCC,,,305,,,T,0.0,0.0,0.0,0.0,0.0,0.0,0.0,0.0,0.35,0.25,0.0,0.0,0.0,0.1,0.0,0.0,0.0,0.0,0.0,0.0,0.0,0.0,0.15,0.0,0.0,0.0,0.15,0.0,0.0,0.0,0.0,0.0,0.0,0.0,0.0,0.0,0.0,0.0,0.0,0.0,0.0,0.0,0.0,0.0,0.0,0.0,0.0,0.0,0.0,8.1466,8.0,2.0774670523947285,62.85499999999999,0.017424295321307584,,,,,
Co20Cr20Fe20Ni20Mn20,10.1016/j.jallcom.2023.173000,FCC,,,310,,,T,0.0,0.0,0.0,0.0,0.0,0.0,0.0,0.0,0.2,0.2,0.0,0.0,0.0,0.2,0.0,0.0,0.0,0.0,0.0,0.0,0.0,0.0,0.2,0.0,0.0,0.0,0.2,0.0,0.0,0.0,0.0,0.0,0.0,0.0,0.0,0.0,0.0,0.0,0.0,0.0,0.0,0.0,0.0,0.0,0.0,0.0,0.0,0.0,0.0,8.0604,8.0,2.1200523388943413,71.54,0.024970834506853574,,,,,
Co27Cr20Fe20Ni13Mn20,10.1016/j.jallcom.2023.173000,FCC,,,360,,,T,0.0,0.0,0.0,0.0,0.0,0.0,0.0,0.0,0.27,0.2,0.0,0.0,0.0,0.2,0.0,0.0,0.0,0.0,0.0,0.0,0.0,0.0,0.2,0.0,0.0,0.0,0.13,0.0,0.0,0.0,0.0,0.0,0.0,0.0,0.0,0.0,0.0,0.0,0.0,0.0,0.0,0.0,0.0,0.0,0.0,0.0,0.0,0.0,0.0,8.059840000000001,7.930000000000001,2.1285081240768093,70.476,0.02595206602413905,,,,,
Co30Cr20Fe20Ni10Mn20,10.1016/j.jallcom.2023.173000,FCC+HCP,,,382,,,T,0.0,0.0,0.0,0.0,0.0,0.0,0.0,0.0,0.3,0.2,0.0,0.0,0.0,0.2,0.0,0.0,0.0,0.0,0.0,0.0,0.0,0.0,0.2,0.0,0.0,0.0,0.1,0.0,0.0,0.0,0.0,0.0,0.0,0.0,0.0,0.0,0.0,0.0,0.0,0.0,0.0,0.0,0.0,0.0,0.0,0.0,0.0,0.0,0.0,8.0596,7.9,2.1321499013806706,70.02000000000001,0.026071859660374,,,,,
Fe40Mn10Co20Cr20Ni10,10.1016/j.jallcom.2023.173000,FCC,,,375,,,T,0.0,0.0,0.0,0.0,0.0,0.0,0.0,0.0,0.2,0.2,0.0,0.0,0.0,0.4,0.0,0.0,0.0,0.0,0.0,0.0,0.0,0.0,0.1,0.0,0.0,0.0,0.1,0.0,0.0,0.0,0.0,0.0,0.0,0.0,0.0,0.0,0.0,0.0,0.0,0.0,0.0,0.0,0.0,0.0,0.0,0.0,0.0,0.0,0.0,7.9974,7.9,2.0296156269691243,59.76000000000002,0.07606717075594502,,,,,
Cr20Mn15Fe34Co20Ni11,10.1016/j.jallcom.2023.173000,FCC,,,298,,,T,0.0,0.0,0.0,0.0,0.0,0.0,0.0,0.0,0.2,0.2,0.0,0.0,0.0,0.34,0.0,0.0,0.0,0.0,0.0,0.0,0.0,0.0,0.15,0.0,0.0,0.0,0.11,0.0,0.0,0.0,0.0,0.0,0.0,0.0,0.0,0.0,0.0,0.0,0.0,0.0,0.0,0.0,0.0,0.0,0.0,0.0,0.0,0.0,0.0,7.98754,7.87,2.065208353321181,65.37800000000001,0.07078240973058314,,,,,
Co20Cr20Ni20Fe20Mn20,10.1016/j.jallcom.2023.173000,FCC,,,405,,,T,0.0,0.0,0.0,0.0,0.0,0.0,0.0,0.0,0.2,0.2,0.0,0.0,0.0,0.2,0.0,0.0,0.0,0.0,0.0,0.0,0.0,0.0,0.2,0.0,0.0,0.0,0.2,0.0,0.0,0.0,0.0,0.0,0.0,0.0,0.0,0.0,0.0,0.0,0.0,0.0,0.0,0.0,0.0,0.0,0.0,0.0,0.0,0.0,0.0,8.0604,8.0,2.1200523388943413,71.54,0.024970834506853574,,,,,
Co50Cr20Ni20Fe5Mn5,10.1016/j.jallcom.2023.173000,FCC+HCP,,,502,,,T,0.0,0.0,0.0,0.0,0.0,0.0,0.0,0.0,0.5000000000000001,0.20000000000000004,0.0,0.0,0.0,0.05000000000000001,0.0,0.0,0.0,0.0,0.0,0.0,0.0,0.0,0.05000000000000001,0.0,0.0,0.0,0.20000000000000004,0.0,0.0,0.0,0.0,0.0,0.0,0.0,0.0,0.0,0.0,0.0,0.0,0.0,0.0,0.0,0.0,0.0,0.0,0.0,0.0,0.0,0.0,8.428800000000003,8.450000000000001,2.118247936585765,52.370000000000005,0.000583782958938937,,,,,
CrCoNi,10.1016/j.mattod.2024.10.004,FCC,,,692,,,T,0.0,0.0,0.0,0.0,0.0,0.0,0.0,0.0,0.3333333333333333,0.3333333333333333,0.0,0.0,0.0,0.0,0.0,0.0,0.0,0.0,0.0,0.0,0.0,0.0,0.0,0.0,0.0,0.0,0.3333333333333333,0.0,0.0,0.0,0.0,0.0,0.0,0.0,0.0,0.0,0.0,0.0,0.0,0.0,0.0,0.0,0.0,0.0,0.0,0.0,0.0,0.0,0.0,8.319333333333333,8.333333333333334,1.939393939393939,45.033333333333346,0.012435902602374172,,,,,
CrCoNi,10.1016/j.mattod.2024.10.004,FCC,,,822,,,T,0.0,0.0,0.0,0.0,0.0,0.0,0.0,0.0,0.3333333333333333,0.3333333333333333,0.0,0.0,0.0,0.0,0.0,0.0,0.0,0.0,0.0,0.0,0.0,0.0,0.0,0.0,0.0,0.0,0.3333333333333333,0.0,0.0,0.0,0.0,0.0,0.0,0.0,0.0,0.0,0.0,0.0,0.0,0.0,0.0,0.0,0.0,0.0,0.0,0.0,0.0,0.0,0.0,8.319333333333333,8.333333333333334,1.939393939393939,45.033333333333346,0.012435902602374172,,,,,
CrCoNi,10.1016/j.mattod.2024.10.004,FCC,,,808,,,T,0.0,0.0,0.0,0.0,0.0,0.0,0.0,0.0,0.3333333333333333,0.3333333333333333,0.0,0.0,0.0,0.0,0.0,0.0,0.0,0.0,0.0,0.0,0.0,0.0,0.0,0.0,0.0,0.0,0.3333333333333333,0.0,0.0,0.0,0.0,0.0,0.0,0.0,0.0,0.0,0.0,0.0,0.0,0.0,0.0,0.0,0.0,0.0,0.0,0.0,0.0,0.0,0.0,8.319333333333333,8.333333333333334,1.939393939393939,45.033333333333346,0.012435902602374172,,,,,
CrCoNi,10.1016/j.mattod.2024.10.004,FCC,,,798,,,T,0.0,0.0,0.0,0.0,0.0,0.0,0.0,0.0,0.3333333333333333,0.3333333333333333,0.0,0.0,0.0,0.0,0.0,0.0,0.0,0.0,0.0,0.0,0.0,0.0,0.0,0.0,0.0,0.0,0.3333333333333333,0.0,0.0,0.0,0.0,0.0,0.0,0.0,0.0,0.0,0.0,0.0,0.0,0.0,0.0,0.0,0.0,0.0,0.0,0.0,0.0,0.0,0.0,8.319333333333333,8.333333333333334,1.939393939393939,45.033333333333346,0.012435902602374172,,,,,
Fe45Mn35Co10Cr10,10.1016/j.msea.2024.147019,FCC+HCP,,,351.1,,,T,0.0,0.0,0.0,0.0,0.0,0.0,0.0,0.0,0.1,0.1,0.0,0.0,0.0,0.45,0.0,0.0,0.0,0.0,0.0,0.0,0.0,0.0,0.35,0.0,0.0,0.0,0.0,0.0,0.0,0.0,0.0,0.0,0.0,0.0,0.0,0.0,0.0,0.0,0.0,0.0,0.0,0.0,0.0,0.0,0.0,0.0,0.0,0.0,0.0,7.7627999999999995,7.549999999999999,2.2499784724016187,90.74000000000002,0.06930719110284195,,,,,
Fe50Mn30Co10Cr10,10.1016/j.msea.2024.147019,FCC+HCP,,,223.5,,,T,0.0,0.0,0.0,0.0,0.0,0.0,0.0,0.0,0.1,0.1,0.0,0.0,0.0,0.5,0.0,0.0,0.0,0.0,0.0,0.0,0.0,0.0,0.3,0.0,0.0,0.0,0.0,0.0,0.0,0.0,0.0,0.0,0.0,0.0,0.0,0.0,0.0,0.0,0.0,0.0,0.0,0.0,0.0,0.0,0.0,0.0,0.0,0.0,0.0,7.7829999999999995,7.6,2.2111959287531806,85.19000000000001,0.07732040762062029,,,,,
Fe50Mn30Co10Cr10,10.1016/j.msea.2024.147019,FCC+HCP,,,340.5,,,T,0.0,0.0,0.0,0.0,0.0,0.0,0.0,0.0,0.1,0.1,0.0,0.0,0.0,0.5,0.0,0.0,0.0,0.0,0.0,0.0,0.0,0.0,0.3,0.0,0.0,0.0,0.0,0.0,0.0,0.0,0.0,0.0,0.0,0.0,0.0,0.0,0.0,0.0,0.0,0.0,0.0,0.0,0.0,0.0,0.0,0.0,0.0,0.0,0.0,7.7829999999999995,7.6,2.2111959287531806,85.19000000000001,0.07732040762062029,,,,,
Fe50Mn30Co10Cr10,10.1016/j.msea.2024.147019,FCC+HCP,,,319.4,,,T,0.0,0.0,0.0,0.0,0.0,0.0,0.0,0.0,0.1,0.1,0.0,0.0,0.0,0.5,0.0,0.0,0.0,0.0,0.0,0.0,0.0,0.0,0.3,0.0,0.0,0.0,0.0,0.0,0.0,0.0,0.0,0.0,0.0,0.0,0.0,0.0,0.0,0.0,0.0,0.0,0.0,0.0,0.0,0.0,0.0,0.0,0.0,0.0,0.0,7.7829999999999995,7.6,2.2111959287531806,85.19000000000001,0.07732040762062029,,,,,
Nb,10.1016/j.jallcom.2024.176290,BCC,,,240,,,,0.0,0.0,0.0,0.0,0.0,0.0,0.0,0.0,0.0,0.0,0.0,0.0,0.0,0.0,0.0,0.0,0.0,0.0,0.0,0.0,0.0,0.0,0.0,0.0,0.0,1.0,0.0,0.0,0.0,0.0,0.0,0.0,0.0,0.0,0.0,0.0,0.0,0.0,0.0,0.0,0.0,0.0,0.0,0.0,0.0,0.0,0.0,0.0,0.0,8.57,5.0,4.666666666666667,125.8,0.0,,,,,
Ti,10.1016/j.jallcom.2024.176290,BCC,,,250,,,,0.0,0.0,0.0,0.0,0.0,0.0,0.0,0.0,0.0,0.0,0.0,0.0,0.0,0.0,0.0,0.0,0.0,0.0,0.0,0.0,0.0,0.0,0.0,0.0,0.0,0.0,0.0,0.0,0.0,0.0,0.0,0.0,0.0,0.0,0.0,0.0,0.0,0.0,0.0,0.0,0.0,1.0,0.0,0.0,0.0,0.0,0.0,0.0,0.0,4.506,4.0,2.4444444444444446,75.60000000000001,,,,,,
V,10.1016/j.jallcom.2024.176290,BCC,,,450,,,,0.0,0.0,0.0,0.0,0.0,0.0,0.0,0.0,0.0,0.0,0.0,0.0,0.0,0.0,0.0,0.0,0.0,0.0,0.0,0.0,0.0,0.0,0.0,0.0,0.0,0.0,0.0,0.0,0.0,0.0,0.0,0.0,0.0,0.0,0.0,0.0,0.0,0.0,0.0,0.0,0.0,0.0,1.0,0.0,0.0,0.0,0.0,0.0,0.0,6.11,5.0,3.512820512820513,127.20000000000002,0.0,,,,,
Zr,10.1016/j.jallcom.2024.176290,BCC,,,310,,,,0.0,0.0,0.0,0.0,0.0,0.0,0.0,0.0,0.0,0.0,0.0,0.0,0.0,0.0,0.0,0.0,0.0,0.0,0.0,0.0,0.0,0.0,0.0,0.0,0.0,0.0,0.0,0.0,0.0,0.0,0.0,0.0,0.0,0.0,0.0,0.0,0.0,0.0,0.0,0.0,0.0,0.0,0.0,0.0,0.0,0.0,0.0,0.0,1.0,6.52,4.0,2.791666666666668,64.1,,,,,,
CoCr2.5FeNi2TiW0.5,10.1016/j.jallcom.2024.174580,FCC,,,581,,,T,0.0,0.0,0.0,0.0,0.0,0.0,0.0,0.0,0.125,0.3125,0.0,0.0,0.0,0.125,0.0,0.0,0.0,0.0,0.0,0.0,0.0,0.0,0.0,0.0,0.0,0.0,0.25,0.0,0.0,0.0,0.0,0.0,0.0,0.0,0.0,0.0,0.0,0.0,0.0,0.0,0.0,0.125,0.0,0.0,0.0625,0.0,0.0,0.0,0.0,8.3245,7.375,1.9088191330343793,49.7375,428.80084020285744,,,,,
Ni6Cr4WFe9Ti,10.1016/j.jallcom.2024.174580,FCC,,,742,,,T,0.0,0.0,0.0,0.0,0.0,0.0,0.0,0.0,0.0,0.1904761904761905,0.0,0.0,0.0,0.4285714285714286,0.0,0.0,0.0,0.0,0.0,0.0,0.0,0.0,0.0,0.0,0.0,0.0,0.28571428571428575,0.0,0.0,0.0,0.0,0.0,0.0,0.0,0.0,0.0,0.0,0.0,0.0,0.0,0.0,0.04761904761904762,0.0,0.0,0.04761904761904762,0.0,0.0,0.0,0.0,8.412857142857144,7.904761904761906,1.9587426326129664,53.14761904761909,297.52709133783605,,,,,
Ni6Cr4WFe9Ti,10.1016/j.jallcom.2024.174580,FCC,,,710,,,T,0.0,0.0,0.0,0.0,0.0,0.0,0.0,0.0,0.0,0.1904761904761905,0.0,0.0,0.0,0.4285714285714286,0.0,0.0,0.0,0.0,0.0,0.0,0.0,0.0,0.0,0.0,0.0,0.0,0.28571428571428575,0.0,0.0,0.0,0.0,0.0,0.0,0.0,0.0,0.0,0.0,0.0,0.0,0.0,0.0,0.04761904761904762,0.0,0.0,0.04761904761904762,0.0,0.0,0.0,0.0,8.412857142857144,7.904761904761906,1.9587426326129664,53.14761904761909,297.52709133783605,,,,,
Ni8Cr4Co4Fe6W2,10.1016/j.jallcom.2024.174580,FCC,,,590,,,T,0.0,0.0,0.0,0.0,0.0,0.0,0.0,0.0,0.16666666666666666,0.16666666666666666,0.0,0.0,0.0,0.25,0.0,0.0,0.0,0.0,0.0,0.0,0.0,0.0,0.0,0.0,0.0,0.0,0.3333333333333333,0.0,0.0,0.0,0.0,0.0,0.0,0.0,0.0,0.0,0.0,0.0,0.0,0.0,0.0,0.0,0.0,0.0,0.08333333333333333,0.0,0.0,0.0,0.0,9.216999999999999,8.333333333333332,2.0223792697290923,52.09166666666671,170.94278729535617,,,,,
Ni8Cr4Co4Fe6W2,10.1016/j.jallcom.2024.174580,FCC,,,789,,,T,0.0,0.0,0.0,0.0,0.0,0.0,0.0,0.0,0.16666666666666666,0.16666666666666666,0.0,0.0,0.0,0.25,0.0,0.0,0.0,0.0,0.0,0.0,0.0,0.0,0.0,0.0,0.0,0.0,0.3333333333333333,0.0,0.0,0.0,0.0,0.0,0.0,0.0,0.0,0.0,0.0,0.0,0.0,0.0,0.0,0.0,0.0,0.0,0.08333333333333333,0.0,0.0,0.0,0.0,9.216999999999999,8.333333333333332,2.0223792697290923,52.09166666666671,170.94278729535617,,,,,
Re0.1Ta1.9W0.2,10.1016/j.msea.2024.147217,BCC,,,946,,,C,0.0,0.0,0.0,0.0,0.0,0.0,0.0,0.0,0.0,0.0,0.0,0.0,0.0,0.0,0.0,0.0,0.0,0.0,0.0,0.0,0.0,0.0,0.0,0.0,0.0,0.0,0.0,0.0,0.0,0.0,0.0,0.0,0.0,0.04545454545454546,0.0,0.0,0.0,0.0,0.0,0.0,0.8636363636363636,0.0,0.0,0.0,0.09090909090909093,0.0,0.0,0.0,0.0,17.119545454545456,5.1818181818181825,2.655797101449276,97.6090909090909,50.59642745133379,,,,,
Re0.1Ta1.9W0.2C0.05,10.1016/j.msea.2024.147217,BCC+Ta2C,,,1034,,,C,0.0,0.0,0.0,0.0,0.0,0.0,0.022222222222222223,0.0,0.0,0.0,0.0,0.0,0.0,0.0,0.0,0.0,0.0,0.0,0.0,0.0,0.0,0.0,0.0,0.0,0.0,0.0,0.0,0.0,0.0,0.0,0.0,0.0,0.0,0.044444444444444446,0.0,0.0,0.0,0.0,0.0,0.0,0.8444444444444444,0.0,0.0,0.0,0.08888888888888889,0.0,0.0,0.0,0.0,,,,,,,,,,
Re0.1Ta1.9W0.2C0.25,10.1016/j.msea.2024.147217,BCC+Ta2C,,,1069,,,C,0.0,0.0,0.0,0.0,0.0,0.0,0.10204081632653061,0.0,0.0,0.0,0.0,0.0,0.0,0.0,0.0,0.0,0.0,0.0,0.0,0.0,0.0,0.0,0.0,0.0,0.0,0.0,0.0,0.0,0.0,0.0,0.0,0.0,0.0,0.04081632653061225,0.0,0.0,0.0,0.0,0.0,0.0,0.7755102040816326,0.0,0.0,0.0,0.0816326530612245,0.0,0.0,0.0,0.0,,,,,,,,,,
Re0.1Ta1.9W0.2C0.4,10.1016/j.msea.2024.147217,BCC+Ta2C,,,1405,,,C,0.0,0.0,0.0,0.0,0.0,0.0,0.15384615384615385,0.0,0.0,0.0,0.0,0.0,0.0,0.0,0.0,0.0,0.0,0.0,0.0,0.0,0.0,0.0,0.0,0.0,0.0,0.0,0.0,0.0,0.0,0.0,0.0,0.0,0.0,0.038461538461538464,0.0,0.0,0.0,0.0,0.0,0.0,0.7307692307692307,0.0,0.0,0.0,0.07692307692307693,0.0,0.0,0.0,0.0,,,,,,,,,,
Re0.1Ta1.9W0.2,10.1016/j.msea.2024.147217,BCC,,,,,345.0,C,0.0,0.0,0.0,0.0,0.0,0.0,0.0,0.0,0.0,0.0,0.0,0.0,0.0,0.0,0.0,0.0,0.0,0.0,0.0,0.0,0.0,0.0,0.0,0.0,0.0,0.0,0.0,0.0,0.0,0.0,0.0,0.0,0.0,0.04545454545454546,0.0,0.0,0.0,0.0,0.0,0.0,0.8636363636363636,0.0,0.0,0.0,0.09090909090909093,0.0,0.0,0.0,0.0,17.119545454545456,5.1818181818181825,2.655797101449276,97.6090909090909,50.59642745133379,,,,,
Re0.1Ta1.9W0.2C0.05,10.1016/j.msea.2024.147217,BCC+Ta2C,,,,,445.0,C,0.0,0.0,0.0,0.0,0.0,0.0,0.022222222222222223,0.0,0.0,0.0,0.0,0.0,0.0,0.0,0.0,0.0,0.0,0.0,0.0,0.0,0.0,0.0,0.0,0.0,0.0,0.0,0.0,0.0,0.0,0.0,0.0,0.0,0.0,0.044444444444444446,0.0,0.0,0.0,0.0,0.0,0.0,0.8444444444444444,0.0,0.0,0.0,0.08888888888888889,0.0,0.0,0.0,0.0,,,,,,,,,,
Re0.1Ta1.9W0.2C0.25,10.1016/j.msea.2024.147217,BCC+Ta2C,,,,,710.0,C,0.0,0.0,0.0,0.0,0.0,0.0,0.10204081632653061,0.0,0.0,0.0,0.0,0.0,0.0,0.0,0.0,0.0,0.0,0.0,0.0,0.0,0.0,0.0,0.0,0.0,0.0,0.0,0.0,0.0,0.0,0.0,0.0,0.0,0.0,0.04081632653061225,0.0,0.0,0.0,0.0,0.0,0.0,0.7755102040816326,0.0,0.0,0.0,0.0816326530612245,0.0,0.0,0.0,0.0,,,,,,,,,,
Re0.1Ta1.9W0.2C0.4,10.1016/j.msea.2024.147217,BCC+Ta2C,,,,,675.0,C,0.0,0.0,0.0,0.0,0.0,0.0,0.15384615384615385,0.0,0.0,0.0,0.0,0.0,0.0,0.0,0.0,0.0,0.0,0.0,0.0,0.0,0.0,0.0,0.0,0.0,0.0,0.0,0.0,0.0,0.0,0.0,0.0,0.0,0.0,0.038461538461538464,0.0,0.0,0.0,0.0,0.0,0.0,0.7307692307692307,0.0,0.0,0.0,0.07692307692307693,0.0,0.0,0.0,0.0,,,,,,,,,,
Co44Ni44Mo9W3,10.1016/j.scriptamat.2024.116111,FCC,,,1052,,,T,0.0,0.0,0.0,0.0,0.0,0.0,0.0,0.0,0.44,0.0,0.0,0.0,0.0,0.0,0.0,0.0,0.0,0.0,0.0,0.0,0.0,0.0,0.0,0.09,0.0,0.0,0.44,0.0,0.0,0.0,0.0,0.0,0.0,0.0,0.0,0.0,0.0,0.0,0.0,0.0,0.0,0.0,0.0,0.0,0.03,0.0,0.0,0.0,0.0,9.338220000000002,9.08,2.3476318141197505,56.182,0.3262530660458579,,,,,
Co44Ni44Mo9W3,10.1016/j.scriptamat.2024.116111,FCC,,,789,,,T,0.0,0.0,0.0,0.0,0.0,0.0,0.0,0.0,0.44,0.0,0.0,0.0,0.0,0.0,0.0,0.0,0.0,0.0,0.0,0.0,0.0,0.0,0.0,0.09,0.0,0.0,0.44,0.0,0.0,0.0,0.0,0.0,0.0,0.0,0.0,0.0,0.0,0.0,0.0,0.0,0.0,0.0,0.0,0.0,0.03,0.0,0.0,0.0,0.0,9.338220000000002,9.08,2.3476318141197505,56.182,0.3262530660458579,,,,,
Co44Ni44Mo9W3,10.1016/j.scriptamat.2024.116111,FCC,,,571,,,T,0.0,0.0,0.0,0.0,0.0,0.0,0.0,0.0,0.44,0.0,0.0,0.0,0.0,0.0,0.0,0.0,0.0,0.0,0.0,0.0,0.0,0.0,0.0,0.09,0.0,0.0,0.44,0.0,0.0,0.0,0.0,0.0,0.0,0.0,0.0,0.0,0.0,0.0,0.0,0.0,0.0,0.0,0.0,0.0,0.03,0.0,0.0,0.0,0.0,9.338220000000002,9.08,2.3476318141197505,56.182,0.3262530660458579,,,,,
Co44Ni44Mo9W3,10.1016/j.scriptamat.2024.116111,FCC,,,241,,,T,0.0,0.0,0.0,0.0,0.0,0.0,0.0,0.0,0.44,0.0,0.0,0.0,0.0,0.0,0.0,0.0,0.0,0.0,0.0,0.0,0.0,0.0,0.0,0.09,0.0,0.0,0.44,0.0,0.0,0.0,0.0,0.0,0.0,0.0,0.0,0.0,0.0,0.0,0.0,0.0,0.0,0.0,0.0,0.0,0.03,0.0,0.0,0.0,0.0,9.338220000000002,9.08,2.3476318141197505,56.182,0.3262530660458579,,,,,
CoCrNi,10.1016/j.jallcom.2024.176103,FCC,,,170,,,T,0.0,0.0,0.0,0.0,0.0,0.0,0.0,0.0,0.3333333333333333,0.3333333333333333,0.0,0.0,0.0,0.0,0.0,0.0,0.0,0.0,0.0,0.0,0.0,0.0,0.0,0.0,0.0,0.0,0.3333333333333333,0.0,0.0,0.0,0.0,0.0,0.0,0.0,0.0,0.0,0.0,0.0,0.0,0.0,0.0,0.0,0.0,0.0,0.0,0.0,0.0,0.0,0.0,8.319333333333333,8.333333333333334,1.939393939393939,45.033333333333346,0.012435902602374172,,,,,
CoCrNi,10.1016/j.jallcom.2024.176103,FCC,,,254,,,T,0.0,0.0,0.0,0.0,0.0,0.0,0.0,0.0,0.3333333333333333,0.3333333333333333,0.0,0.0,0.0,0.0,0.0,0.0,0.0,0.0,0.0,0.0,0.0,0.0,0.0,0.0,0.0,0.0,0.3333333333333333,0.0,0.0,0.0,0.0,0.0,0.0,0.0,0.0,0.0,0.0,0.0,0.0,0.0,0.0,0.0,0.0,0.0,0.0,0.0,0.0,0.0,0.0,8.319333333333333,8.333333333333334,1.939393939393939,45.033333333333346,0.012435902602374172,,,,,
CoCrNi,10.1016/j.jallcom.2024.176103,FCC,,,1880,,,T,0.0,0.0,0.0,0.0,0.0,0.0,0.0,0.0,0.3333333333333333,0.3333333333333333,0.0,0.0,0.0,0.0,0.0,0.0,0.0,0.0,0.0,0.0,0.0,0.0,0.0,0.0,0.0,0.0,0.3333333333333333,0.0,0.0,0.0,0.0,0.0,0.0,0.0,0.0,0.0,0.0,0.0,0.0,0.0,0.0,0.0,0.0,0.0,0.0,0.0,0.0,0.0,0.0,8.319333333333333,8.333333333333334,1.939393939393939,45.033333333333346,0.012435902602374172,,,,,
CoCrNi,10.1016/j.jallcom.2024.176103,FCC,,,1112,,,T,0.0,0.0,0.0,0.0,0.0,0.0,0.0,0.0,0.3333333333333333,0.3333333333333333,0.0,0.0,0.0,0.0,0.0,0.0,0.0,0.0,0.0,0.0,0.0,0.0,0.0,0.0,0.0,0.0,0.3333333333333333,0.0,0.0,0.0,0.0,0.0,0.0,0.0,0.0,0.0,0.0,0.0,0.0,0.0,0.0,0.0,0.0,0.0,0.0,0.0,0.0,0.0,0.0,8.319333333333333,8.333333333333334,1.939393939393939,45.033333333333346,0.012435902602374172,,,,,
CoCrNi,10.1016/j.jallcom.2024.176103,FCC,,,200,,,T,0.0,0.0,0.0,0.0,0.0,0.0,0.0,0.0,0.3333333333333333,0.3333333333333333,0.0,0.0,0.0,0.0,0.0,0.0,0.0,0.0,0.0,0.0,0.0,0.0,0.0,0.0,0.0,0.0,0.3333333333333333,0.0,0.0,0.0,0.0,0.0,0.0,0.0,0.0,0.0,0.0,0.0,0.0,0.0,0.0,0.0,0.0,0.0,0.0,0.0,0.0,0.0,0.0,8.319333333333333,8.333333333333334,1.939393939393939,45.033333333333346,0.012435902602374172,,,,,
CoCrNi,10.1016/j.jallcom.2024.176103,FCC,,,630,,,T,0.0,0.0,0.0,0.0,0.0,0.0,0.0,0.0,0.3333333333333333,0.3333333333333333,0.0,0.0,0.0,0.0,0.0,0.0,0.0,0.0,0.0,0.0,0.0,0.0,0.0,0.0,0.0,0.0,0.3333333333333333,0.0,0.0,0.0,0.0,0.0,0.0,0.0,0.0,0.0,0.0,0.0,0.0,0.0,0.0,0.0,0.0,0.0,0.0,0.0,0.0,0.0,0.0,8.319333333333333,8.333333333333334,1.939393939393939,45.033333333333346,0.012435902602374172,,,,,
CoCrNi,10.1016/j.jallcom.2024.176103,FCC,,,693,,,T,0.0,0.0,0.0,0.0,0.0,0.0,0.0,0.0,0.3333333333333333,0.3333333333333333,0.0,0.0,0.0,0.0,0.0,0.0,0.0,0.0,0.0,0.0,0.0,0.0,0.0,0.0,0.0,0.0,0.3333333333333333,0.0,0.0,0.0,0.0,0.0,0.0,0.0,0.0,0.0,0.0,0.0,0.0,0.0,0.0,0.0,0.0,0.0,0.0,0.0,0.0,0.0,0.0,8.319333333333333,8.333333333333334,1.939393939393939,45.033333333333346,0.012435902602374172,,,,,
CoCrNi,10.1016/j.jallcom.2024.176103,FCC,,,790,,,T,0.0,0.0,0.0,0.0,0.0,0.0,0.0,0.0,0.3333333333333333,0.3333333333333333,0.0,0.0,0.0,0.0,0.0,0.0,0.0,0.0,0.0,0.0,0.0,0.0,0.0,0.0,0.0,0.0,0.3333333333333333,0.0,0.0,0.0,0.0,0.0,0.0,0.0,0.0,0.0,0.0,0.0,0.0,0.0,0.0,0.0,0.0,0.0,0.0,0.0,0.0,0.0,0.0,8.319333333333333,8.333333333333334,1.939393939393939,45.033333333333346,0.012435902602374172,,,,,
CoCrNi,10.1016/j.jallcom.2024.176103,FCC,,,347,,,T,0.0,0.0,0.0,0.0,0.0,0.0,0.0,0.0,0.3333333333333333,0.3333333333333333,0.0,0.0,0.0,0.0,0.0,0.0,0.0,0.0,0.0,0.0,0.0,0.0,0.0,0.0,0.0,0.0,0.3333333333333333,0.0,0.0,0.0,0.0,0.0,0.0,0.0,0.0,0.0,0.0,0.0,0.0,0.0,0.0,0.0,0.0,0.0,0.0,0.0,0.0,0.0,0.0,8.319333333333333,8.333333333333334,1.939393939393939,45.033333333333346,0.012435902602374172,,,,,
CoCrNi,10.1016/j.jallcom.2024.176103,FCC,,,820,,,T,0.0,0.0,0.0,0.0,0.0,0.0,0.0,0.0,0.3333333333333333,0.3333333333333333,0.0,0.0,0.0,0.0,0.0,0.0,0.0,0.0,0.0,0.0,0.0,0.0,0.0,0.0,0.0,0.0,0.3333333333333333,0.0,0.0,0.0,0.0,0.0,0.0,0.0,0.0,0.0,0.0,0.0,0.0,0.0,0.0,0.0,0.0,0.0,0.0,0.0,0.0,0.0,0.0,8.319333333333333,8.333333333333334,1.939393939393939,45.033333333333346,0.012435902602374172,,,,,
CoCrNi,10.1016/j.jallcom.2024.176103,FCC,,,621,,,T,0.0,0.0,0.0,0.0,0.0,0.0,0.0,0.0,0.3333333333333333,0.3333333333333333,0.0,0.0,0.0,0.0,0.0,0.0,0.0,0.0,0.0,0.0,0.0,0.0,0.0,0.0,0.0,0.0,0.3333333333333333,0.0,0.0,0.0,0.0,0.0,0.0,0.0,0.0,0.0,0.0,0.0,0.0,0.0,0.0,0.0,0.0,0.0,0.0,0.0,0.0,0.0,0.0,8.319333333333333,8.333333333333334,1.939393939393939,45.033333333333346,0.012435902602374172,,,,,
CoCrNi,10.1016/j.jallcom.2024.176103,FCC,,,689,,,T,0.0,0.0,0.0,0.0,0.0,0.0,0.0,0.0,0.3333333333333333,0.3333333333333333,0.0,0.0,0.0,0.0,0.0,0.0,0.0,0.0,0.0,0.0,0.0,0.0,0.0,0.0,0.0,0.0,0.3333333333333333,0.0,0.0,0.0,0.0,0.0,0.0,0.0,0.0,0.0,0.0,0.0,0.0,0.0,0.0,0.0,0.0,0.0,0.0,0.0,0.0,0.0,0.0,8.319333333333333,8.333333333333334,1.939393939393939,45.033333333333346,0.012435902602374172,,,,,
CoCrNi,10.1016/j.jallcom.2024.176103,FCC,,,440,,,T,0.0,0.0,0.0,0.0,0.0,0.0,0.0,0.0,0.3333333333333333,0.3333333333333333,0.0,0.0,0.0,0.0,0.0,0.0,0.0,0.0,0.0,0.0,0.0,0.0,0.0,0.0,0.0,0.0,0.3333333333333333,0.0,0.0,0.0,0.0,0.0,0.0,0.0,0.0,0.0,0.0,0.0,0.0,0.0,0.0,0.0,0.0,0.0,0.0,0.0,0.0,0.0,0.0,8.319333333333333,8.333333333333334,1.939393939393939,45.033333333333346,0.012435902602374172,,,,,
CoCrNi,10.1016/j.jallcom.2024.176103,FCC,,,442,,,T,0.0,0.0,0.0,0.0,0.0,0.0,0.0,0.0,0.3333333333333333,0.3333333333333333,0.0,0.0,0.0,0.0,0.0,0.0,0.0,0.0,0.0,0.0,0.0,0.0,0.0,0.0,0.0,0.0,0.3333333333333333,0.0,0.0,0.0,0.0,0.0,0.0,0.0,0.0,0.0,0.0,0.0,0.0,0.0,0.0,0.0,0.0,0.0,0.0,0.0,0.0,0.0,0.0,8.319333333333333,8.333333333333334,1.939393939393939,45.033333333333346,0.012435902602374172,,,,,
CoCrNi,10.1016/j.jallcom.2024.176103,FCC,,,630,,,T,0.0,0.0,0.0,0.0,0.0,0.0,0.0,0.0,0.3333333333333333,0.3333333333333333,0.0,0.0,0.0,0.0,0.0,0.0,0.0,0.0,0.0,0.0,0.0,0.0,0.0,0.0,0.0,0.0,0.3333333333333333,0.0,0.0,0.0,0.0,0.0,0.0,0.0,0.0,0.0,0.0,0.0,0.0,0.0,0.0,0.0,0.0,0.0,0.0,0.0,0.0,0.0,0.0,8.319333333333333,8.333333333333334,1.939393939393939,45.033333333333346,0.012435902602374172,,,,,
CoCrNi,10.1016/j.jallcom.2024.176103,FCC,,,738,,,T,0.0,0.0,0.0,0.0,0.0,0.0,0.0,0.0,0.3333333333333333,0.3333333333333333,0.0,0.0,0.0,0.0,0.0,0.0,0.0,0.0,0.0,0.0,0.0,0.0,0.0,0.0,0.0,0.0,0.3333333333333333,0.0,0.0,0.0,0.0,0.0,0.0,0.0,0.0,0.0,0.0,0.0,0.0,0.0,0.0,0.0,0.0,0.0,0.0,0.0,0.0,0.0,0.0,8.319333333333333,8.333333333333334,1.939393939393939,45.033333333333346,0.012435902602374172,,,,,
CoCrNi,10.1016/j.jallcom.2024.176103,FCC,,,768,,,T,0.0,0.0,0.0,0.0,0.0,0.0,0.0,0.0,0.3333333333333333,0.3333333333333333,0.0,0.0,0.0,0.0,0.0,0.0,0.0,0.0,0.0,0.0,0.0,0.0,0.0,0.0,0.0,0.0,0.3333333333333333,0.0,0.0,0.0,0.0,0.0,0.0,0.0,0.0,0.0,0.0,0.0,0.0,0.0,0.0,0.0,0.0,0.0,0.0,0.0,0.0,0.0,0.0,8.319333333333333,8.333333333333334,1.939393939393939,45.033333333333346,0.012435902602374172,,,,,
CoCrNi,10.1016/j.jallcom.2024.176103,FCC,,,500,,,T,0.0,0.0,0.0,0.0,0.0,0.0,0.0,0.0,0.3333333333333333,0.3333333333333333,0.0,0.0,0.0,0.0,0.0,0.0,0.0,0.0,0.0,0.0,0.0,0.0,0.0,0.0,0.0,0.0,0.3333333333333333,0.0,0.0,0.0,0.0,0.0,0.0,0.0,0.0,0.0,0.0,0.0,0.0,0.0,0.0,0.0,0.0,0.0,0.0,0.0,0.0,0.0,0.0,8.319333333333333,8.333333333333334,1.939393939393939,45.033333333333346,0.012435902602374172,,,,,
Co1.5CrNi1.5Al0.2Ti0.2,10.1016/j.jmst.2024.09.025,FCC+L12,,,1827,,,T,0.0,0.0,0.04545454545454546,0.0,0.0,0.0,0.0,0.0,0.34090909090909094,0.2272727272727273,0.0,0.0,0.0,0.0,0.0,0.0,0.0,0.0,0.0,0.0,0.0,0.0,0.0,0.0,0.0,0.0,0.34090909090909094,0.0,0.0,0.0,0.0,0.0,0.0,0.0,0.0,0.0,0.0,0.0,0.0,0.0,0.0,0.04545454545454546,0.0,0.0,0.0,0.0,0.0,0.0,0.0,8.023454545454547,8.15909090909091,2.0815953165020127,48.7409090909091,12.876429032573904,,,,,
Co1.5CrNi1.5Al0.2Ti0.2,10.1016/j.jmst.2024.09.025,FCC+L12,,,2153,,,T,0.0,0.0,0.04545454545454546,0.0,0.0,0.0,0.0,0.0,0.34090909090909094,0.2272727272727273,0.0,0.0,0.0,0.0,0.0,0.0,0.0,0.0,0.0,0.0,0.0,0.0,0.0,0.0,0.0,0.0,0.34090909090909094,0.0,0.0,0.0,0.0,0.0,0.0,0.0,0.0,0.0,0.0,0.0,0.0,0.0,0.0,0.04545454545454546,0.0,0.0,0.0,0.0,0.0,0.0,0.0,8.023454545454547,8.15909090909091,2.0815953165020127,48.7409090909091,12.876429032573904,,,,,
Co1.5CrNi1.5Al0.2Ti0.2,10.1016/j.jmst.2024.09.025,FCC+L12,,,2007,,,T,0.0,0.0,0.04545454545454546,0.0,0.0,0.0,0.0,0.0,0.34090909090909094,0.2272727272727273,0.0,0.0,0.0,0.0,0.0,0.0,0.0,0.0,0.0,0.0,0.0,0.0,0.0,0.0,0.0,0.0,0.34090909090909094,0.0,0.0,0.0,0.0,0.0,0.0,0.0,0.0,0.0,0.0,0.0,0.0,0.0,0.0,0.04545454545454546,0.0,0.0,0.0,0.0,0.0,0.0,0.0,8.023454545454547,8.15909090909091,2.0815953165020127,48.7409090909091,12.876429032573904,,,,,
CoCrNiTi0.1,10.1016/j.msea.2024.146992,FCC,,,380,,,T,0.0,0.0,0.0,0.0,0.0,0.0,0.0,0.0,0.3225806451612903,0.3225806451612903,0.0,0.0,0.0,0.0,0.0,0.0,0.0,0.0,0.0,0.0,0.0,0.0,0.0,0.0,0.0,0.0,0.3225806451612903,0.0,0.0,0.0,0.0,0.0,0.0,0.0,0.0,0.0,0.0,0.0,0.0,0.0,0.0,0.03225806451612903,0.0,0.0,0.0,0.0,0.0,0.0,0.0,8.19632258064516,8.193548387096774,1.9528023598820055,46.01935483870969,17.35522386026735,,,,,
FeCoCrNi,10.1016/j.ijplas.2024.104142,FCC,,,566,,,T,0.0,0.0,0.0,0.0,0.0,0.0,0.0,0.0,0.25,0.25,0.0,0.0,0.0,0.25,0.0,0.0,0.0,0.0,0.0,0.0,0.0,0.0,0.0,0.0,0.0,0.0,0.25,0.0,0.0,0.0,0.0,0.0,0.0,0.0,0.0,0.0,0.0,0.0,0.0,0.0,0.0,0.0,0.0,0.0,0.0,0.0,0.0,0.0,0.0,8.208,8.25,1.9681626390487152,47.72500000000002,0.048382931470433814,,,,,
FeCoCrNiMo0.1,10.1016/j.ijplas.2024.104142,FCC,,,609,,,T,0.0,0.0,0.0,0.0,0.0,0.0,0.0,0.0,0.24390243902439027,0.24390243902439027,0.0,0.0,0.0,0.24390243902439027,0.0,0.0,0.0,0.0,0.0,0.0,0.0,0.0,0.0,0.02439024390243903,0.0,0.0,0.24390243902439027,0.0,0.0,0.0,0.0,0.0,0.0,0.0,0.0,0.0,0.0,0.0,0.0,0.0,0.0,0.0,0.0,0.0,0.0,0.0,0.0,0.0,0.0,8.258536585365855,8.195121951219512,1.9752252252252256,48.163414634146335,18.86726615410818,,,,,
FeCoCrNiMo0.3,10.1016/j.ijplas.2024.104142,FCC,,,698,,,T,0.0,0.0,0.0,0.0,0.0,0.0,0.0,0.0,0.23255813953488372,0.23255813953488372,0.0,0.0,0.0,0.23255813953488372,0.0,0.0,0.0,0.0,0.0,0.0,0.0,0.0,0.0,0.06976744186046512,0.0,0.0,0.23255813953488372,0.0,0.0,0.0,0.0,0.0,0.0,0.0,0.0,0.0,0.0,0.0,0.0,0.0,0.0,0.0,0.0,0.0,0.0,0.0,0.0,0.0,0.0,8.352558139534883,8.093023255813954,1.9884809215262778,48.979069767441885,111.39403437181497,,,,,
