Repository: BrentVela/redesign_2_2_26

# ULTIMATE Alloy Redesign

This repo captures reproducible analysis artifacts for Dr. Karaman's ULTIMATE alloy redesign work.

## Status
- Inputs currently present: `1_find_stoich_props_parallel_for_Class.py`, `TC_Equilibrium_Module.py`, `make_trajectory.py`.
- Missing runtime dependencies: `strength_model` module and `SPACE_v0.par` data file.

## Quick Start
1. Add required inputs:
   - `SPACE_v0.par` (composition space dataset)
   - `strength_model.py` (Curtin model implementation)
2. Run properties extraction:
   - `python 1_find_stoich_props_parallel_for_Class.py`
3. Outputs are written to `CalcFiles/` and CSV files are produced.

File: featurize_database_for_cafer/codhem_featurized.csv (part 24 of 26)
Composition,doi,Phase,Density (g/cm3),Hardness (GPa),YS (MPa) at 23 C,YS (MPa) at 1000 C,YS (MPa) at 1200 C,Test Type,A,Ag,Al,Au,B,Be,C,Ca,Co,Cr,Cu,D,E,Fe,Ga,Gd,Hf,I,Ir,Li,M,Mg,Mn,Mo,N,Nb,Ni,O,P,Pb,Pd,Pt,Q,Re,Rh,S,Si,Sn,Sr,T,Ta,Ti,V,Vi,W,Y,Yb,Zn,Zr,Density_g_cc_ROM,VEC,Pugh_Ratio,Cauchy_Pressure,YS_1300C_MPa,Solidus_K_TC,Liquidus_K_TC,Solidus_C_TC,Liquidus_C_TC,THCD_25C_W_mK
FeCoCrNiMo0.5,10.1016/j.ijplas.2024.104142,FCC,,,830,,,T,0.0,0.0,0.0,0.0,0.0,0.0,0.0,0.0,0.2222222222222222,0.2222222222222222,0.0,0.0,0.0,0.2222222222222222,0.0,0.0,0.0,0.0,0.0,0.0,0.0,0.0,0.0,0.1111111111111111,0.0,0.0,0.2222222222222222,0.0,0.0,0.0,0.0,0.0,0.0,0.0,0.0,0.0,0.0,0.0,0.0,0.0,0.0,0.0,0.0,0.0,0.0,0.0,0.0,0.0,0.0,8.438222222222223,8.0,2.0006915629322264,49.72222222222226,229.71235014389737,,,,,
Ni2.5CrFeAl0.3Ti0.2,10.1016/j.jmrt.2024.03.005,FCC,,,656,,,T,0.0,0.0,0.06,0.0,0.0,0.0,0.0,0.0,0.0,0.2,0.0,0.0,0.0,0.2,0.0,0.0,0.0,0.0,0.0,0.0,0.0,0.0,0.0,0.0,0.0,0.0,0.5,0.0,0.0,0.0,0.0,0.0,0.0,0.0,0.0,0.0,0.0,0.0,0.0,0.0,0.0,0.04,0.0,0.0,0.0,0.0,0.0,0.0,0.0,7.80104,8.14,2.036334913112164,53.27600000000001,90.82711878243363,,,,,
Ni2.5CrFeAl0.3Ti0.2,10.1016/j.jmrt.2024.03.005,FCC,,,910,,,T,0.0,0.0,0.06,0.0,0.0,0.0,0.0,0.0,0.0,0.2,0.0,0.0,0.0,0.2,0.0,0.0,0.0,0.0,0.0,0.0,0.0,0.0,0.0,0.0,0.0,0.0,0.5,0.0,0.0,0.0,0.0,0.0,0.0,0.0,0.0,0.0,0.0,0.0,0.0,0.0,0.0,0.04,0.0,0.0,0.0,0.0,0.0,0.0,0.0,7.80104,8.14,2.036334913112164,53.27600000000001,90.82711878243363,,,,,
Ni2.5CrFeAl0.3Ti0.2,10.1016/j.jmrt.2024.03.005,FCC,,,1088,,,T,0.0,0.0,0.06,0.0,0.0,0.0,0.0,0.0,0.0,0.2,0.0,0.0,0.0,0.2,0.0,0.0,0.0,0.0,0.0,0.0,0.0,0.0,0.0,0.0,0.0,0.0,0.5,0.0,0.0,0.0,0.0,0.0,0.0,0.0,0.0,0.0,0.0,0.0,0.0,0.0,0.0,0.04,0.0,0.0,0.0,0.0,0.0,0.0,0.0,7.80104,8.14,2.036334913112164,53.27600000000001,90.82711878243363,,,,,
Al21Co19.5Fe9.5Ni50,10.1016/j.jmst.2024.01.044,FCC,,,,681.2,,T,0.0,0.0,0.21,0.0,0.0,0.0,0.0,0.0,0.195,0.0,0.0,0.0,0.0,0.095,0.0,0.0,0.0,0.0,0.0,0.0,0.0,0.0,0.0,0.0,0.0,0.0,0.5,0.0,0.0,0.0,0.0,0.0,0.0,0.0,0.0,0.0,0.0,0.0,0.0,0.0,0.0,0.0,0.0,0.0,0.0,0.0,0.0,0.0,0.0,7.50453,8.145,2.4221707861453243,55.54600000000002,,,,,,
Al21Co19.5Fe9.5Ni50,10.1016/j.jmst.2024.01.044,FCC,,,,634.4,,T,0.0,0.0,0.21,0.0,0.0,0.0,0.0,0.0,0.195,0.0,0.0,0.0,0.0,0.095,0.0,0.0,0.0,0.0,0.0,0.0,0.0,0.0,0.0,0.0,0.0,0.0,0.5,0.0,0.0,0.0,0.0,0.0,0.0,0.0,0.0,0.0,0.0,0.0,0.0,0.0,0.0,0.0,0.0,0.0,0.0,0.0,0.0,0.0,0.0,7.50453,8.145,2.4221707861453243,55.54600000000002,,,,,,
Al21Co19.5Fe9.5Ni50,10.1016/j.jmst.2024.01.044,FCC,,,,476.3,,T,0.0,0.0,0.21,0.0,0.0,0.0,0.0,0.0,0.195,0.0,0.0,0.0,0.0,0.095,0.0,0.0,0.0,0.0,0.0,0.0,0.0,0.0,0.0,0.0,0.0,0.0,0.5,0.0,0.0,0.0,0.0,0.0,0.0,0.0,0.0,0.0,0.0,0.0,0.0,0.0,0.0,0.0,0.0,0.0,0.0,0.0,0.0,0.0,0.0,7.50453,8.145,2.4221707861453243,55.54600000000002,,,,,,
Al21Co19.5Fe9.5Ni50,10.1016/j.jmst.2024.01.044,FCC,,,,,583.5,T,0.0,0.0,0.21,0.0,0.0,0.0,0.0,0.0,0.195,0.0,0.0,0.0,0.0,0.095,0.0,0.0,0.0,0.0,0.0,0.0,0.0,0.0,0.0,0.0,0.0,0.0,0.5,0.0,0.0,0.0,0.0,0.0,0.0,0.0,0.0,0.0,0.0,0.0,0.0,0.0,0.0,0.0,0.0,0.0,0.0,0.0,0.0,0.0,0.0,7.50453,8.145,2.4221707861453243,55.54600000000002,,,,,,
Al21Co19.5Fe9.5Ni50,10.1016/j.jmst.2024.01.044,FCC,,,,,476.8,T,0.0,0.0,0.21,0.0,0.0,0.0,0.0,0.0,0.195,0.0,0.0,0.0,0.0,0.095,0.0,0.0,0.0,0.0,0.0,0.0,0.0,0.0,0.0,0.0,0.0,0.0,0.5,0.0,0.0,0.0,0.0,0.0,0.0,0.0,0.0,0.0,0.0,0.0,0.0,0.0,0.0,0.0,0.0,0.0,0.0,0.0,0.0,0.0,0.0,7.50453,8.145,2.4221707861453243,55.54600000000002,,,,,,
Al21Co19.5Fe9.5Ni50,10.1016/j.jmst.2024.01.044,FCC,,,,,389.6,T,0.0,0.0,0.21,0.0,0.0,0.0,0.0,0.0,0.195,0.0,0.0,0.0,0.0,0.095,0.0,0.0,0.0,0.0,0.0,0.0,0.0,0.0,0.0,0.0,0.0,0.0,0.5,0.0,0.0,0.0,0.0,0.0,0.0,0.0,0.0,0.0,0.0,0.0,0.0,0.0,0.0,0.0,0.0,0.0,0.0,0.0,0.0,0.0,0.0,7.50453,8.145,2.4221707861453243,55.54600000000002,,,,,,
Ni48Co33Cr9Mo4W6,10.1016/j.msea.2024.146832,FCC,,,1083,,,T,0.0,0.0,0.0,0.0,0.0,0.0,0.0,0.0,0.33,0.09,0.0,0.0,0.0,0.0,0.0,0.0,0.0,0.0,0.0,0.0,0.0,0.0,0.0,0.04,0.0,0.0,0.48,0.0,0.0,0.0,0.0,0.0,0.0,0.0,0.0,0.0,0.0,0.0,0.0,0.0,0.0,0.0,0.0,0.0,0.06,0.0,0.0,0.0,0.0,9.42254,8.91,2.19831223628692,54.315000000000026,16.184251719152886,,,,,
Ni48Co33Cr9Mo4W6,10.1016/j.msea.2024.146832,FCC,,,811,,,T,0.0,0.0,0.0,0.0,0.0,0.0,0.0,0.0,0.33,0.09,0.0,0.0,0.0,0.0,0.0,0.0,0.0,0.0,0.0,0.0,0.0,0.0,0.0,0.04,0.0,0.0,0.48,0.0,0.0,0.0,0.0,0.0,0.0,0.0,0.0,0.0,0.0,0.0,0.0,0.0,0.0,0.0,0.0,0.0,0.06,0.0,0.0,0.0,0.0,9.42254,8.91,2.19831223628692,54.315000000000026,16.184251719152886,,,,,
Ni48Co33Cr9Mo4W6,10.1016/j.msea.2024.146832,FCC,,,682,,,T,0.0,0.0,0.0,0.0,0.0,0.0,0.0,0.0,0.33,0.09,0.0,0.0,0.0,0.0,0.0,0.0,0.0,0.0,0.0,0.0,0.0,0.0,0.0,0.04,0.0,0.0,0.48,0.0,0.0,0.0,0.0,0.0,0.0,0.0,0.0,0.0,0.0,0.0,0.0,0.0,0.0,0.0,0.0,0.0,0.06,0.0,0.0,0.0,0.0,9.42254,8.91,2.19831223628692,54.315000000000026,16.184251719152886,,,,,
Ni48Co33Cr9Mo4W6,10.1016/j.msea.2024.146832,FCC,,,420,,,T,0.0,0.0,0.0,0.0,0.0,0.0,0.0,0.0,0.33,0.09,0.0,0.0,0.0,0.0,0.0,0.0,0.0,0.0,0.0,0.0,0.0,0.0,0.0,0.04,0.0,0.0,0.48,0.0,0.0,0.0,0.0,0.0,0.0,0.0,0.0,0.0,0.0,0.0,0.0,0.0,0.0,0.0,0.0,0.0,0.06,0.0,0.0,0.0,0.0,9.42254,8.91,2.19831223628692,54.315000000000026,16.184251719152886,,,,,
Ni48Co33Cr9Mo4W6,10.1016/j.msea.2024.146832,FCC,,,359,,,T,0.0,0.0,0.0,0.0,0.0,0.0,0.0,0.0,0.33,0.09,0.0,0.0,0.0,0.0,0.0,0.0,0.0,0.0,0.0,0.0,0.0,0.0,0.0,0.04,0.0,0.0,0.48,0.0,0.0,0.0,0.0,0.0,0.0,0.0,0.0,0.0,0.0,0.0,0.0,0.0,0.0,0.0,0.0,0.0,0.06,0.0,0.0,0.0,0.0,9.42254,8.91,2.19831223628692,54.315000000000026,16.184251719152886,,,,,
Ni48Co33Cr9Mo4W6,10.1016/j.msea.2024.146832,FCC,,,252,,,T,0.0,0.0,0.0,0.0,0.0,0.0,0.0,0.0,0.33,0.09,0.0,0.0,0.0,0.0,0.0,0.0,0.0,0.0,0.0,0.0,0.0,0.0,0.0,0.04,0.0,0.0,0.48,0.0,0.0,0.0,0.0,0.0,0.0,0.0,0.0,0.0,0.0,0.0,0.0,0.0,0.0,0.0,0.0,0.0,0.06,0.0,0.0,0.0,0.0,9.42254,8.91,2.19831223628692,54.315000000000026,16.184251719152886,,,,,
(CoCrNi)90Al5Ti5,10.1016/j.jmrt.2024.07.106,FCC,,,665,,,T,0.0,0.0,0.38461538461538464,0.0,0.0,0.0,0.0,0.0,0.07692307692307693,0.07692307692307693,0.0,0.0,0.0,0.0,0.0,0.0,0.0,0.0,0.0,0.0,0.0,0.0,0.0,0.0,0.0,0.0,0.07692307692307693,0.0,0.0,0.0,0.0,0.0,0.0,0.0,0.0,0.0,0.0,0.0,0.0,0.0,0.0,0.38461538461538464,0.0,0.0,0.0,0.0,0.0,0.0,0.0,4.6913846153846155,4.615384615384616,2.4805194805194817,57.238461538461536,,,,,,
(CoCrNi)90Al5Ti5,10.1016/j.jmrt.2024.07.106,FCC,,,733,,,T,0.0,0.0,0.38461538461538464,0.0,0.0,0.0,0.0,0.0,0.07692307692307693,0.07692307692307693,0.0,0.0,0.0,0.0,0.0,0.0,0.0,0.0,0.0,0.0,0.0,0.0,0.0,0.0,0.0,0.0,0.07692307692307693,0.0,0.0,0.0,0.0,0.0,0.0,0.0,0.0,0.0,0.0,0.0,0.0,0.0,0.0,0.38461538461538464,0.0,0.0,0.0,0.0,0.0,0.0,0.0,4.6913846153846155,4.615384615384616,2.4805194805194817,57.238461538461536,,,,,,
(CoCrNi)90Al5Ti5,10.1016/j.jmrt.2024.07.106,FCC,,,530,,,T,0.0,0.0,0.38461538461538464,0.0,0.0,0.0,0.0,0.0,0.07692307692307693,0.07692307692307693,0.0,0.0,0.0,0.0,0.0,0.0,0.0,0.0,0.0,0.0,0.0,0.0,0.0,0.0,0.0,0.0,0.07692307692307693,0.0,0.0,0.0,0.0,0.0,0.0,0.0,0.0,0.0,0.0,0.0,0.0,0.0,0.0,0.38461538461538464,0.0,0.0,0.0,0.0,0.0,0.0,0.0,4.6913846153846155,4.615384615384616,2.4805194805194817,57.238461538461536,,,,,,
(CoCrNi)90Al5Ti5,10.1016/j.jmrt.2024.07.106,FCC,,,833,,,T,0.0,0.0,0.38461538461538464,0.0,0.0,0.0,0.0,0.0,0.07692307692307693,0.07692307692307693,0.0,0.0,0.0,0.0,0.0,0.0,0.0,0.0,0.0,0.0,0.0,0.0,0.0,0.0,0.0,0.0,0.07692307692307693,0.0,0.0,0.0,0.0,0.0,0.0,0.0,0.0,0.0,0.0,0.0,0.0,0.0,0.0,0.38461538461538464,0.0,0.0,0.0,0.0,0.0,0.0,0.0,4.6913846153846155,4.615384615384616,2.4805194805194817,57.238461538461536,,,,,,
Ni3CrV,10.1016/j.msea.2023.145827,FCC,,,487,,,T,0.0,0.0,0.0,0.0,0.0,0.0,0.0,0.0,0.0,0.2,0.0,0.0,0.0,0.0,0.0,0.0,0.0,0.0,0.0,0.0,0.0,0.0,0.0,0.0,0.0,0.0,0.6,0.0,0.0,0.0,0.0,0.0,0.0,0.0,0.0,0.0,0.0,0.0,0.0,0.0,0.0,0.0,0.2,0.0,0.0,0.0,0.0,0.0,0.0,7.9968,8.200000000000001,2.1919191919191916,68.02000000000001,6.603863379067923,,,,,
(Ni3CrV)97Al3,10.1016/j.msea.2023.145827,FCC,,,621,,,T,0.0,0.0,0.375,0.0,0.0,0.0,0.0,0.0,0.0,0.125,0.0,0.0,0.0,0.0,0.0,0.0,0.0,0.0,0.0,0.0,0.0,0.0,0.0,0.0,0.0,0.0,0.375,0.0,0.0,0.0,0.0,0.0,0.0,0.0,0.0,0.0,0.0,0.0,0.0,0.0,0.0,0.0,0.125,0.0,0.0,0.0,0.0,0.0,0.0,6.0104999999999995,6.25,2.4444444444444433,59.837500000000006,,,,,,
(Ni3CrV)94Al6,10.1016/j.msea.2023.145827,FCC,,,926,,,T,0.0,0.0,0.5454545454545454,0.0,0.0,0.0,0.0,0.0,0.0,0.09090909090909091,0.0,0.0,0.0,0.0,0.0,0.0,0.0,0.0,0.0,0.0,0.0,0.0,0.0,0.0,0.0,0.0,0.2727272727272727,0.0,0.0,0.0,0.0,0.0,0.0,0.0,0.0,0.0,0.0,0.0,0.0,0.0,0.0,0.0,0.09090909090909091,0.0,0.0,0.0,0.0,0.0,0.0,5.107636363636364,5.363636363636363,2.5767195767195763,56.118181818181824,,,,,,
(Ni3CrV)91Al9,10.1016/j.msea.2023.145827,FCC,,,1151,,,T,0.0,0.0,0.6428571428571429,0.0,0.0,0.0,0.0,0.0,0.0,0.07142857142857142,0.0,0.0,0.0,0.0,0.0,0.0,0.0,0.0,0.0,0.0,0.0,0.0,0.0,0.0,0.0,0.0,0.21428571428571427,0.0,0.0,0.0,0.0,0.0,0.0,0.0,0.0,0.0,0.0,0.0,0.0,0.0,0.0,0.0,0.07142857142857142,0.0,0.0,0.0,0.0,0.0,0.0,4.591714285714286,4.857142857142857,2.6581196581196567,53.99285714285714,,,,,,
CrFeMnNi,10.1016/j.intermet.2023.108100,FCC,,206.17,109.82,,,,0.0,0.0,0.0,0.0,0.0,0.0,0.0,0.0,0.0,0.25,0.0,0.0,0.0,0.25,0.0,0.0,0.0,0.0,0.0,0.0,0.0,0.0,0.25,0.0,0.0,0.0,0.25,0.0,0.0,0.0,0.0,0.0,0.0,0.0,0.0,0.0,0.0,0.0,0.0,0.0,0.0,0.0,0.0,0.0,0.0,0.0,0.0,0.0,0.0,7.8505,7.75,2.050456893126738,77.57500000000002,0.11217993223986428,,,,,
Cu0.07CrFeMnNi,10.1016/j.intermet.2023.108100,FCC,,206.21,109.28,,,,0.0,0.0,0.0,0.0,0.0,0.0,0.0,0.0,0.0,0.2457002457002457,0.017199017199017202,0.0,0.0,0.2457002457002457,0.0,0.0,0.0,0.0,0.0,0.0,0.0,0.0,0.2457002457002457,0.0,0.0,0.0,0.2457002457002457,0.0,0.0,0.0,0.0,0.0,0.0,0.0,0.0,0.0,0.0,0.0,0.0,0.0,0.0,0.0,0.0,0.0,0.0,0.0,0.0,0.0,0.0,7.869582309582309,7.805896805896806,2.0602211244413082,77.05601965601969,0.16784017032432028,,,,,
Cu0.14CrFeMnNi,10.1016/j.intermet.2023.108100,FCC,,207.74,108.62,,,,0.0,0.0,0.0,0.0,0.0,0.0,0.0,0.0,0.0,0.24154589371980678,0.03381642512077295,0.0,0.0,0.24154589371980678,0.0,0.0,0.0,0.0,0.0,0.0,0.0,0.0,0.24154589371980678,0.0,0.0,0.0,0.24154589371980678,0.0,0.0,0.0,0.0,0.0,0.0,0.0,0.0,0.0,0.0,0.0,0.0,0.0,0.0,0.0,0.0,0.0,0.0,0.0,0.0,0.0,0.0,7.8880193236714975,7.859903381642513,2.069731444934603,76.55458937198067,0.2267089061846432,,,,,
Al0.15CrFeMnNi,10.1016/j.intermet.2023.108100,FCC,,204.62,119.17,,,,0.0,0.0,0.03614457831325302,0.0,0.0,0.0,0.0,0.0,0.0,0.24096385542168677,0.0,0.0,0.0,0.24096385542168677,0.0,0.0,0.0,0.0,0.0,0.0,0.0,0.0,0.24096385542168677,0.0,0.0,0.0,0.24096385542168677,0.0,0.0,0.0,0.0,0.0,0.0,0.0,0.0,0.0,0.0,0.0,0.0,0.0,0.0,0.0,0.0,0.0,0.0,0.0,0.0,0.0,0.0,7.664337349397591,7.578313253012049,2.075256335848327,76.4409638554217,60.63048445786631,,,,,
Al0.15Cu0.07CrFeMnNi,10.1016/j.intermet.2023.108100,FCC,,205.3,118.86,,,,0.0,0.0,0.035545023696682464,0.0,0.0,0.0,0.0,0.0,0.0,0.23696682464454977,0.016587677725118485,0.0,0.0,0.23696682464454977,0.0,0.0,0.0,0.0,0.0,0.0,0.0,0.0,0.23696682464454977,0.0,0.0,0.0,0.23696682464454977,0.0,0.0,0.0,0.0,0.0,0.0,0.0,0.0,0.0,0.0,0.0,0.0,0.0,0.0,0.0,0.0,0.0,0.0,0.0,0.0,0.0,0.0,7.685829383886255,7.6350710900473935,2.0844505557465336,75.95924170616114,57.46059131773754,,,,,
Al0.15Cu0.14CrFeMnNi,10.1016/j.intermet.2023.108100,FCC,,205.42,119.72,,,,0.0,0.0,0.03496503496503496,0.0,0.0,0.0,0.0,0.0,0.0,0.2331002331002331,0.03263403263403264,0.0,0.0,0.2331002331002331,0.0,0.0,0.0,0.0,0.0,0.0,0.0,0.0,0.2331002331002331,0.0,0.0,0.0,0.2331002331002331,0.0,0.0,0.0,0.0,0.0,0.0,0.0,0.0,0.0,0.0,0.0,0.0,0.0,0.0,0.0,0.0,0.0,0.0,0.0,0.0,0.0,0.0,7.706620046620046,7.68997668997669,2.0934117735792137,75.49324009324009,54.467943350843285,,,,,
Al0.3CrFeMnNi,10.1016/j.intermet.2023.108100,FCC,,203.19,124.49,,,,0.0,0.0,0.06976744186046512,0.0,0.0,0.0,0.0,0.0,0.0,0.23255813953488372,0.0,0.0,0.0,0.23255813953488372,0.0,0.0,0.0,0.0,0.0,0.0,0.0,0.0,0.23255813953488372,0.0,0.0,0.0,0.23255813953488372,0.0,0.0,0.0,0.0,0.0,0.0,0.0,0.0,0.0,0.0,0.0,0.0,0.0,0.0,0.0,0.0,0.0,0.0,0.0,0.0,0.0,0.0,7.491162790697674,7.4186046511627906,2.0987933634992455,75.38604651162792,130.39028181524515,,,,,
Al0.3Cu0.07CrFeMnNi,10.1016/j.intermet.2023.108100,FCC,,202.93,124.19,,,,0.0,0.0,0.06864988558352404,0.0,0.0,0.0,0.0,0.0,0.0,0.2288329519450801,0.01601830663615561,0.0,0.0,0.2288329519450801,0.0,0.0,0.0,0.0,0.0,0.0,0.0,0.0,0.2288329519450801,0.0,0.0,0.0,0.2288329519450801,0.0,0.0,0.0,0.0,0.0,0.0,0.0,0.0,0.0,0.0,0.0,0.0,0.0,0.0,0.0,0.0,0.0,0.0,0.0,0.0,0.0,0.0,7.514691075514874,7.475972540045766,2.1074620196604106,74.93775743707094,123.77845132730691,,,,,
Al0.3Cu0.14CrFeMnNi,10.1016/j.intermet.2023.108100,FCC,,203.96,117.13,,,,0.0,0.0,0.06756756756756757,0.0,0.0,0.0,0.0,0.0,0.0,0.22522522522522526,0.031531531531531536,0.0,0.0,0.22522522522522526,0.0,0.0,0.0,0.0,0.0,0.0,0.0,0.0,0.22522522522522526,0.0,0.0,0.0,0.22522522522522526,0.0,0.0,0.0,0.0,0.0,0.0,0.0,0.0,0.0,0.0,0.0,0.0,0.0,0.0,0.0,0.0,0.0,0.0,0.0,0.0,0.0,0.0,7.537477477477479,7.531531531531532,2.115916446013534,74.50360360360361,117.53806713429232,,,,,
CoCrNi,10.1016/j.compositesb.2024.111522,FCC,,,406.8,,,T,0.0,0.0,0.0,0.0,0.0,0.0,0.0,0.0,0.3333333333333333,0.3333333333333333,0.0,0.0,0.0,0.0,0.0,0.0,0.0,0.0,0.0,0.0,0.0,0.0,0.0,0.0,0.0,0.0,0.3333333333333333,0.0,0.0,0.0,0.0,0.0,0.0,0.0,0.0,0.0,0.0,0.0,0.0,0.0,0.0,0.0,0.0,0.0,0.0,0.0,0.0,0.0,0.0,8.319333333333333,8.333333333333334,1.939393939393939,45.033333333333346,0.012435902602374172,,,,,
(CoCrNi)86Al7Ti7,10.1016/j.compositesb.2024.111522,FCC,,,827.5,,,T,0.0,0.0,0.4117647058823529,0.0,0.0,0.0,0.0,0.0,0.058823529411764705,0.058823529411764705,0.0,0.0,0.0,0.0,0.0,0.0,0.0,0.0,0.0,0.0,0.0,0.0,0.0,0.0,0.0,0.0,0.058823529411764705,0.0,0.0,0.0,0.0,0.0,0.0,0.0,0.0,0.0,0.0,0.0,0.0,0.0,0.0,0.4117647058823529,0.0,0.0,0.0,0.0,0.0,0.0,0.0,4.435294117647059,4.352941176470589,2.528619528619529,58.10000000000001,,,,,,
CoCrNi,10.1016/j.compositesb.2024.111522,FCC,,,329.2,,,T,0.0,0.0,0.0,0.0,0.0,0.0,0.0,0.0,0.3333333333333333,0.3333333333333333,0.0,0.0,0.0,0.0,0.0,0.0,0.0,0.0,0.0,0.0,0.0,0.0,0.0,0.0,0.0,0.0,0.3333333333333333,0.0,0.0,0.0,0.0,0.0,0.0,0.0,0.0,0.0,0.0,0.0,0.0,0.0,0.0,0.0,0.0,0.0,0.0,0.0,0.0,0.0,0.0,8.319333333333333,8.333333333333334,1.939393939393939,45.033333333333346,0.012435902602374172,,,,,
Al0.2Cr0.9FeNi2.2Ti0.2,10.1016/j.ijplas.2024.104109,FCC+L12,,,252,,,T,0.0,0.0,0.044444444444444446,0.0,0.0,0.0,0.0,0.0,0.0,0.2,0.0,0.0,0.0,0.2222222222222222,0.0,0.0,0.0,0.0,0.0,0.0,0.0,0.0,0.0,0.0,0.0,0.0,0.48888888888888893,0.0,0.0,0.0,0.0,0.0,0.0,0.0,0.0,0.0,0.0,0.0,0.0,0.0,0.0,0.044444444444444446,0.0,0.0,0.0,0.0,0.0,0.0,0.0,7.855066666666667,8.177777777777777,2.025157232704403,53.43777777777781,98.00741666807649,,,,,
FeCr2V,10.1016/j.matchar.2024.113803,BCC,,213.0,1107,,,,0.0,0.0,0.0,0.0,0.0,0.0,0.0,0.0,0.0,0.5,0.0,0.0,0.0,0.25,0.0,0.0,0.0,0.0,0.0,0.0,0.0,0.0,0.0,0.0,0.0,0.0,0.0,0.0,0.0,0.0,0.0,0.0,0.0,0.0,0.0,0.0,0.0,0.0,0.0,0.0,0.0,0.0,0.25,0.0,0.0,0.0,0.0,0.0,0.0,7.071,6.25,1.8429452303228144,58.30000000000001,38.560175915841235,,,,,
FeCr2V,10.1016/j.matchar.2024.113803,BCC,,,,264.0,,,0.0,0.0,0.0,0.0,0.0,0.0,0.0,0.0,0.0,0.5,0.0,0.0,0.0,0.25,0.0,0.0,0.0,0.0,0.0,0.0,0.0,0.0,0.0,0.0,0.0,0.0,0.0,0.0,0.0,0.0,0.0,0.0,0.0,0.0,0.0,0.0,0.0,0.0,0.0,0.0,0.0,0.0,0.25,0.0,0.0,0.0,0.0,0.0,0.0,7.071,6.25,1.8429452303228144,58.30000000000001,38.560175915841235,,,,,
FeCr2VW0.1,10.1016/j.matchar.2024.113803,BCC,,229.0,1189,,,,0.0,0.0,0.0,0.0,0.0,0.0,0.0,0.0,0.0,0.48780487804878053,0.0,0.0,0.0,0.24390243902439027,0.0,0.0,0.0,0.0,0.0,0.0,0.0,0.0,0.0,0.0,0.0,0.0,0.0,0.0,0.0,0.0,0.0,0.0,0.0,0.0,0.0,0.0,0.0,0.0,0.0,0.0,0.0,0.0,0.24390243902439027,0.0,0.02439024390243903,0.0,0.0,0.0,0.0,7.368048780487806,6.243902439024391,1.8452001416932344,58.39756097560977,85.65907588450735,,,,,
FeCr2VW0.1,10.1016/j.matchar.2024.113803,BCC,,,,367.0,,,0.0,0.0,0.0,0.0,0.0,0.0,0.0,0.0,0.0,0.48780487804878053,0.0,0.0,0.0,0.24390243902439027,0.0,0.0,0.0,0.0,0.0,0.0,0.0,0.0,0.0,0.0,0.0,0.0,0.0,0.0,0.0,0.0,0.0,0.0,0.0,0.0,0.0,0.0,0.0,0.0,0.0,0.0,0.0,0.0,0.24390243902439027,0.0,0.02439024390243903,0.0,0.0,0.0,0.0,7.368048780487806,6.243902439024391,1.8452001416932344,58.39756097560977,85.65907588450735,,,,,
FeCr2VW0.3,10.1016/j.matchar.2024.113803,BCC,,238.0,1452,,,,0.0,0.0,0.0,0.0,0.0,0.0,0.0,0.0,0.0,0.46511627906976744,0.0,0.0,0.0,0.23255813953488372,0.0,0.0,0.0,0.0,0.0,0.0,0.0,0.0,0.0,0.0,0.0,0.0,0.0,0.0,0.0,0.0,0.0,0.0,0.0,0.0,0.0,0.0,0.0,0.0,0.0,0.0,0.0,0.0,0.23255813953488372,0.0,0.06976744186046512,0.0,0.0,0.0,0.0,7.920697674418605,6.232558139534884,1.8494077834179359,58.57906976744187,197.51343379795006,,,,,
FeCr2VW0.3,10.1016/j.matchar.2024.113803,BCC,,,,627.0,,,0.0,0.0,0.0,0.0,0.0,0.0,0.0,0.0,0.0,0.46511627906976744,0.0,0.0,0.0,0.23255813953488372,0.0,0.0,0.0,0.0,0.0,0.0,0.0,0.0,0.0,0.0,0.0,0.0,0.0,0.0,0.0,0.0,0.0,0.0,0.0,0.0,0.0,0.0,0.0,0.0,0.0,0.0,0.0,0.0,0.23255813953488372,0.0,0.06976744186046512,0.0,0.0,0.0,0.0,7.920697674418605,6.232558139534884,1.8494077834179359,58.57906976744187,197.51343379795006,,,,,
FeCr2VW0.5,10.1016/j.matchar.2024.113803,BCC,,,,842.0,,,0.0,0.0,0.0,0.0,0.0,0.0,0.0,0.0,0.0,0.4444444444444444,0.0,0.0,0.0,0.2222222222222222,0.0,0.0,0.0,0.0,0.0,0.0,0.0,0.0,0.0,0.0,0.0,0.0,0.0,0.0,0.0,0.0,0.0,0.0,0.0,0.0,0.0,0.0,0.0,0.0,0.0,0.0,0.0,0.0,0.2222222222222222,0.0,0.1111111111111111,0.0,0.0,0.0,0.0,8.424222222222221,6.222222222222222,1.8532555879494648,58.74444444444446,316.38810953778136,,,,,
Nb0.29Ta0.18Zr0.24Hf0.2Mo0.09,10.1016/j.scriptamat.2024.116240,BCC,,,1217,714.0,304.0,C,0.0,0.0,0.0,0.0,0.0,0.0,0.0,0.0,0.0,0.0,0.0,0.0,0.0,0.0,0.0,0.0,0.19999999999999998,0.0,0.0,0.0,0.0,0.0,0.0,0.09,0.0,0.29,0.0,0.0,0.0,0.0,0.0,0.0,0.0,0.0,0.0,0.0,0.0,0.0,0.0,0.0,0.18,0.0,0.0,0.0,0.0,0.0,0.0,0.0,0.23999999999999996,10.641499999999999,4.6499999999999995,3.256042115338598,87.90299999999999,151.0938999639084,,,,,
Nb0.26Ta0.19Zr0.19Hf0.16Mo0.2,10.1016/j.scriptamat.2024.116240,BCC,,,1501,974.0,669.0,C,0.0,0.0,0.0,0.0,0.0,0.0,0.0,0.0,0.0,0.0,0.0,0.0,0.0,0.0,0.0,0.0,0.16,0.0,0.0,0.0,0.0,0.0,0.0,0.2,0.0,0.26,0.0,0.0,0.0,0.0,0.0,0.0,0.0,0.0,0.0,0.0,0.0,0.0,0.0,0.0,0.19,0.0,0.0,0.0,0.0,0.0,0.0,0.0,0.19,10.8237,4.8500000000000005,3.1007326007326013,86.487,347.7790473492797,,,,,
Nb0.31Ta0.17Zr0.15Hf0.14Mo0.23,10.1016/j.scriptamat.2024.116240,BCC+IM,,,1487,979.0,710.0,C,0.0,0.0,0.0,0.0,0.0,0.0,0.0,0.0,0.0,0.0,0.0,0.0,0.0,0.0,0.0,0.0,0.14,0.0,0.0,0.0,0.0,0.0,0.0,0.23,0.0,0.31,0.0,0.0,0.0,0.0,0.0,0.0,0.0,0.0,0.0,0.0,0.0,0.0,0.0,0.0,0.17,0.0,0.0,0.0,0.0,0.0,0.0,0.0,0.15,10.699800000000002,4.9399999999999995,3.13647929678464,88.98200000000001,379.7597884807515,,,,,
Nb0.27Ta0.21Zr0.13Hf0.13Mo0.26,10.1016/j.scriptamat.2024.116240,BCC+IM,,,1547,1061.0,940.0,C,0.0,0.0,0.0,0.0,0.0,0.0,0.0,0.0,0.0,0.0,0.0,0.0,0.0,0.0,0.0,0.0,0.13,0.0,0.0,0.0,0.0,0.0,0.0,0.26,0.0,0.27,0.0,0.0,0.0,0.0,0.0,0.0,0.0,0.0,0.0,0.0,0.0,0.0,0.0,0.0,0.21,0.0,0.0,0.0,0.0,0.0,0.0,0.0,0.13,11.069500000000001,5.0,3.0519070187316646,87.77799999999998,435.84303644185826,,,,,
NbTaZrHfMo,10.1016/j.scriptamat.2024.116240,BCC,,,1524,927.0,694.0,C,0.0,0.0,0.0,0.0,0.0,0.0,0.0,0.0,0.0,0.0,0.0,0.0,0.0,0.0,0.0,0.0,0.2,0.0,0.0,0.0,0.0,0.0,0.0,0.2,0.0,0.2,0.0,0.0,0.0,0.0,0.0,0.0,0.0,0.0,0.0,0.0,0.0,0.0,0.0,0.0,0.2,0.0,0.0,0.0,0.0,0.0,0.0,0.0,0.2,11.074000000000002,4.8,3.0450450450450464,83.14000000000001,350.3173118196149,,,,,
NbTaZrHfTi,10.1016/j.scriptamat.2024.116240,BCC,,,929,295.0,92.0,C,0.0,0.0,0.0,0.0,0.0,0.0,0.0,0.0,0.0,0.0,0.0,0.0,0.0,0.0,0.0,0.0,0.2,0.0,0.0,0.0,0.0,0.0,0.0,0.0,0.0,0.2,0.0,0.0,0.0,0.0,0.0,0.0,0.0,0.0,0.0,0.0,0.0,0.0,0.0,0.0,0.2,0.2,0.0,0.0,0.0,0.0,0.0,0.0,0.2,9.9192,4.3999999999999995,3.091324200913243,85.12,33.26293412751387,,,,,
NbTaMoWV,10.1016/j.scriptamat.2024.116240,BCC,,,1246,842.0,735.0,C,0.0,0.0,0.0,0.0,0.0,0.0,0.0,0.0,0.0,0.0,0.0,0.0,0.0,0.0,0.0,0.0,0.0,0.0,0.0,0.0,0.0,0.0,0.0,0.2,0.0,0.2,0.0,0.0,0.0,0.0,0.0,0.0,0.0,0.0,0.0,0.0,0.0,0.0,0.0,0.0,0.2,0.0,0.2,0.0,0.2,0.0,0.0,0.0,0.0,12.18,5.4,2.7916666666666674,95.15999999999998,518.418146785449,,,,,
Fe28.0Co29.5Ni27.5Al8.5Ti6.5,10.1016/j.msea.2024.146422,FCC,,,792,,,T,0.0,0.0,0.085,0.0,0.0,0.0,0.0,0.0,0.295,0.0,0.0,0.0,0.0,0.28,0.0,0.0,0.0,0.0,0.0,0.0,0.0,0.0,0.0,0.0,0.0,0.0,0.275,0.0,0.0,0.0,0.0,0.0,0.0,0.0,0.0,0.0,0.0,0.0,0.0,0.0,0.0,0.065,0.0,0.0,0.0,0.0,0.0,0.0,0.0,7.80231,8.16,2.321721891815349,55.663,31.250007760900097,,,,,
Fe28.0Co29.5Ni27.5Al8.5Ti6.5,10.1016/j.msea.2024.146422,FCC,,,765,,,T,0.0,0.0,0.085,0.0,0.0,0.0,0.0,0.0,0.295,0.0,0.0,0.0,0.0,0.28,0.0,0.0,0.0,0.0,0.0,0.0,0.0,0.0,0.0,0.0,0.0,0.0,0.275,0.0,0.0,0.0,0.0,0.0,0.0,0.0,0.0,0.0,0.0,0.0,0.0,0.0,0.0,0.065,0.0,0.0,0.0,0.0,0.0,0.0,0.0,7.80231,8.16,2.321721891815349,55.663,31.250007760900097,,,,,
Fe28.0Co29.5Ni27.5Al8.5Ti6.5,10.1016/j.msea.2024.146422,FCC,,,720,,,T,0.0,0.0,0.085,0.0,0.0,0.0,0.0,0.0,0.295,0.0,0.0,0.0,0.0,0.28,0.0,0.0,0.0,0.0,0.0,0.0,0.0,0.0,0.0,0.0,0.0,0.0,0.275,0.0,0.0,0.0,0.0,0.0,0.0,0.0,0.0,0.0,0.0,0.0,0.0,0.0,0.0,0.065,0.0,0.0,0.0,0.0,0.0,0.0,0.0,7.80231,8.16,2.321721891815349,55.663,31.250007760900097,,,,,
Fe28.0Co29.5Ni27.5Al8.5Ti6.5,10.1016/j.msea.2024.146422,FCC,,,708,,,T,0.0,0.0,0.085,0.0,0.0,0.0,0.0,0.0,0.295,0.0,0.0,0.0,0.0,0.28,0.0,0.0,0.0,0.0,0.0,0.0,0.0,0.0,0.0,0.0,0.0,0.0,0.275,0.0,0.0,0.0,0.0,0.0,0.0,0.0,0.0,0.0,0.0,0.0,0.0,0.0,0.0,0.065,0.0,0.0,0.0,0.0,0.0,0.0,0.0,7.80231,8.16,2.321721891815349,55.663,31.250007760900097,,,,,
(FeCoNi)86Al7Ti7,10.1016/j.mtcomm.2024.110285,FCC,,,957.4,,,T,0.0,0.0,0.4117647058823529,0.0,0.0,0.0,0.0,0.0,0.058823529411764705,0.0,0.0,0.0,0.0,0.058823529411764705,0.0,0.0,0.0,0.0,0.0,0.0,0.0,0.0,0.0,0.0,0.0,0.0,0.058823529411764705,0.0,0.0,0.0,0.0,0.0,0.0,0.0,0.0,0.0,0.0,0.0,0.0,0.0,0.0,0.4117647058823529,0.0,0.0,0.0,0.0,0.0,0.0,0.0,4.477882352941177,4.470588235294118,2.6088611976462452,59.905882352941184,,,,,,
(FeCoNi)86Al7Ti7,10.1016/j.mtcomm.2024.110285,FCC,,,809.6,,,T,0.0,0.0,0.4117647058823529,0.0,0.0,0.0,0.0,0.0,0.058823529411764705,0.0,0.0,0.0,0.0,0.058823529411764705,0.0,0.0,0.0,0.0,0.0,0.0,0.0,0.0,0.0,0.0,0.0,0.0,0.058823529411764705,0.0,0.0,0.0,0.0,0.0,0.0,0.0,0.0,0.0,0.0,0.0,0.0,0.0,0.0,0.4117647058823529,0.0,0.0,0.0,0.0,0.0,0.0,0.0,4.477882352941177,4.470588235294118,2.6088611976462452,59.905882352941184,,,,,,
Ti2ZrNbHfV0,10.1016/j.ijrmhm.2024.106681,BCC,7.7,,613.32,,,,0.0,0.0,0.0,0.0,0.0,0.0,0.0,0.0,0.0,0.0,0.0,0.0,0.0,0.0,0.0,0.0,0.2,0.0,0.0,0.0,0.0,0.0,0.0,0.0,0.0,0.2,0.0,0.0,0.0,0.0,0.0,0.0,0.0,0.0,0.0,0.0,0.0,0.0,0.0,0.0,0.0,0.4,0.0,0.0,0.0,0.0,0.0,0.0,0.2,7.482400000000001,4.2,3.000000000000001,81.28000000000002,0.03375427303929739,,,,,
Ti2ZrNbHfV0.2,10.1016/j.ijrmhm.2024.106681,BCC,7.66,,709.89,,,,0.0,0.0,0.0,0.0,0.0,0.0,0.0,0.0,0.0,0.0,0.0,0.0,0.0,0.0,0.0,0.0,0.19230769230769232,0.0,0.0,0.0,0.0,0.0,0.0,0.0,0.0,0.19230769230769232,0.0,0.0,0.0,0.0,0.0,0.0,0.0,0.0,0.0,0.0,0.0,0.0,0.0,0.0,0.0,0.38461538461538464,0.03846153846153847,0.0,0.0,0.0,0.0,0.0,0.19230769230769232,7.429615384615385,4.230769230769231,3.0171821305841924,83.04615384615386,2.6281407584270293,,,,,
Ti2ZrNbHfV0.4,10.1016/j.ijrmhm.2024.106681,BCC,7.63,,826.61,,,,0.0,0.0,0.0,0.0,0.0,0.0,0.0,0.0,0.0,0.0,0.0,0.0,0.0,0.0,0.0,0.0,0.18518518518518517,0.0,0.0,0.0,0.0,0.0,0.0,0.0,0.0,0.18518518518518517,0.0,0.0,0.0,0.0,0.0,0.0,0.0,0.0,0.0,0.0,0.0,0.0,0.0,0.0,0.0,0.37037037037037035,0.07407407407407407,0.0,0.0,0.0,0.0,0.0,0.18518518518518517,7.380740740740741,4.259259259259259,3.033250207813798,84.68148148148146,10.75522337173708,,,,,
Ti2ZrNbHfV0.6,10.1016/j.ijrmhm.2024.106681,BCC,7.59,,859.51,,,,0.0,0.0,0.0,0.0,0.0,0.0,0.0,0.0,0.0,0.0,0.0,0.0,0.0,0.0,0.0,0.0,0.17857142857142858,0.0,0.0,0.0,0.0,0.0,0.0,0.0,0.0,0.17857142857142858,0.0,0.0,0.0,0.0,0.0,0.0,0.0,0.0,0.0,0.0,0.0,0.0,0.0,0.0,0.0,0.35714285714285715,0.10714285714285715,0.0,0.0,0.0,0.0,0.0,0.17857142857142858,7.335357142857143,4.285714285714286,3.048309178743961,86.19999999999999,23.351400486084174,,,,,
Ti2ZrNbHfV0.8,10.1016/j.ijrmhm.2024.106681,BCC,7.54,,946.52,,,,0.0,0.0,0.0,0.0,0.0,0.0,0.0,0.0,0.0,0.0,0.0,0.0,0.0,0.0,0.0,0.0,0.1724137931034483,0.0,0.0,0.0,0.0,0.0,0.0,0.0,0.0,0.1724137931034483,0.0,0.0,0.0,0.0,0.0,0.0,0.0,0.0,0.0,0.0,0.0,0.0,0.0,0.0,0.0,0.3448275862068966,0.13793103448275862,0.0,0.0,0.0,0.0,0.0,0.1724137931034483,7.293103448275863,4.310344827586207,3.062451209992195,87.61379310344827,38.79202873226973,,,,,
Ti2ZrNbHfV,10.1016/j.ijrmhm.2024.106681,BCC,7.51,,1007.84,,,,0.0,0.0,0.0,0.0,0.0,0.0,0.0,0.0,0.0,0.0,0.0,0.0,0.0,0.0,0.0,0.0,0.16666666666666669,0.0,0.0,0.0,0.0,0.0,0.0,0.0,0.0,0.16666666666666669,0.0,0.0,0.0,0.0,0.0,0.0,0.0,0.0,0.0,0.0,0.0,0.0,0.0,0.0,0.0,0.33333333333333337,0.16666666666666669,0.0,0.0,0.0,0.0,0.0,0.16666666666666669,7.253666666666668,4.333333333333334,3.0757575757575784,88.93333333333335,55.78289674504715,,,,,
Fe60(CoCrNiMn)40,10.1016/j.matdes.2024.112720,FCC,,,417,,,T,0.0,0.0,0.0,0.0,0.0,0.0,0.0,0.0,0.015625,0.015625,0.0,0.0,0.0,0.9375,0.0,0.0,0.0,0.0,0.0,0.0,0.0,0.0,0.015625,0.0,0.0,0.0,0.015625,0.0,0.0,0.0,0.0,0.0,0.0,0.0,0.0,0.0,0.0,0.0,0.0,0.0,0.0,0.0,0.0,0.0,0.0,0.0,0.0,0.0,0.0,7.888562500000001,8.0,2.0636704119850187,57.029687499999994,0.00047374841128595713,,,,,
Fe60(CoCrNiMn)40,10.1016/j.matdes.2024.112720,FCC,,,472,,,T,0.0,0.0,0.0,0.0,0.0,0.0,0.0,0.0,0.015625,0.015625,0.0,0.0,0.0,0.9375,0.0,0.0,0.0,0.0,0.0,0.0,0.0,0.0,0.015625,0.0,0.0,0.0,0.015625,0.0,0.0,0.0,0.0,0.0,0.0,0.0,0.0,0.0,0.0,0.0,0.0,0.0,0.0,0.0,0.0,0.0,0.0,0.0,0.0,0.0,0.0,7.888562500000001,8.0,2.0636704119850187,57.029687499999994,0.00047374841128595713,,,,,
Fe60(CoCrNiMn)40,10.1016/j.matdes.2024.112720,FCC,,,476,,,T,0.0,0.0,0.0,0.0,0.0,0.0,0.0,0.0,0.015625,0.015625,0.0,0.0,0.0,0.9375,0.0,0.0,0.0,0.0,0.0,0.0,0.0,0.0,0.015625,0.0,0.0,0.0,0.015625,0.0,0.0,0.0,0.0,0.0,0.0,0.0,0.0,0.0,0.0,0.0,0.0,0.0,0.0,0.0,0.0,0.0,0.0,0.0,0.0,0.0,0.0,7.888562500000001,8.0,2.0636704119850187,57.029687499999994,0.00047374841128595713,,,,,
Fe60(CoCrNiMn)40,10.1016/j.matdes.2024.112720,FCC,,,482,,,T,0.0,0.0,0.0,0.0,0.0,0.0,0.0,0.0,0.015625,0.015625,0.0,0.0,0.0,0.9375,0.0,0.0,0.0,0.0,0.0,0.0,0.0,0.0,0.015625,0.0,0.0,0.0,0.015625,0.0,0.0,0.0,0.0,0.0,0.0,0.0,0.0,0.0,0.0,0.0,0.0,0.0,0.0,0.0,0.0,0.0,0.0,0.0,0.0,0.0,0.0,7.888562500000001,8.0,2.0636704119850187,57.029687499999994,0.00047374841128595713,,,,,
Fe60(CoCrNiMn)40,10.1016/j.matdes.2024.112720,FCC,,,480,,,T,0.0,0.0,0.0,0.0,0.0,0.0,0.0,0.0,0.015625,0.015625,0.0,0.0,0.0,0.9375,0.0,0.0,0.0,0.0,0.0,0.0,0.0,0.0,0.015625,0.0,0.0,0.0,0.015625,0.0,0.0,0.0,0.0,0.0,0.0,0.0,0.0,0.0,0.0,0.0,0.0,0.0,0.0,0.0,0.0,0.0,0.0,0.0,0.0,0.0,0.0,7.888562500000001,8.0,2.0636704119850187,57.029687499999994,0.00047374841128595713,,,,,
FeCoCrNiMn,10.1016/j.matdes.2024.112720,FCC,,,520,,,T,0.0,0.0,0.0,0.0,0.0,0.0,0.0,0.0,0.2,0.2,0.0,0.0,0.0,0.2,0.0,0.0,0.0,0.0,0.0,0.0,0.0,0.0,0.2,0.0,0.0,0.0,0.2,0.0,0.0,0.0,0.0,0.0,0.0,0.0,0.0,0.0,0.0,0.0,0.0,0.0,0.0,0.0,0.0,0.0,0.0,0.0,0.0,0.0,0.0,8.0604,8.0,2.1200523388943413,71.54,0.024970834506853574,,,,,
CoCrNi,10.1016/j.jmst.2023.10.050,FCC,,,373,,,T,0.0,0.0,0.0,0.0,0.0,0.0,0.0,0.0,0.3333333333333333,0.3333333333333333,0.0,0.0,0.0,0.0,0.0,0.0,0.0,0.0,0.0,0.0,0.0,0.0,0.0,0.0,0.0,0.0,0.3333333333333333,0.0,0.0,0.0,0.0,0.0,0.0,0.0,0.0,0.0,0.0,0.0,0.0,0.0,0.0,0.0,0.0,0.0,0.0,0.0,0.0,0.0,0.0,8.319333333333333,8.333333333333334,1.939393939393939,45.033333333333346,0.012435902602374172,,,,,
(CoCrNi)99Mo1,10.1016/j.jmst.2023.10.050,FCC,,,412,,,T,0.0,0.0,0.0,0.0,0.0,0.0,0.0,0.0,0.25,0.25,0.0,0.0,0.0,0.0,0.0,0.0,0.0,0.0,0.0,0.0,0.0,0.0,0.0,0.25,0.0,0.0,0.25,0.0,0.0,0.0,0.0,0.0,0.0,0.0,0.0,0.0,0.0,0.0,0.0,0.0,0.0,0.0,0.0,0.0,0.0,0.0,0.0,0.0,0.0,8.8095,7.75,2.0196078431372553,50.19999999999999,603.7734950769286,,,,,
(CoCrNi)97Mo3,10.1016/j.jmst.2023.10.050,FCC,,,475,,,T,0.0,0.0,0.0,0.0,0.0,0.0,0.0,0.0,0.16666666666666666,0.16666666666666666,0.0,0.0,0.0,0.0,0.0,0.0,0.0,0.0,0.0,0.0,0.0,0.0,0.0,0.5,0.0,0.0,0.16666666666666666,0.0,0.0,0.0,0.0,0.0,0.0,0.0,0.0,0.0,0.0,0.0,0.0,0.0,0.0,0.0,0.0,0.0,0.0,0.0,0.0,0.0,0.0,9.299666666666667,7.166666666666666,2.105691056910569,55.366666666666674,1245.5280600137248,,,,,
(CoCrNi)95Mo5,10.1016/j.jmst.2023.10.050,FCC,,,528,,,T,0.0,0.0,0.0,0.0,0.0,0.0,0.0,0.0,0.125,0.125,0.0,0.0,0.0,0.0,0.0,0.0,0.0,0.0,0.0,0.0,0.0,0.0,0.0,0.625,0.0,0.0,0.125,0.0,0.0,0.0,0.0,0.0,0.0,0.0,0.0,0.0,0.0,0.0,0.0,0.0,0.0,0.0,0.0,0.0,0.0,0.0,0.0,0.0,0.0,9.54475,6.875,2.151138716356108,57.94999999999999,1321.586977083082,,,,,
(CoCrNi)97Mo7,10.1016/j.jmst.2023.10.050,FCC,,,652,,,T,0.0,0.0,0.0,0.0,0.0,0.0,0.0,0.0,0.1,0.1,0.0,0.0,0.0,0.0,0.0,0.0,0.0,0.0,0.0,0.0,0.0,0.0,0.0,0.7,0.0,0.0,0.1,0.0,0.0,0.0,0.0,0.0,0.0,0.0,0.0,0.0,0.0,0.0,0.0,0.0,0.0,0.0,0.0,0.0,0.0,0.0,0.0,0.0,0.0,9.691799999999999,6.699999999999999,2.179229480737019,59.500000000000014,1261.1323751242053,,,,,
CoCrNi,10.1016/j.jmst.2023.10.050,FCC,,,320,,,T,0.0,0.0,0.0,0.0,0.0,0.0,0.0,0.0,0.3333333333333333,0.3333333333333333,0.0,0.0,0.0,0.0,0.0,0.0,0.0,0.0,0.0,0.0,0.0,0.0,0.0,0.0,0.0,0.0,0.3333333333333333,0.0,0.0,0.0,0.0,0.0,0.0,0.0,0.0,0.0,0.0,0.0,0.0,0.0,0.0,0.0,0.0,0.0,0.0,0.0,0.0,0.0,0.0,8.319333333333333,8.333333333333334,1.939393939393939,45.033333333333346,0.012435902602374172,,,,,
(CoCrNi)97Mo3,10.1016/j.jmst.2023.10.050,FCC,,,435,,,T,0.0,0.0,0.0,0.0,0.0,0.0,0.0,0.0,0.16666666666666666,0.16666666666666666,0.0,0.0,0.0,0.0,0.0,0.0,0.0,0.0,0.0,0.0,0.0,0.0,0.0,0.5,0.0,0.0,0.16666666666666666,0.0,0.0,0.0,0.0,0.0,0.0,0.0,0.0,0.0,0.0,0.0,0.0,0.0,0.0,0.0,0.0,0.0,0.0,0.0,0.0,0.0,0.0,9.299666666666667,7.166666666666666,2.105691056910569,55.366666666666674,1245.5280600137248,,,,,
(CoNi)92Mo8,10.1016/j.jmst.2023.10.050,FCC,,,296,,,T,0.0,0.0,0.0,0.0,0.0,0.0,0.0,0.0,0.1,0.0,0.0,0.0,0.0,0.0,0.0,0.0,0.0,0.0,0.0,0.0,0.0,0.0,0.0,0.8,0.0,0.0,0.1,0.0,0.0,0.0,0.0,0.0,0.0,0.0,0.0,0.0,0.0,0.0,0.0,0.0,0.0,0.0,0.0,0.0,0.0,0.0,0.0,0.0,0.0,10.004800000000001,6.7,2.312169312169313,63.56,1114.8989581918174,,,,,
(CoNi)85Mo15,10.1016/j.jmst.2023.10.050,FCC,,,445,,,T,0.0,0.0,0.0,0.0,0.0,0.0,0.0,0.0,0.058823529411764705,0.0,0.0,0.0,0.0,0.0,0.0,0.0,0.0,0.0,0.0,0.0,0.0,0.0,0.0,0.8823529411764706,0.0,0.0,0.058823529411764705,0.0,0.0,0.0,0.0,0.0,0.0,0.0,0.0,0.0,0.0,0.0,0.0,0.0,0.0,0.0,0.0,0.0,0.0,0.0,0.0,0.0,0.0,10.118117647058822,6.411764705882352,2.306418219461698,64.4411764705882,764.1582922353145,,,,,
(CoNi)82Mo18,10.1016/j.jmst.2023.10.050,FCC,,,545,,,T,0.0,0.0,0.0,0.0,0.0,0.0,0.0,0.0,0.05,0.0,0.0,0.0,0.0,0.0,0.0,0.0,0.0,0.0,0.0,0.0,0.0,0.0,0.0,0.9,0.0,0.0,0.05,0.0,0.0,0.0,0.0,0.0,0.0,0.0,0.0,0.0,0.0,0.0,0.0,0.0,0.0,0.0,0.0,0.0,0.0,0.0,0.0,0.0,0.0,10.142399999999999,6.3500000000000005,2.3051890941073,64.63,667.8089669331717,,,,,
CoCrFeNi,10.1016/j.compositesb.2024.111237,FCC,,,478,,,T,0.0,0.0,0.0,0.0,0.0,0.0,0.0,0.0,0.25,0.25,0.0,0.0,0.0,0.25,0.0,0.0,0.0,0.0,0.0,0.0,0.0,0.0,0.0,0.0,0.0,0.0,0.25,0.0,0.0,0.0,0.0,0.0,0.0,0.0,0.0,0.0,0.0,0.0,0.0,0.0,0.0,0.0,0.0,0.0,0.0,0.0,0.0,0.0,0.0,8.208,8.25,1.9681626390487152,47.72500000000002,0.048382931470433814,,,,,
CoCrFeNi,10.1016/j.compositesb.2024.111237,FCC,,,459,,,T,0.0,0.0,0.0,0.0,0.0,0.0,0.0,0.0,0.25,0.25,0.0,0.0,0.0,0.25,0.0,0.0,0.0,0.0,0.0,0.0,0.0,0.0,0.0,0.0,0.0,0.0,0.25,0.0,0.0,0.0,0.0,0.0,0.0,0.0,0.0,0.0,0.0,0.0,0.0,0.0,0.0,0.0,0.0,0.0,0.0,0.0,0.0,0.0,0.0,8.208,8.25,1.9681626390487152,47.72500000000002,0.048382931470433814,,,,,
CoCrFeNi,10.1016/j.compositesb.2024.111237,FCC+TiCxNy,,,730,,,T,0.0,0.0,0.0,0.0,0.0,0.0,0.0,0.0,0.25,0.25,0.0,0.0,0.0,0.25,0.0,0.0,0.0,0.0,0.0,0.0,0.0,0.0,0.0,0.0,0.0,0.0,0.25,0.0,0.0,0.0,0.0,0.0,0.0,0.0,0.0,0.0,0.0,0.0,0.0,0.0,0.0,0.0,0.0,0.0,0.0,0.0,0.0,0.0,0.0,8.208,8.25,1.9681626390487152,47.72500000000002,0.048382931470433814,,,,,
FeCrAlTi0.25,10.1016/j.jallcom.2024.175924,BCC+B2,,,230.3,,,T,0.0,0.0,0.3076923076923077,0.0,0.0,0.0,0.0,0.0,0.0,0.3076923076923077,0.0,0.0,0.0,0.3076923076923077,0.0,0.0,0.0,0.0,0.0,0.0,0.0,0.0,0.0,0.0,0.0,0.0,0.0,0.0,0.0,0.0,0.0,0.0,0.0,0.0,0.0,0.0,0.0,0.0,0.0,0.0,0.0,0.07692307692307693,0.0,0.0,0.0,0.0,0.0,0.0,0.0,5.800153846153847,5.538461538461538,2.008165225744476,44.92307692307693,417.99934580655,,,,,
FeCrAlTi0.5,10.1016/j.jallcom.2024.175924,BCC+B2,,,370.5,,,T,0.0,0.0,0.28571428571428575,0.0,0.0,0.0,0.0,0.0,0.0,0.28571428571428575,0.0,0.0,0.0,0.28571428571428575,0.0,0.0,0.0,0.0,0.0,0.0,0.0,0.0,0.0,0.0,0.0,0.0,0.0,0.0,0.0,0.0,0.0,0.0,0.0,0.0,0.0,0.0,0.0,0.0,0.0,0.0,0.0,0.14285714285714288,0.0,0.0,0.0,0.0,0.0,0.0,0.0,5.707714285714287,5.428571428571429,2.0347316193053677,47.11428571428572,382.9416706670502,,,,,
FeCrAlTi0.75,10.1016/j.jallcom.2024.175924,BCC+B2,,,477.9,,,T,0.0,0.0,0.26666666666666666,0.0,0.0,0.0,0.0,0.0,0.0,0.26666666666666666,0.0,0.0,0.0,0.26666666666666666,0.0,0.0,0.0,0.0,0.0,0.0,0.0,0.0,0.0,0.0,0.0,0.0,0.0,0.0,0.0,0.0,0.0,0.0,0.0,0.0,0.0,0.0,0.0,0.0,0.0,0.0,0.0,0.2,0.0,0.0,0.0,0.0,0.0,0.0,0.0,5.6276,5.333333333333333,2.058248299319728,49.013333333333335,345.3214573399912,,,,,
FeCrAlTi,10.1016/j.jallcom.2024.175924,BCC+B2,,,548.3,,,T,0.0,0.0,0.25,0.0,0.0,0.0,0.0,0.0,0.0,0.25,0.0,0.0,0.0,0.25,0.0,0.0,0.0,0.0,0.0,0.0,0.0,0.0,0.0,0.0,0.0,0.0,0.0,0.0,0.0,0.0,0.0,0.0,0.0,0.0,0.0,0.0,0.0,0.0,0.0,0.0,0.0,0.25,0.0,0.0,0.0,0.0,0.0,0.0,0.0,5.5575,5.25,2.079211901889827,50.67500000000001,308.3719231535175,,,,,
AlCoCrFeNi2.1,10.1016/j.jallcom.2023.173141,FCC+B2,,,766.65,,,,0.0,0.0,0.16393442622950818,0.0,0.0,0.0,0.0,0.0,0.16393442622950818,0.16393442622950818,0.0,0.0,0.0,0.16393442622950818,0.0,0.0,0.0,0.0,0.0,0.0,0.0,0.0,0.0,0.0,0.0,0.0,0.3442622950819672,0.0,0.0,0.0,0.0,0.0,0.0,0.0,0.0,0.0,0.0,0.0,0.0,0.0,0.0,0.0,0.0,0.0,0.0,0.0,0.0,0.0,0.0,7.431278688524589,7.7049180327868845,2.150380021715526,50.15737704918031,87.70069216662779,,,,,
AlCoCrFeNi2.1,10.1016/j.jallcom.2023.173141,FCC+B2,,,779.41,,,,0.0,0.0,0.16393442622950818,0.0,0.0,0.0,0.0,0.0,0.16393442622950818,0.16393442622950818,0.0,0.0,0.0,0.16393442622950818,0.0,0.0,0.0,0.0,0.0,0.0,0.0,0.0,0.0,0.0,0.0,0.0,0.3442622950819672,0.0,0.0,0.0,0.0,0.0,0.0,0.0,0.0,0.0,0.0,0.0,0.0,0.0,0.0,0.0,0.0,0.0,0.0,0.0,0.0,0.0,0.0,7.431278688524589,7.7049180327868845,2.150380021715526,50.15737704918031,87.70069216662779,,,,,
AlCoCrFeNi2.1,10.1016/j.jallcom.2023.173141,FCC+B2,,,749.97,,,,0.0,0.0,0.16393442622950818,0.0,0.0,0.0,0.0,0.0,0.16393442622950818,0.16393442622950818,0.0,0.0,0.0,0.16393442622950818,0.0,0.0,0.0,0.0,0.0,0.0,0.0,0.0,0.0,0.0,0.0,0.0,0.3442622950819672,0.0,0.0,0.0,0.0,0.0,0.0,0.0,0.0,0.0,0.0,0.0,0.0,0.0,0.0,0.0,0.0,0.0,0.0,0.0,0.0,0.0,0.0,7.431278688524589,7.7049180327868845,2.150380021715526,50.15737704918031,87.70069216662779,,,,,
AlCoCrFeNi2.1,10.1016/j.jallcom.2023.173141,FCC+B2,,,770.94,,,,0.0,0.0,0.16393442622950818,0.0,0.0,0.0,0.0,0.0,0.16393442622950818,0.16393442622950818,0.0,0.0,0.0,0.16393442622950818,0.0,0.0,0.0,0.0,0.0,0.0,0.0,0.0,0.0,0.0,0.0,0.0,0.3442622950819672,0.0,0.0,0.0,0.0,0.0,0.0,0.0,0.0,0.0,0.0,0.0,0.0,0.0,0.0,0.0,0.0,0.0,0.0,0.0,0.0,0.0,0.0,7.431278688524589,7.7049180327868845,2.150380021715526,50.15737704918031,87.70069216662779,,,,,
AlCoCrFeNi2.1,10.1016/j.jallcom.2023.173141,FCC+B2,,,715.87,,,,0.0,0.0,0.16393442622950818,0.0,0.0,0.0,0.0,0.0,0.16393442622950818,0.16393442622950818,0.0,0.0,0.0,0.16393442622950818,0.0,0.0,0.0,0.0,0.0,0.0,0.0,0.0,0.0,0.0,0.0,0.0,0.3442622950819672,0.0,0.0,0.0,0.0,0.0,0.0,0.0,0.0,0.0,0.0,0.0,0.0,0.0,0.0,0.0,0.0,0.0,0.0,0.0,0.0,0.0,0.0,7.431278688524589,7.7049180327868845,2.150380021715526,50.15737704918031,87.70069216662779,,,,,
AlCoCrFeNi2.1,10.1016/j.jmrt.2024.09.064,FCC+B2,,,703,,,T,0.0,0.0,0.16393442622950818,0.0,0.0,0.0,0.0,0.0,0.16393442622950818,0.16393442622950818,0.0,0.0,0.0,0.16393442622950818,0.0,0.0,0.0,0.0,0.0,0.0,0.0,0.0,0.0,0.0,0.0,0.0,0.3442622950819672,0.0,0.0,0.0,0.0,0.0,0.0,0.0,0.0,0.0,0.0,0.0,0.0,0.0,0.0,0.0,0.0,0.0,0.0,0.0,0.0,0.0,0.0,7.431278688524589,7.7049180327868845,2.150380021715526,50.15737704918031,87.70069216662779,,,,,
AlCoCrFeNi2.1,10.1016/j.jmrt.2024.09.064,FCC+B2,,,1199,,,T,0.0,0.0,0.16393442622950818,0.0,0.0,0.0,0.0,0.0,0.16393442622950818,0.16393442622950818,0.0,0.0,0.0,0.16393442622950818,0.0,0.0,0.0,0.0,0.0,0.0,0.0,0.0,0.0,0.0,0.0,0.0,0.3442622950819672,0.0,0.0,0.0,0.0,0.0,0.0,0.0,0.0,0.0,0.0,0.0,0.0,0.0,0.0,0.0,0.0,0.0,0.0,0.0,0.0,0.0,0.0,7.431278688524589,7.7049180327868845,2.150380021715526,50.15737704918031,87.70069216662779,,,,,
Cr12Ni12Mn20Fe44,10.1016/j.jallcom.2021.163331,FCC,,,223,,,T,0.0,0.0,0.0,0.0,0.0,0.0,0.0,0.0,0.0,0.13636363636363635,0.0,0.0,0.0,0.5,0.0,0.0,0.0,0.0,0.0,0.0,0.0,0.0,0.22727272727272727,0.0,0.0,0.0,0.13636363636363635,0.0,0.0,0.0,0.0,0.0,0.0,0.0,0.0,0.0,0.0,0.0,0.0,0.0,0.0,0.0,0.0,0.0,0.0,0.0,0.0,0.0,0.0,7.824454545454545,7.7727272727272725,2.1171010618549047,77.76818181818182,0.1122284087226237,,,,,
Cr12Ni12Mn16Fe48,10.1016/j.jallcom.2021.163331,FCC,,,230,,,T,0.0,0.0,0.0,0.0,0.0,0.0,0.0,0.0,0.0,0.13636363636363635,0.0,0.0,0.0,0.5454545454545454,0.0,0.0,0.0,0.0,0.0,0.0,0.0,0.0,0.18181818181818182,0.0,0.0,0.0,0.13636363636363635,0.0,0.0,0.0,0.0,0.0,0.0,0.0,0.0,0.0,0.0,0.0,0.0,0.0,0.0,0.0,0.0,0.0,0.0,0.0,0.0,0.0,0.0,7.842818181818181,7.8181818181818175,2.085312225153914,72.72272727272727,0.1108863873836109,,,,,
Cr12Ni12Mn12Fe52,10.1016/j.jallcom.2021.163331,FCC,,,242,,,T,0.0,0.0,0.0,0.0,0.0,0.0,0.0,0.0,0.0,0.13636363636363635,0.0,0.0,0.0,0.5909090909090909,0.0,0.0,0.0,0.0,0.0,0.0,0.0,0.0,0.13636363636363635,0.0,0.0,0.0,0.13636363636363635,0.0,0.0,0.0,0.0,0.0,0.0,0.0,0.0,0.0,0.0,0.0,0.0,0.0,0.0,0.0,0.0,0.0,0.0,0.0,0.0,0.0,0.0,7.861181818181818,7.863636363636363,2.0543376021995514,67.67727272727272,0.10071389255063755,,,,,
CoCrNi,10.1016/j.matdes.2022.110774,FCC,,,230,,,T,0.0,0.0,0.0,0.0,0.0,0.0,0.0,0.0,0.3333333333333333,0.3333333333333333,0.0,0.0,0.0,0.0,0.0,0.0,0.0,0.0,0.0,0.0,0.0,0.0,0.0,0.0,0.0,0.0,0.3333333333333333,0.0,0.0,0.0,0.0,0.0,0.0,0.0,0.0,0.0,0.0,0.0,0.0,0.0,0.0,0.0,0.0,0.0,0.0,0.0,0.0,0.0,0.0,8.319333333333333,8.333333333333334,1.939393939393939,45.033333333333346,0.012435902602374172,,,,,
CoCrNi,10.1016/j.matdes.2022.110774,FCC,,,242,,,T,0.0,0.0,0.0,0.0,0.0,0.0,0.0,0.0,0.3333333333333333,0.3333333333333333,0.0,0.0,0.0,0.0,0.0,0.0,0.0,0.0,0.0,0.0,0.0,0.0,0.0,0.0,0.0,0.0,0.3333333333333333,0.0,0.0,0.0,0.0,0.0,0.0,0.0,0.0,0.0,0.0,0.0,0.0,0.0,0.0,0.0,0.0,0.0,0.0,0.0,0.0,0.0,0.0,8.319333333333333,8.333333333333334,1.939393939393939,45.033333333333346,0.012435902602374172,,,,,
CoCrNi,10.1016/j.matdes.2022.110774,FCC,,,360,,,T,0.0,0.0,0.0,0.0,0.0,0.0,0.0,0.0,0.3333333333333333,0.3333333333333333,0.0,0.0,0.0,0.0,0.0,0.0,0.0,0.0,0.0,0.0,0.0,0.0,0.0,0.0,0.0,0.0,0.3333333333333333,0.0,0.0,0.0,0.0,0.0,0.0,0.0,0.0,0.0,0.0,0.0,0.0,0.0,0.0,0.0,0.0,0.0,0.0,0.0,0.0,0.0,0.0,8.319333333333333,8.333333333333334,1.939393939393939,45.033333333333346,0.012435902602374172,,,,,
CoCrNi,10.1016/j.matdes.2022.110774,FCC,,,380,,,T,0.0,0.0,0.0,0.0,0.0,0.0,0.0,0.0,0.3333333333333333,0.3333333333333333,0.0,0.0,0.0,0.0,0.0,0.0,0.0,0.0,0.0,0.0,0.0,0.0,0.0,0.0,0.0,0.0,0.3333333333333333,0.0,0.0,0.0,0.0,0.0,0.0,0.0,0.0,0.0,0.0,0.0,0.0,0.0,0.0,0.0,0.0,0.0,0.0,0.0,0.0,0.0,0.0,8.319333333333333,8.333333333333334,1.939393939393939,45.033333333333346,0.012435902602374172,,,,,
CoCrNi,10.1016/j.matdes.2022.110774,FCC,,,430,,,T,0.0,0.0,0.0,0.0,0.0,0.0,0.0,0.0,0.3333333333333333,0.3333333333333333,0.0,0.0,0.0,0.0,0.0,0.0,0.0,0.0,0.0,0.0,0.0,0.0,0.0,0.0,0.0,0.0,0.3333333333333333,0.0,0.0,0.0,0.0,0.0,0.0,0.0,0.0,0.0,0.0,0.0,0.0,0.0,0.0,0.0,0.0,0.0,0.0,0.0,0.0,0.0,0.0,8.319333333333333,8.333333333333334,1.939393939393939,45.033333333333346,0.012435902602374172,,,,,
CoCrNi,10.1016/j.matdes.2022.110774,FCC,,,440,,,T,0.0,0.0,0.0,0.0,0.0,0.0,0.0,0.0,0.3333333333333333,0.3333333333333333,0.0,0.0,0.0,0.0,0.0,0.0,0.0,0.0,0.0,0.0,0.0,0.0,0.0,0.0,0.0,0.0,0.3333333333333333,0.0,0.0,0.0,0.0,0.0,0.0,0.0,0.0,0.0,0.0,0.0,0.0,0.0,0.0,0.0,0.0,0.0,0.0,0.0,0.0,0.0,0.0,8.319333333333333,8.333333333333334,1.939393939393939,45.033333333333346,0.012435902602374172,,,,,
CoCrNi,10.1016/j.matdes.2022.110774,FCC,,,500,,,T,0.0,0.0,0.0,0.0,0.0,0.0,0.0,0.0,0.3333333333333333,0.3333333333333333,0.0,0.0,0.0,0.0,0.0,0.0,0.0,0.0,0.0,0.0,0.0,0.0,0.0,0.0,0.0,0.0,0.3333333333333333,0.0,0.0,0.0,0.0,0.0,0.0,0.0,0.0,0.0,0.0,0.0,0.0,0.0,0.0,0.0,0.0,0.0,0.0,0.0,0.0,0.0,0.0,8.319333333333333,8.333333333333334,1.939393939393939,45.033333333333346,0.012435902602374172,,,,,
CoCrNi,10.1016/j.matdes.2022.110774,FCC,,,1100,,,T,0.0,0.0,0.0,0.0,0.0,0.0,0.0,0.0,0.3333333333333333,0.3333333333333333,0.0,0.0,0.0,0.0,0.0,0.0,0.0,0.0,0.0,0.0,0.0,0.0,0.0,0.0,0.0,0.0,0.3333333333333333,0.0,0.0,0.0,0.0,0.0,0.0,0.0,0.0,0.0,0.0,0.0,0.0,0.0,0.0,0.0,0.0,0.0,0.0,0.0,0.0,0.0,0.0,8.319333333333333,8.333333333333334,1.939393939393939,45.033333333333346,0.012435902602374172,,,,,
