Repository: BrentVela/redesign_2_2_26

# ULTIMATE Alloy Redesign

This repo captures reproducible analysis artifacts for Dr. Karaman's ULTIMATE alloy redesign work.

## Status
- Inputs currently present: `1_find_stoich_props_parallel_for_Class.py`, `TC_Equilibrium_Module.py`, `make_trajectory.py`.
- Missing runtime dependencies: `strength_model` module and `SPACE_v0.par` data file.

## Quick Start
1. Add required inputs:
   - `SPACE_v0.par` (composition space dataset)
   - `strength_model.py` (Curtin model implementation)
2. Run properties extraction:
   - `python 1_find_stoich_props_parallel_for_Class.py`
3. Outputs are written to `CalcFiles/` and CSV files are produced.

File: featurize_database_for_cafer/codhem_featurized.csv (part 25 of 26)
Composition,doi,Phase,Density (g/cm3),Hardness (GPa),YS (MPa) at 23 C,YS (MPa) at 1000 C,YS (MPa) at 1200 C,Test Type,A,Ag,Al,Au,B,Be,C,Ca,Co,Cr,Cu,D,E,Fe,Ga,Gd,Hf,I,Ir,Li,M,Mg,Mn,Mo,N,Nb,Ni,O,P,Pb,Pd,Pt,Q,Re,Rh,S,Si,Sn,Sr,T,Ta,Ti,V,Vi,W,Y,Yb,Zn,Zr,Density_g_cc_ROM,VEC,Pugh_Ratio,Cauchy_Pressure,YS_1300C_MPa,Solidus_K_TC,Liquidus_K_TC,Solidus_C_TC,Liquidus_C_TC,THCD_25C_W_mK
AlCoCrFeNi2.1,10.1016/j.jmst.2021.11.049,FCC+BCC,,,492.3,,,T,0.0,0.0,0.16393442622950818,0.0,0.0,0.0,0.0,0.0,0.16393442622950818,0.16393442622950818,0.0,0.0,0.0,0.16393442622950818,0.0,0.0,0.0,0.0,0.0,0.0,0.0,0.0,0.0,0.0,0.0,0.0,0.3442622950819672,0.0,0.0,0.0,0.0,0.0,0.0,0.0,0.0,0.0,0.0,0.0,0.0,0.0,0.0,0.0,0.0,0.0,0.0,0.0,0.0,0.0,0.0,7.431278688524589,7.7049180327868845,2.150380021715526,50.15737704918031,87.70069216662779,,,,,
AlCoCrFeNi2.1,10.1016/j.jmst.2021.11.049,FCC+BCC,,,982.1,,,T,0.0,0.0,0.16393442622950818,0.0,0.0,0.0,0.0,0.0,0.16393442622950818,0.16393442622950818,0.0,0.0,0.0,0.16393442622950818,0.0,0.0,0.0,0.0,0.0,0.0,0.0,0.0,0.0,0.0,0.0,0.0,0.3442622950819672,0.0,0.0,0.0,0.0,0.0,0.0,0.0,0.0,0.0,0.0,0.0,0.0,0.0,0.0,0.0,0.0,0.0,0.0,0.0,0.0,0.0,0.0,7.431278688524589,7.7049180327868845,2.150380021715526,50.15737704918031,87.70069216662779,,,,,
Al0.5Ti2Nb1Zr1W0,10.1016/j.matdes.2022.111034,BCC+B2,5.6,,790,,,,0.0,0.0,0.11111111111111112,0.0,0.0,0.0,0.0,0.0,0.0,0.0,0.0,0.0,0.0,0.0,0.0,0.0,0.0,0.0,0.0,0.0,0.0,0.0,0.0,0.0,0.0,0.22222222222222224,0.0,0.0,0.0,0.0,0.0,0.0,0.0,0.0,0.0,0.0,0.0,0.0,0.0,0.0,0.0,0.4444444444444445,0.0,0.0,0.0,0.0,0.0,0.0,0.22222222222222224,5.656,4.111111111111112,2.9040767386091138,80.93333333333335,1.1088701562273544,,,,,
Al0.5Ti2Nb1Zr1W0.3,10.1016/j.matdes.2022.111034,BCC+B2,5.9,,960,,,,0.0,0.0,0.10416666666666667,0.0,0.0,0.0,0.0,0.0,0.0,0.0,0.0,0.0,0.0,0.0,0.0,0.0,0.0,0.0,0.0,0.0,0.0,0.0,0.0,0.0,0.0,0.20833333333333334,0.0,0.0,0.0,0.0,0.0,0.0,0.0,0.0,0.0,0.0,0.0,0.0,0.0,0.0,0.0,0.4166666666666667,0.0,0.0,0.0625,0.0,0.0,0.0,0.20833333333333334,6.505625,4.229166666666667,2.820411738939993,79.76875000000001,32.01663601280637,,,,,
Al0.5Ti2Nb1Zr1W0.5,10.1016/j.matdes.2022.111034,BCC+B2,6.2,,1160,72.0,,,0.0,0.0,0.1,0.0,0.0,0.0,0.0,0.0,0.0,0.0,0.0,0.0,0.0,0.0,0.0,0.0,0.0,0.0,0.0,0.0,0.0,0.0,0.0,0.0,0.0,0.2,0.0,0.0,0.0,0.0,0.0,0.0,0.0,0.0,0.0,0.0,0.0,0.0,0.0,0.0,0.0,0.4,0.0,0.0,0.1,0.0,0.0,0.0,0.2,7.0154000000000005,4.300000000000001,2.7722567287784683,79.07,67.54575162552504,,,,,
Al0.5Ti2Nb1Zr1W0.7,10.1016/j.matdes.2022.111034,BCC+B2,6.8,,980,,,,0.0,0.0,0.09615384615384616,0.0,0.0,0.0,0.0,0.0,0.0,0.0,0.0,0.0,0.0,0.0,0.0,0.0,0.0,0.0,0.0,0.0,0.0,0.0,0.0,0.0,0.0,0.19230769230769232,0.0,0.0,0.0,0.0,0.0,0.0,0.0,0.0,0.0,0.0,0.0,0.0,0.0,0.0,0.0,0.38461538461538464,0.0,0.0,0.13461538461538464,0.0,0.0,0.0,0.19230769230769232,7.485961538461539,4.365384615384616,2.729093050647821,78.42500000000001,108.15210203101381,,,,,
TiNbMo0.5Al0.125,10.1016/j.msea.2022.143072,BCC,,,1002,,,C,0.0,0.0,0.047619047619047616,0.0,0.0,0.0,0.0,0.0,0.0,0.0,0.0,0.0,0.0,0.0,0.0,0.0,0.0,0.0,0.0,0.0,0.0,0.0,0.0,0.19047619047619047,0.0,0.38095238095238093,0.0,0.0,0.0,0.0,0.0,0.0,0.0,0.0,0.0,0.0,0.0,0.0,0.0,0.0,0.0,0.38095238095238093,0.0,0.0,0.0,0.0,0.0,0.0,0.0,7.068,4.7142857142857135,2.9999999999999996,91.43809523809523,12.046818234372344,,,,,
TiNbMo0.5Al0.150,10.1016/j.msea.2022.143072,BCC+FCC,,,996,,,C,0.0,0.0,0.05660377358490566,0.0,0.0,0.0,0.0,0.0,0.0,0.0,0.0,0.0,0.0,0.0,0.0,0.0,0.0,0.0,0.0,0.0,0.0,0.0,0.0,0.18867924528301888,0.0,0.37735849056603776,0.0,0.0,0.0,0.0,0.0,0.0,0.0,0.0,0.0,0.0,0.0,0.0,0.0,0.0,0.0,0.37735849056603776,0.0,0.0,0.0,0.0,0.0,0.0,0.0,7.02679245283019,4.69811320754717,3.0000000000000004,91.01132075471698,11.495911878756454,,,,,
TiNbMo0.5Al0.175,10.1016/j.msea.2022.143072,BCC+FCC,,,958,,,C,0.0,0.0,0.06542056074766354,0.0,0.0,0.0,0.0,0.0,0.0,0.0,0.0,0.0,0.0,0.0,0.0,0.0,0.0,0.0,0.0,0.0,0.0,0.0,0.0,0.1869158878504673,0.0,0.3738317757009346,0.0,0.0,0.0,0.0,0.0,0.0,0.0,0.0,0.0,0.0,0.0,0.0,0.0,0.0,0.0,0.3738317757009346,0.0,0.0,0.0,0.0,0.0,0.0,0.0,6.986355140186916,4.682242990654206,3.0000000000000013,90.592523364486,10.970624133890594,,,,,
TiNbMo0.5Al0.200,10.1016/j.msea.2022.143072,BCC+FCC,,,1043,,,C,0.0,0.0,0.07407407407407407,0.0,0.0,0.0,0.0,0.0,0.0,0.0,0.0,0.0,0.0,0.0,0.0,0.0,0.0,0.0,0.0,0.0,0.0,0.0,0.0,0.18518518518518517,0.0,0.37037037037037035,0.0,0.0,0.0,0.0,0.0,0.0,0.0,0.0,0.0,0.0,0.0,0.0,0.0,0.0,0.0,0.37037037037037035,0.0,0.0,0.0,0.0,0.0,0.0,0.0,6.946666666666666,4.666666666666666,3.0,90.18148148148148,10.469706116576873,,,,,
TiNbMo0.5Al0.225,10.1016/j.msea.2022.143072,BCC+FCC,,,1022,,,C,0.0,0.0,0.08256880733944955,0.0,0.0,0.0,0.0,0.0,0.0,0.0,0.0,0.0,0.0,0.0,0.0,0.0,0.0,0.0,0.0,0.0,0.0,0.0,0.0,0.18348623853211007,0.0,0.36697247706422015,0.0,0.0,0.0,0.0,0.0,0.0,0.0,0.0,0.0,0.0,0.0,0.0,0.0,0.0,0.0,0.36697247706422015,0.0,0.0,0.0,0.0,0.0,0.0,0.0,6.907706422018348,4.651376146788991,2.9999999999999996,89.77798165137612,9.991974418452177,,,,,
TiNbMo0.5Al0.250,10.1016/j.msea.2022.143072,BCC+FCC,,,1051,,,C,0.0,0.0,0.09090909090909091,0.0,0.0,0.0,0.0,0.0,0.0,0.0,0.0,0.0,0.0,0.0,0.0,0.0,0.0,0.0,0.0,0.0,0.0,0.0,0.0,0.18181818181818182,0.0,0.36363636363636365,0.0,0.0,0.0,0.0,0.0,0.0,0.0,0.0,0.0,0.0,0.0,0.0,0.0,0.0,0.0,0.36363636363636365,0.0,0.0,0.0,0.0,0.0,0.0,0.0,6.869454545454547,4.636363636363637,2.9999999999999996,89.3818181818182,9.536307357677567,,,,,
CoCrFeNiW0.2,10.1016/j.jallcom.2022.164288,FCC+BCC,,,610,,,T,0.0,0.0,0.0,0.0,0.0,0.0,0.0,0.0,0.2380952380952381,0.2380952380952381,0.0,0.0,0.0,0.2380952380952381,0.0,0.0,0.0,0.0,0.0,0.0,0.0,0.0,0.0,0.0,0.0,0.0,0.2380952380952381,0.0,0.0,0.0,0.0,0.0,0.0,0.0,0.0,0.0,0.0,0.0,0.0,0.0,0.0,0.0,0.0,0.0,0.04761904761904762,0.0,0.0,0.0,0.0,8.733809523809525,8.142857142857144,1.9667761956918581,48.419047619047646,74.10019929701942,,,,,
CoCrFeNiW0.2,10.1016/j.jallcom.2022.164288,FCC+BCC,,,407,,,T,0.0,0.0,0.0,0.0,0.0,0.0,0.0,0.0,0.2380952380952381,0.2380952380952381,0.0,0.0,0.0,0.2380952380952381,0.0,0.0,0.0,0.0,0.0,0.0,0.0,0.0,0.0,0.0,0.0,0.0,0.2380952380952381,0.0,0.0,0.0,0.0,0.0,0.0,0.0,0.0,0.0,0.0,0.0,0.0,0.0,0.0,0.0,0.0,0.0,0.04761904761904762,0.0,0.0,0.0,0.0,8.733809523809525,8.142857142857144,1.9667761956918581,48.419047619047646,74.10019929701942,,,,,
CoCrFeNiW0.2,10.1016/j.jallcom.2022.164288,FCC+BCC,,,406,,,T,0.0,0.0,0.0,0.0,0.0,0.0,0.0,0.0,0.2380952380952381,0.2380952380952381,0.0,0.0,0.0,0.2380952380952381,0.0,0.0,0.0,0.0,0.0,0.0,0.0,0.0,0.0,0.0,0.0,0.0,0.2380952380952381,0.0,0.0,0.0,0.0,0.0,0.0,0.0,0.0,0.0,0.0,0.0,0.0,0.0,0.0,0.0,0.0,0.0,0.04761904761904762,0.0,0.0,0.0,0.0,8.733809523809525,8.142857142857144,1.9667761956918581,48.419047619047646,74.10019929701942,,,,,
CoCrFeNiW0.2,10.1016/j.jallcom.2022.164288,FCC+BCC,,,540,,,T,0.0,0.0,0.0,0.0,0.0,0.0,0.0,0.0,0.2380952380952381,0.2380952380952381,0.0,0.0,0.0,0.2380952380952381,0.0,0.0,0.0,0.0,0.0,0.0,0.0,0.0,0.0,0.0,0.0,0.0,0.2380952380952381,0.0,0.0,0.0,0.0,0.0,0.0,0.0,0.0,0.0,0.0,0.0,0.0,0.0,0.0,0.0,0.0,0.0,0.04761904761904762,0.0,0.0,0.0,0.0,8.733809523809525,8.142857142857144,1.9667761956918581,48.419047619047646,74.10019929701942,,,,,
CoCrFeNiW0.2,10.1016/j.jallcom.2022.164288,FCC+BCC,,,408,,,T,0.0,0.0,0.0,0.0,0.0,0.0,0.0,0.0,0.2380952380952381,0.2380952380952381,0.0,0.0,0.0,0.2380952380952381,0.0,0.0,0.0,0.0,0.0,0.0,0.0,0.0,0.0,0.0,0.0,0.0,0.2380952380952381,0.0,0.0,0.0,0.0,0.0,0.0,0.0,0.0,0.0,0.0,0.0,0.0,0.0,0.0,0.0,0.0,0.0,0.04761904761904762,0.0,0.0,0.0,0.0,8.733809523809525,8.142857142857144,1.9667761956918581,48.419047619047646,74.10019929701942,,,,,
CoCrFeNiW0.2,10.1016/j.jallcom.2022.164288,FCC+BCC,,,384,,,T,0.0,0.0,0.0,0.0,0.0,0.0,0.0,0.0,0.2380952380952381,0.2380952380952381,0.0,0.0,0.0,0.2380952380952381,0.0,0.0,0.0,0.0,0.0,0.0,0.0,0.0,0.0,0.0,0.0,0.0,0.2380952380952381,0.0,0.0,0.0,0.0,0.0,0.0,0.0,0.0,0.0,0.0,0.0,0.0,0.0,0.0,0.0,0.0,0.0,0.04761904761904762,0.0,0.0,0.0,0.0,8.733809523809525,8.142857142857144,1.9667761956918581,48.419047619047646,74.10019929701942,,,,,
Nb40Ti25Al15V10Ta5Hf3W2,10.1016/j.msea.2021.142290,BCC+B2,,,1024,,237.0,,0.0,0.0,0.15,0.0,0.0,0.0,0.0,0.0,0.0,0.0,0.0,0.0,0.0,0.0,0.0,0.0,0.03,0.0,0.0,0.0,0.0,0.0,0.0,0.0,0.0,0.4,0.0,0.0,0.0,0.0,0.0,0.0,0.0,0.0,0.0,0.0,0.0,0.0,0.0,0.0,0.05,0.25,0.1,0.0,0.02,0.0,0.0,0.0,0.0,7.1893,4.44,3.321637426900585,96.81500000000001,24.94255209367914,,,,,
CoCrFeNi(Al0.3Ti0.2)0.25,10.1016/j.jallcom.2022.166751,FCC+y',,,607.1,,,T,0.0,0.0,0.06666666666666668,0.0,0.0,0.0,0.0,0.0,0.22222222222222224,0.22222222222222224,0.0,0.0,0.0,0.22222222222222224,0.0,0.0,0.0,0.0,0.0,0.0,0.0,0.0,0.0,0.0,0.0,0.0,0.22222222222222224,0.0,0.0,0.0,0.0,0.0,0.0,0.0,0.0,0.0,0.0,0.0,0.0,0.0,0.0,0.04444444444444445,0.0,0.0,0.0,0.0,0.0,0.0,0.0,7.676266666666668,7.711111111111112,2.035087719298246,48.86222222222224,175.2276833084592,,,,,
CoCrFeNi(Al0.3Ti0.2)0.5,10.1016/j.jallcom.2022.166751,FCC+y',,,820.3,,,T,0.0,0.0,0.06666666666666668,0.0,0.0,0.0,0.0,0.0,0.22222222222222224,0.22222222222222224,0.0,0.0,0.0,0.22222222222222224,0.0,0.0,0.0,0.0,0.0,0.0,0.0,0.0,0.0,0.0,0.0,0.0,0.22222222222222224,0.0,0.0,0.0,0.0,0.0,0.0,0.0,0.0,0.0,0.0,0.0,0.0,0.0,0.0,0.04444444444444445,0.0,0.0,0.0,0.0,0.0,0.0,0.0,7.676266666666668,7.711111111111112,2.035087719298246,48.86222222222224,175.2276833084592,,,,,
CoCrFeNi(Al0.3Ti0.2)0.75,10.1016/j.jallcom.2022.166751,FCC+B2,,,954.9,,,T,0.0,0.0,0.06666666666666668,0.0,0.0,0.0,0.0,0.0,0.22222222222222224,0.22222222222222224,0.0,0.0,0.0,0.22222222222222224,0.0,0.0,0.0,0.0,0.0,0.0,0.0,0.0,0.0,0.0,0.0,0.0,0.22222222222222224,0.0,0.0,0.0,0.0,0.0,0.0,0.0,0.0,0.0,0.0,0.0,0.0,0.0,0.0,0.04444444444444445,0.0,0.0,0.0,0.0,0.0,0.0,0.0,7.676266666666668,7.711111111111112,2.035087719298246,48.86222222222224,175.2276833084592,,,,,
CoCrFeNi(Al0.3Ti0.2)1.0,10.1016/j.jallcom.2022.166751,FCC+B2,,,855.5,,,T,0.0,0.0,0.06666666666666668,0.0,0.0,0.0,0.0,0.0,0.22222222222222224,0.22222222222222224,0.0,0.0,0.0,0.22222222222222224,0.0,0.0,0.0,0.0,0.0,0.0,0.0,0.0,0.0,0.0,0.0,0.0,0.22222222222222224,0.0,0.0,0.0,0.0,0.0,0.0,0.0,0.0,0.0,0.0,0.0,0.0,0.0,0.0,0.04444444444444445,0.0,0.0,0.0,0.0,0.0,0.0,0.0,7.676266666666668,7.711111111111112,2.035087719298246,48.86222222222224,175.2276833084592,,,,,
HfMoNbTaTi,10.1016/j.actamat.2022.118132,,10.8,,1480,,480.0,,0.0,0.0,0.0,0.0,0.0,0.0,0.0,0.0,0.0,0.0,0.0,0.0,0.0,0.0,0.0,0.0,0.2,0.0,0.0,0.0,0.0,0.0,0.0,0.2,0.0,0.2,0.0,0.0,0.0,0.0,0.0,0.0,0.0,0.0,0.0,0.0,0.0,0.0,0.0,0.0,0.2,0.2,0.0,0.0,0.0,0.0,0.0,0.0,0.0,10.6712,4.8,2.9561403508771944,85.44,222.63423315141333,,,,,
HfMoNbTiZr,10.1016/j.actamat.2022.118132,,8.73,,1660,,550.0,,0.0,0.0,0.0,0.0,0.0,0.0,0.0,0.0,0.0,0.0,0.0,0.0,0.0,0.0,0.0,0.0,0.2,0.0,0.0,0.0,0.0,0.0,0.0,0.2,0.0,0.2,0.0,0.0,0.0,0.0,0.0,0.0,0.0,0.0,0.0,0.0,0.0,0.0,0.0,0.0,0.0,0.2,0.0,0.0,0.0,0.0,0.0,0.0,0.2,8.6372,4.6,2.9561403508771944,79.30000000000001,250.58277303109804,,,,,
HfNbTaTiW,10.1016/j.actamat.2022.118132,,12.4,,1570,,540.0,,0.0,0.0,0.0,0.0,0.0,0.0,0.0,0.0,0.0,0.0,0.0,0.0,0.0,0.0,0.0,0.0,0.2,0.0,0.0,0.0,0.0,0.0,0.0,0.0,0.0,0.2,0.0,0.0,0.0,0.0,0.0,0.0,0.0,0.0,0.0,0.0,0.0,0.0,0.0,0.0,0.2,0.2,0.0,0.0,0.2,0.0,0.0,0.0,0.0,12.4652,4.8,2.8312236286919843,84.75999999999999,252.02270985197708,,,,,
MoNbTaTiZr,10.1016/j.actamat.2022.118132,,9.2,,1600,,550.0,,0.0,0.0,0.0,0.0,0.0,0.0,0.0,0.0,0.0,0.0,0.0,0.0,0.0,0.0,0.0,0.0,0.0,0.0,0.0,0.0,0.0,0.0,0.0,0.2,0.0,0.2,0.0,0.0,0.0,0.0,0.0,0.0,0.0,0.0,0.0,0.0,0.0,0.0,0.0,0.0,0.2,0.2,0.0,0.0,0.0,0.0,0.0,0.0,0.2,9.3132,4.8,2.831223628691984,85.19999999999999,293.4298649676451,,,,,
HfMoTaTiZr,10.1016/j.actamat.2022.118132,,10.2,,1790,,640.0,,0.0,0.0,0.0,0.0,0.0,0.0,0.0,0.0,0.0,0.0,0.0,0.0,0.0,0.0,0.0,0.0,0.2,0.0,0.0,0.0,0.0,0.0,0.0,0.2,0.0,0.0,0.0,0.0,0.0,0.0,0.0,0.0,0.0,0.0,0.0,0.0,0.0,0.0,0.0,0.0,0.2,0.2,0.0,0.0,0.0,0.0,0.0,0.0,0.2,10.2612,4.6,2.7154471544715455,73.1,305.75348595838074,,,,,
HfMoNbTaZr,10.1016/j.actamat.2022.118132,,10.9,,1900,,730.0,,0.0,0.0,0.0,0.0,0.0,0.0,0.0,0.0,0.0,0.0,0.0,0.0,0.0,0.0,0.0,0.0,0.2,0.0,0.0,0.0,0.0,0.0,0.0,0.2,0.0,0.2,0.0,0.0,0.0,0.0,0.0,0.0,0.0,0.0,0.0,0.0,0.0,0.0,0.0,0.0,0.2,0.0,0.0,0.0,0.0,0.0,0.0,0.0,0.2,11.074000000000002,4.8,3.0450450450450464,83.14000000000001,350.3173118196149,,,,,
Hf20Mo20Nb20Ta20Ti20,10.1016/j.actamat.2022.118132,,10.84,,1480,,480.0,,0.0,0.0,0.0,0.0,0.0,0.0,0.0,0.0,0.0,0.0,0.0,0.0,0.0,0.0,0.0,0.0,0.2,0.0,0.0,0.0,0.0,0.0,0.0,0.2,0.0,0.2,0.0,0.0,0.0,0.0,0.0,0.0,0.0,0.0,0.0,0.0,0.0,0.0,0.0,0.0,0.2,0.2,0.0,0.0,0.0,0.0,0.0,0.0,0.0,10.6712,4.8,2.9561403508771944,85.44,222.63423315141333,,,,,
Hf10Mo25Nb15Ta10Ti40,10.1016/j.actamat.2022.118132,,8.79,,1120,,300.0,,0.0,0.0,0.0,0.0,0.0,0.0,0.0,0.0,0.0,0.0,0.0,0.0,0.0,0.0,0.0,0.0,0.1,0.0,0.0,0.0,0.0,0.0,0.0,0.25,0.0,0.15,0.0,0.0,0.0,0.0,0.0,0.0,0.0,0.0,0.0,0.0,0.0,0.0,0.0,0.0,0.1,0.4,0.0,0.0,0.0,0.0,0.0,0.0,0.0,8.6579,4.75,2.724770642201835,81.54499999999999,140.5994283348382,,,,,
Hf20Mo15Nb25Ta5Ti35,10.1016/j.actamat.2022.118132,,8.99,,1140,,290.0,,0.0,0.0,0.0,0.0,0.0,0.0,0.0,0.0,0.0,0.0,0.0,0.0,0.0,0.0,0.0,0.0,0.2,0.0,0.0,0.0,0.0,0.0,0.0,0.15,0.0,0.25,0.0,0.0,0.0,0.0,0.0,0.0,0.0,0.0,0.0,0.0,0.0,0.0,0.0,0.0,0.05,0.35,0.0,0.0,0.0,0.0,0.0,0.0,0.0,8.7581,4.6,2.9889258028792907,85.56500000000003,111.18122846968758,,,,,
Hf15Mo20Nb20Ta5Ti40,10.1016/j.actamat.2022.118132,,8.59,,1150,,300.0,,0.0,0.0,0.0,0.0,0.0,0.0,0.0,0.0,0.0,0.0,0.0,0.0,0.0,0.0,0.0,0.0,0.15,0.0,0.0,0.0,0.0,0.0,0.0,0.2,0.0,0.2,0.0,0.0,0.0,0.0,0.0,0.0,0.0,0.0,0.0,0.0,0.0,0.0,0.0,0.0,0.05,0.4,0.0,0.0,0.0,0.0,0.0,0.0,0.0,8.403400000000001,4.65,2.841269841269842,83.07500000000002,128.54018465359627,,,,,
Hf15Mo20Nb15Ta10Ti40,10.1016/j.actamat.2022.118132,,9.0,,1180,,310.0,,0.0,0.0,0.0,0.0,0.0,0.0,0.0,0.0,0.0,0.0,0.0,0.0,0.0,0.0,0.0,0.0,0.15,0.0,0.0,0.0,0.0,0.0,0.0,0.2,0.0,0.15,0.0,0.0,0.0,0.0,0.0,0.0,0.0,0.0,0.0,0.0,0.0,0.0,0.0,0.0,0.1,0.4,0.0,0.0,0.0,0.0,0.0,0.0,0.0,8.8094,4.65,2.7819314641744555,81.525,136.23210885851222,,,,,
Hf15Mo20Nb25Ta5Ti35,10.1016/j.actamat.2022.118132,,8.79,,1180,,310.0,,0.0,0.0,0.0,0.0,0.0,0.0,0.0,0.0,0.0,0.0,0.0,0.0,0.0,0.0,0.0,0.0,0.15,0.0,0.0,0.0,0.0,0.0,0.0,0.2,0.0,0.25,0.0,0.0,0.0,0.0,0.0,0.0,0.0,0.0,0.0,0.0,0.0,0.0,0.0,0.0,0.05,0.35,0.0,0.0,0.0,0.0,0.0,0.0,0.0,8.6066,4.7,2.923995656894679,85.58500000000002,137.76225275897784,,,,,
Hf15Mo20Nb30Ta5Ti30,10.1016/j.actamat.2022.118132,,8.98,,1200,,330.0,,0.0,0.0,0.0,0.0,0.0,0.0,0.0,0.0,0.0,0.0,0.0,0.0,0.0,0.0,0.0,0.0,0.15,0.0,0.0,0.0,0.0,0.0,0.0,0.2,0.0,0.3,0.0,0.0,0.0,0.0,0.0,0.0,0.0,0.0,0.0,0.0,0.0,0.0,0.0,0.0,0.05,0.3,0.0,0.0,0.0,0.0,0.0,0.0,0.0,8.809800000000001,4.75,3.011148272017837,88.095,145.80264202346368,,,,,
Hf15Mo25Nb15Ta5Ti40,10.1016/j.actamat.2022.118132,,8.67,,1320,,380.0,,0.0,0.0,0.0,0.0,0.0,0.0,0.0,0.0,0.0,0.0,0.0,0.0,0.0,0.0,0.0,0.0,0.15,0.0,0.0,0.0,0.0,0.0,0.0,0.25,0.0,0.15,0.0,0.0,0.0,0.0,0.0,0.0,0.0,0.0,0.0,0.0,0.0,0.0,0.0,0.0,0.05,0.4,0.0,0.0,0.0,0.0,0.0,0.0,0.0,8.4889,4.7,2.753086419753087,80.07,176.50867423042487,,,,,
Hf15Mo25Nb20Ta5Ti35,10.1016/j.actamat.2022.118132,,8.86,,1350,,400.0,,0.0,0.0,0.0,0.0,0.0,0.0,0.0,0.0,0.0,0.0,0.0,0.0,0.0,0.0,0.0,0.0,0.15,0.0,0.0,0.0,0.0,0.0,0.0,0.25,0.0,0.2,0.0,0.0,0.0,0.0,0.0,0.0,0.0,0.0,0.0,0.0,0.0,0.0,0.0,0.0,0.05,0.35,0.0,0.0,0.0,0.0,0.0,0.0,0.0,8.6921,4.75,2.831223628691984,82.58000000000001,187.62036599691896,,,,,
Hf15Mo30Nb10Ta5Ti40,10.1016/j.actamat.2022.118132,,8.74,,1490,,470.0,,0.0,0.0,0.0,0.0,0.0,0.0,0.0,0.0,0.0,0.0,0.0,0.0,0.0,0.0,0.0,0.0,0.15,0.0,0.0,0.0,0.0,0.0,0.0,0.3,0.0,0.1,0.0,0.0,0.0,0.0,0.0,0.0,0.0,0.0,0.0,0.0,0.0,0.0,0.0,0.0,0.05,0.4,0.0,0.0,0.0,0.0,0.0,0.0,0.0,8.5744,4.75,2.66966966966967,77.06500000000003,229.94841175501904,,,,,
Hf15Mo35Nb5Ta5Ti40,10.1016/j.actamat.2022.118132,,8.81,,1650,,,,0.0,0.0,0.0,0.0,0.0,0.0,0.0,0.0,0.0,0.0,0.0,0.0,0.0,0.0,0.0,0.0,0.15,0.0,0.0,0.0,0.0,0.0,0.0,0.35,0.0,0.05,0.0,0.0,0.0,0.0,0.0,0.0,0.0,0.0,0.0,0.0,0.0,0.0,0.0,0.0,0.05,0.4,0.0,0.0,0.0,0.0,0.0,0.0,0.0,8.659899999999999,4.8,2.590643274853801,74.06,287.6279300610946,,,,,
Hf25Mo25Nb25Ti25,10.1016/j.actamat.2022.118132,,9.46,,1660,,,,0.0,0.0,0.0,0.0,0.0,0.0,0.0,0.0,0.0,0.0,0.0,0.0,0.0,0.0,0.0,0.0,0.25,0.0,0.0,0.0,0.0,0.0,0.0,0.25,0.0,0.25,0.0,0.0,0.0,0.0,0.0,0.0,0.0,0.0,0.0,0.0,0.0,0.0,0.0,0.0,0.0,0.25,0.0,0.0,0.0,0.0,0.0,0.0,0.0,9.1665,4.75,3.000000000000001,83.10000000000001,259.2882401315611,,,,,
Hf20Mo15Nb30Ti35,10.1016/j.actamat.2022.118132,,8.6,,1110,,,,0.0,0.0,0.0,0.0,0.0,0.0,0.0,0.0,0.0,0.0,0.0,0.0,0.0,0.0,0.0,0.0,0.20000000000000004,0.0,0.0,0.0,0.0,0.0,0.0,0.15000000000000002,0.0,0.30000000000000004,0.0,0.0,0.0,0.0,0.0,0.0,0.0,0.0,0.0,0.0,0.0,0.0,0.0,0.0,0.0,0.35000000000000003,0.0,0.0,0.0,0.0,0.0,0.0,0.0,8.352100000000002,4.6000000000000005,3.0564971751412435,87.115,103.59280185148201,,,,,
Hf15Mo20Nb25Ti40,10.1016/j.actamat.2022.118132,,8.2,,1130,,,,0.0,0.0,0.0,0.0,0.0,0.0,0.0,0.0,0.0,0.0,0.0,0.0,0.0,0.0,0.0,0.0,0.15,0.0,0.0,0.0,0.0,0.0,0.0,0.2,0.0,0.25,0.0,0.0,0.0,0.0,0.0,0.0,0.0,0.0,0.0,0.0,0.0,0.0,0.0,0.0,0.0,0.4,0.0,0.0,0.0,0.0,0.0,0.0,0.0,7.997400000000001,4.65,2.902912621359224,84.62500000000001,120.70959048771674,,,,,
Hf20Mo15Nb35Ti30,10.1016/j.actamat.2022.118132,,8.8,,1140,,,,0.0,0.0,0.0,0.0,0.0,0.0,0.0,0.0,0.0,0.0,0.0,0.0,0.0,0.0,0.0,0.0,0.20000000000000004,0.0,0.0,0.0,0.0,0.0,0.0,0.15000000000000002,0.0,0.35000000000000003,0.0,0.0,0.0,0.0,0.0,0.0,0.0,0.0,0.0,0.0,0.0,0.0,0.0,0.0,0.0,0.30000000000000004,0.0,0.0,0.0,0.0,0.0,0.0,0.0,8.5553,4.65,3.1509872241579577,89.625,111.36169134245671,,,,,
Hf15Mo20Nb30Ti35,10.1016/j.actamat.2022.118132,,8.38,,1150,,,,0.0,0.0,0.0,0.0,0.0,0.0,0.0,0.0,0.0,0.0,0.0,0.0,0.0,0.0,0.0,0.0,0.15,0.0,0.0,0.0,0.0,0.0,0.0,0.2,0.0,0.3,0.0,0.0,0.0,0.0,0.0,0.0,0.0,0.0,0.0,0.0,0.0,0.0,0.0,0.0,0.0,0.35,0.0,0.0,0.0,0.0,0.0,0.0,0.0,8.2006,4.7,2.9889258028792907,87.135,129.1847094042087,,,,,
Hf20Mo15Nb40Ti25,10.1016/j.actamat.2022.118132,,8.98,,1160,,,,0.0,0.0,0.0,0.0,0.0,0.0,0.0,0.0,0.0,0.0,0.0,0.0,0.0,0.0,0.0,0.0,0.2,0.0,0.0,0.0,0.0,0.0,0.0,0.15,0.0,0.4,0.0,0.0,0.0,0.0,0.0,0.0,0.0,0.0,0.0,0.0,0.0,0.0,0.0,0.0,0.0,0.25,0.0,0.0,0.0,0.0,0.0,0.0,0.0,8.758500000000002,4.7,3.2508960573476715,92.135,117.75713477108408,,,,,
Hf15Mo20Nb35Ti30,10.1016/j.actamat.2022.118132,,8.58,,1180,,,,0.0,0.0,0.0,0.0,0.0,0.0,0.0,0.0,0.0,0.0,0.0,0.0,0.0,0.0,0.0,0.0,0.15,0.0,0.0,0.0,0.0,0.0,0.0,0.2,0.0,0.35,0.0,0.0,0.0,0.0,0.0,0.0,0.0,0.0,0.0,0.0,0.0,0.0,0.0,0.0,0.0,0.3,0.0,0.0,0.0,0.0,0.0,0.0,0.0,8.4038,4.75,3.079635949943116,89.64500000000001,136.51230041233867,,,,,
Hf15Mo25Nb20Ti40,10.1016/j.actamat.2022.118132,,8.26,,1290,,,,0.0,0.0,0.0,0.0,0.0,0.0,0.0,0.0,0.0,0.0,0.0,0.0,0.0,0.0,0.0,0.0,0.15,0.0,0.0,0.0,0.0,0.0,0.0,0.25,0.0,0.2,0.0,0.0,0.0,0.0,0.0,0.0,0.0,0.0,0.0,0.0,0.0,0.0,0.0,0.0,0.0,0.4,0.0,0.0,0.0,0.0,0.0,0.0,0.0,8.0829,4.7,2.8113207547169816,81.62,167.24516934224144,,,,,
Hf20Mo20Nb25Ti35,10.1016/j.actamat.2022.118132,,8.67,,1300,,,,0.0,0.0,0.0,0.0,0.0,0.0,0.0,0.0,0.0,0.0,0.0,0.0,0.0,0.0,0.0,0.0,0.2,0.0,0.0,0.0,0.0,0.0,0.0,0.2,0.0,0.25,0.0,0.0,0.0,0.0,0.0,0.0,0.0,0.0,0.0,0.0,0.0,0.0,0.0,0.0,0.0,0.35,0.0,0.0,0.0,0.0,0.0,0.0,0.0,8.4376,4.65,2.956140350877192,84.11,153.23903085224558,,,,,
Hf15Mo25Nb25Ti35,10.1016/j.actamat.2022.118132,,8.45,,1320,,,,0.0,0.0,0.0,0.0,0.0,0.0,0.0,0.0,0.0,0.0,0.0,0.0,0.0,0.0,0.0,0.0,0.15,0.0,0.0,0.0,0.0,0.0,0.0,0.25,0.0,0.25,0.0,0.0,0.0,0.0,0.0,0.0,0.0,0.0,0.0,0.0,0.0,0.0,0.0,0.0,0.0,0.35,0.0,0.0,0.0,0.0,0.0,0.0,0.0,8.2861,4.75,2.892473118279569,84.13,177.58203544495643,,,,,
Hf20Mo20Nb30Ti30,10.1016/j.actamat.2022.118132,,8.86,,1320,,,,0.0,0.0,0.0,0.0,0.0,0.0,0.0,0.0,0.0,0.0,0.0,0.0,0.0,0.0,0.0,0.0,0.2,0.0,0.0,0.0,0.0,0.0,0.0,0.2,0.0,0.3,0.0,0.0,0.0,0.0,0.0,0.0,0.0,0.0,0.0,0.0,0.0,0.0,0.0,0.0,0.0,0.3,0.0,0.0,0.0,0.0,0.0,0.0,0.0,8.6408,4.7,3.045045045045044,86.62,162.6527658402293,,,,,
Hf15Mo25Nb30Ti30,10.1016/j.actamat.2022.118132,,8.65,,1350,,,,0.0,0.0,0.0,0.0,0.0,0.0,0.0,0.0,0.0,0.0,0.0,0.0,0.0,0.0,0.0,0.0,0.15,0.0,0.0,0.0,0.0,0.0,0.0,0.25,0.0,0.3,0.0,0.0,0.0,0.0,0.0,0.0,0.0,0.0,0.0,0.0,0.0,0.0,0.0,0.0,0.0,0.3,0.0,0.0,0.0,0.0,0.0,0.0,0.0,8.4893,4.8,2.9779249448123615,86.64000000000001,186.70943334021698,,,,,
Hf15Mo30Nb15Ti40,10.1016/j.actamat.2022.118132,,8.33,,1460,,,,0.0,0.0,0.0,0.0,0.0,0.0,0.0,0.0,0.0,0.0,0.0,0.0,0.0,0.0,0.0,0.0,0.15,0.0,0.0,0.0,0.0,0.0,0.0,0.3,0.0,0.15,0.0,0.0,0.0,0.0,0.0,0.0,0.0,0.0,0.0,0.0,0.0,0.0,0.0,0.0,0.0,0.4,0.0,0.0,0.0,0.0,0.0,0.0,0.0,8.1684,4.75,2.724770642201835,78.615,219.40225082943292,,,,,
Hf20Mo25Nb20Ti35,10.1016/j.actamat.2022.118132,,8.74,,1480,,,,0.0,0.0,0.0,0.0,0.0,0.0,0.0,0.0,0.0,0.0,0.0,0.0,0.0,0.0,0.0,0.0,0.2,0.0,0.0,0.0,0.0,0.0,0.0,0.25,0.0,0.2,0.0,0.0,0.0,0.0,0.0,0.0,0.0,0.0,0.0,0.0,0.0,0.0,0.0,0.0,0.0,0.35,0.0,0.0,0.0,0.0,0.0,0.0,0.0,8.523100000000001,4.699999999999999,2.861554845580405,81.10499999999999,211.25082751661128,,,,,
Hf20Mo25Nb25Ti30,10.1016/j.actamat.2022.118132,,8.93,,1510,,,,0.0,0.0,0.0,0.0,0.0,0.0,0.0,0.0,0.0,0.0,0.0,0.0,0.0,0.0,0.0,0.0,0.2,0.0,0.0,0.0,0.0,0.0,0.0,0.25,0.0,0.25,0.0,0.0,0.0,0.0,0.0,0.0,0.0,0.0,0.0,0.0,0.0,0.0,0.0,0.0,0.0,0.3,0.0,0.0,0.0,0.0,0.0,0.0,0.0,8.7263,4.75,2.945355191256832,83.61500000000001,222.42090912252002,,,,,
Hf20Mo30Nb15Ti35,10.1016/j.actamat.2022.118132,,8.81,,1670,,,,0.0,0.0,0.0,0.0,0.0,0.0,0.0,0.0,0.0,0.0,0.0,0.0,0.0,0.0,0.0,0.0,0.2,0.0,0.0,0.0,0.0,0.0,0.0,0.3,0.0,0.15,0.0,0.0,0.0,0.0,0.0,0.0,0.0,0.0,0.0,0.0,0.0,0.0,0.0,0.0,0.0,0.35,0.0,0.0,0.0,0.0,0.0,0.0,0.0,8.608600000000001,4.75,2.7722567287784674,78.09999999999998,276.4247905155843,,,,,
(CoCrNi)95Mo5,10.1016/j.msea.2022.143129,FCC,,,790,,,T,0.0,0.0,0.0,0.0,0.0,0.0,0.0,0.0,0.125,0.125,0.0,0.0,0.0,0.0,0.0,0.0,0.0,0.0,0.0,0.0,0.0,0.0,0.0,0.625,0.0,0.0,0.125,0.0,0.0,0.0,0.0,0.0,0.0,0.0,0.0,0.0,0.0,0.0,0.0,0.0,0.0,0.0,0.0,0.0,0.0,0.0,0.0,0.0,0.0,9.54475,6.875,2.151138716356108,57.94999999999999,1321.586977083082,,,,,
(CoCrNi)95Mo5,10.1016/j.msea.2022.143129,FCC,,,800,,,T,0.0,0.0,0.0,0.0,0.0,0.0,0.0,0.0,0.125,0.125,0.0,0.0,0.0,0.0,0.0,0.0,0.0,0.0,0.0,0.0,0.0,0.0,0.0,0.625,0.0,0.0,0.125,0.0,0.0,0.0,0.0,0.0,0.0,0.0,0.0,0.0,0.0,0.0,0.0,0.0,0.0,0.0,0.0,0.0,0.0,0.0,0.0,0.0,0.0,9.54475,6.875,2.151138716356108,57.94999999999999,1321.586977083082,,,,,
(CoCrNi)95Mo5,10.1016/j.msea.2022.143129,FCC,,,800,,,T,0.0,0.0,0.0,0.0,0.0,0.0,0.0,0.0,0.125,0.125,0.0,0.0,0.0,0.0,0.0,0.0,0.0,0.0,0.0,0.0,0.0,0.0,0.0,0.625,0.0,0.0,0.125,0.0,0.0,0.0,0.0,0.0,0.0,0.0,0.0,0.0,0.0,0.0,0.0,0.0,0.0,0.0,0.0,0.0,0.0,0.0,0.0,0.0,0.0,9.54475,6.875,2.151138716356108,57.94999999999999,1321.586977083082,,,,,
(CoCrNi)95Mo5,10.1016/j.msea.2022.143129,FCC,,,790,,,T,0.0,0.0,0.0,0.0,0.0,0.0,0.0,0.0,0.125,0.125,0.0,0.0,0.0,0.0,0.0,0.0,0.0,0.0,0.0,0.0,0.0,0.0,0.0,0.625,0.0,0.0,0.125,0.0,0.0,0.0,0.0,0.0,0.0,0.0,0.0,0.0,0.0,0.0,0.0,0.0,0.0,0.0,0.0,0.0,0.0,0.0,0.0,0.0,0.0,9.54475,6.875,2.151138716356108,57.94999999999999,1321.586977083082,,,,,
(Co1.5FeNi)88.5Ti6Al4,10.1016/j.matdes.2022.111061,FCC+L12,,,750,,,T,0.0,0.0,0.2962962962962963,0.0,0.0,0.0,0.0,0.0,0.1111111111111111,0.0,0.0,0.0,0.0,0.07407407407407407,0.0,0.0,0.0,0.0,0.0,0.0,0.0,0.0,0.0,0.0,0.0,0.0,0.07407407407407407,0.0,0.0,0.0,0.0,0.0,0.0,0.0,0.0,0.0,0.0,0.0,0.0,0.0,0.0,0.4444444444444444,0.0,0.0,0.0,0.0,0.0,0.0,0.0,5.034666666666666,5.0,2.540229885057471,61.32592592592592,,,,,,
(Co1.5FeNi)88.5Ti6Al4Hf1.5,10.1016/j.matdes.2022.111061,FCC+L12,,,850,,,T,0.0,0.0,0.26666666666666666,0.0,0.0,0.0,0.0,0.0,0.1,0.0,0.0,0.0,0.0,0.06666666666666667,0.0,0.0,0.1,0.0,0.0,0.0,0.0,0.0,0.0,0.0,0.0,0.0,0.06666666666666667,0.0,0.0,0.0,0.0,0.0,0.0,0.0,0.0,0.0,0.0,0.0,0.0,0.0,0.0,0.4,0.0,0.0,0.0,0.0,0.0,0.0,0.0,5.862200000000001,4.9,2.6147798742138373,61.72333333333334,,,,,,
(Co1.5FeNi)88.5Ti6Al4W1.5,10.1016/j.matdes.2022.111061,FCC+L12,,,900,,,T,0.0,0.0,0.26666666666666666,0.0,0.0,0.0,0.0,0.0,0.1,0.0,0.0,0.0,0.0,0.06666666666666667,0.0,0.0,0.0,0.0,0.0,0.0,0.0,0.0,0.0,0.0,0.0,0.0,0.06666666666666667,0.0,0.0,0.0,0.0,0.0,0.0,0.0,0.0,0.0,0.0,0.0,0.0,0.0,0.0,0.4,0.0,0.0,0.1,0.0,0.0,0.0,0.0,6.4562,5.1,2.4662187383352006,61.423333333333346,44.65091055147442,,,,,
(Co1.5FeNi)88.5Ti6Al4Nb1.5,10.1016/j.matdes.2022.111061,FCC+L12,,,1100,,,T,0.0,0.0,0.26666666666666666,0.0,0.0,0.0,0.0,0.0,0.1,0.0,0.0,0.0,0.0,0.06666666666666667,0.0,0.0,0.0,0.0,0.0,0.0,0.0,0.0,0.0,0.0,0.0,0.1,0.06666666666666667,0.0,0.0,0.0,0.0,0.0,0.0,0.0,0.0,0.0,0.0,0.0,0.0,0.0,0.0,0.4,0.0,0.0,0.0,0.0,0.0,0.0,0.0,5.3882,5.0,2.6678671468587445,67.77333333333334,,,,,,
(Co1.5FeNi)88.5Ti6Al4Ta1.5,10.1016/j.matdes.2022.111061,FCC+L12,,,950,,,T,0.0,0.0,0.26666666666666666,0.0,0.0,0.0,0.0,0.0,0.1,0.0,0.0,0.0,0.0,0.06666666666666667,0.0,0.0,0.0,0.0,0.0,0.0,0.0,0.0,0.0,0.0,0.0,0.0,0.06666666666666667,0.0,0.0,0.0,0.0,0.0,0.0,0.0,0.0,0.0,0.0,0.0,0.0,0.0,0.1,0.4,0.0,0.0,0.0,0.0,0.0,0.0,0.0,6.200200000000001,5.0,2.563538045577443,64.67333333333335,,,,,,
(Co1.5FeNi)88.5Ti6Al4Mo1.5,10.1016/j.matdes.2022.111061,FCC+L12,,,1000,,,T,0.0,0.0,0.26666666666666666,0.0,0.0,0.0,0.0,0.0,0.1,0.0,0.0,0.0,0.0,0.06666666666666667,0.0,0.0,0.0,0.0,0.0,0.0,0.0,0.0,0.0,0.1,0.0,0.0,0.06666666666666667,0.0,0.0,0.0,0.0,0.0,0.0,0.0,0.0,0.0,0.0,0.0,0.0,0.0,0.0,0.4,0.0,0.0,0.0,0.0,0.0,0.0,0.0,5.559200000000001,5.1,2.514047076689446,61.76333333333334,32.55233696486274,,,,,
(Co1.5FeNi)88.5Ti6Al4V1.5,10.1016/j.matdes.2022.111061,FCC+L12,,,800,,,T,0.0,0.0,0.26666666666666666,0.0,0.0,0.0,0.0,0.0,0.1,0.0,0.0,0.0,0.0,0.06666666666666667,0.0,0.0,0.0,0.0,0.0,0.0,0.0,0.0,0.0,0.0,0.0,0.0,0.06666666666666667,0.0,0.0,0.0,0.0,0.0,0.0,0.0,0.0,0.0,0.0,0.0,0.0,0.0,0.0,0.4,0.1,0.0,0.0,0.0,0.0,0.0,0.0,5.1422,5.0,2.6147798742138364,67.91333333333336,,,,,,
Fe4Ni4Mn2CrTi (as-cast),10.1016/j.msea.2023.145223,FCC+Laves+n,,,1107,,,T,0.0,0.0,0.0,0.0,0.0,0.0,0.0,0.0,0.0,0.08333333333333333,0.0,0.0,0.0,0.3333333333333333,0.0,0.0,0.0,0.0,0.0,0.0,0.0,0.0,0.16666666666666666,0.0,0.0,0.0,0.3333333333333333,0.0,0.0,0.0,0.0,0.0,0.0,0.0,0.0,0.0,0.0,0.0,0.0,0.0,0.0,0.08333333333333333,0.0,0.0,0.0,0.0,0.0,0.0,0.0,7.8103333333333325,7.999999999999999,2.2025922795153563,75.65833333333332,112.82317844059881,,,,,
Fe4Ni4Mn2CrTi (homogenized),10.1016/j.msea.2023.145223,FCC,,,392,,,T,0.0,0.0,0.0,0.0,0.0,0.0,0.0,0.0,0.0,0.08333333333333333,0.0,0.0,0.0,0.3333333333333333,0.0,0.0,0.0,0.0,0.0,0.0,0.0,0.0,0.16666666666666666,0.0,0.0,0.0,0.3333333333333333,0.0,0.0,0.0,0.0,0.0,0.0,0.0,0.0,0.0,0.0,0.0,0.0,0.0,0.0,0.08333333333333333,0.0,0.0,0.0,0.0,0.0,0.0,0.0,7.8103333333333325,7.999999999999999,2.2025922795153563,75.65833333333332,112.82317844059881,,,,,
Fe4Ni4Mn2CrTi (PDA-1050-15s),10.1016/j.msea.2023.145223,FCC+n,,,756,,,T,0.06666666666666667,0.0,0.0,0.0,0.0,0.0,0.0,0.0,0.0,0.06666666666666667,0.0,0.06666666666666667,0.0,0.26666666666666666,0.0,0.0,0.0,0.0,0.0,0.0,0.0,0.0,0.13333333333333333,0.0,0.0,0.0,0.26666666666666666,0.0,0.06666666666666667,0.0,0.0,0.0,0.0,0.0,0.0,0.0,0.0,0.0,0.0,0.0,0.0,0.06666666666666667,0.0,0.0,0.0,0.0,0.0,0.0,0.0,,,,,,,,,,
Fe4Ni4Mn2CrTi (PDA-1100-18s),10.1016/j.msea.2023.145223,FCC,,,562,,,T,0.06666666666666667,0.0,0.0,0.0,0.0,0.0,0.0,0.0,0.0,0.06666666666666667,0.0,0.06666666666666667,0.0,0.26666666666666666,0.0,0.0,0.0,0.0,0.0,0.0,0.0,0.0,0.13333333333333333,0.0,0.0,0.0,0.26666666666666666,0.0,0.06666666666666667,0.0,0.0,0.0,0.0,0.0,0.0,0.0,0.0,0.0,0.0,0.0,0.0,0.06666666666666667,0.0,0.0,0.0,0.0,0.0,0.0,0.0,,,,,,,,,,
Fe65Ni15Co8Mn8Ti3Si,10.1016/j.addma.2023.103421,FCC+BCC,,,403,,,T,0.0,0.0,0.0,0.0,0.0,0.0,0.0,0.0,0.08,0.0,0.0,0.0,0.0,0.65,0.0,0.0,0.0,0.0,0.0,0.0,0.0,0.0,0.08,0.0,0.0,0.0,0.15,0.0,0.0,0.0,0.0,0.0,0.0,0.0,0.0,0.0,0.01,0.0,0.0,0.0,0.0,0.03,0.0,0.0,0.0,0.0,0.0,0.0,0.0,,,,,,,,,,
Fe65Ni15Co8Mn8Ti3Si,10.1016/j.addma.2023.103421,FCC,,,285,,,T,0.0,0.0,0.0,0.0,0.0,0.0,0.0,0.0,0.08,0.0,0.0,0.0,0.0,0.65,0.0,0.0,0.0,0.0,0.0,0.0,0.0,0.0,0.08,0.0,0.0,0.0,0.15,0.0,0.0,0.0,0.0,0.0,0.0,0.0,0.0,0.0,0.01,0.0,0.0,0.0,0.0,0.03,0.0,0.0,0.0,0.0,0.0,0.0,0.0,,,,,,,,,,
Al5Mo5Nb36Hf13Ti41,10.1016/j.jallcom.2023.168821,BCC,,,680,,,,0.0,0.0,0.05,0.0,0.0,0.0,0.0,0.0,0.0,0.0,0.0,0.0,0.0,0.0,0.0,0.0,0.13,0.0,0.0,0.0,0.0,0.0,0.0,0.05,0.0,0.36,0.0,0.0,0.0,0.0,0.0,0.0,0.0,0.0,0.0,0.0,0.0,0.0,0.0,0.0,0.0,0.41,0.0,0.0,0.0,0.0,0.0,0.0,0.0,7.31196,4.41,3.1461377870563676,90.36800000000001,17.386543907710404,,,,,
Al5Mo7Nb36Hf13Ti39,10.1016/j.jallcom.2023.168821,BCC,,,820,,,,0.0,0.0,0.05,0.0,0.0,0.0,0.0,0.0,0.0,0.0,0.0,0.0,0.0,0.0,0.0,0.0,0.13,0.0,0.0,0.0,0.0,0.0,0.0,0.07,0.0,0.36,0.0,0.0,0.0,0.0,0.0,0.0,0.0,0.0,0.0,0.0,0.0,0.0,0.0,0.0,0.0,0.39,0.0,0.0,0.0,0.0,0.0,0.0,0.0,7.42744,4.449999999999999,3.14130182997452,90.17000000000002,25.732654671077427,,,,,
Al5Mo5Nb36Hf13Ti41,10.1016/j.jallcom.2023.168821,BCC,,,892,,,,0.0,0.0,0.05,0.0,0.0,0.0,0.0,0.0,0.0,0.0,0.0,0.0,0.0,0.0,0.0,0.0,0.13,0.0,0.0,0.0,0.0,0.0,0.0,0.05,0.0,0.36,0.0,0.0,0.0,0.0,0.0,0.0,0.0,0.0,0.0,0.0,0.0,0.0,0.0,0.0,0.0,0.41,0.0,0.0,0.0,0.0,0.0,0.0,0.0,7.31196,4.41,3.1461377870563676,90.36800000000001,17.386543907710404,,,,,
Al5Mo7Nb36Hf13Ti39,10.1016/j.jallcom.2023.168821,BCC,,,900,,,,0.0,0.0,0.05,0.0,0.0,0.0,0.0,0.0,0.0,0.0,0.0,0.0,0.0,0.0,0.0,0.0,0.13,0.0,0.0,0.0,0.0,0.0,0.0,0.07,0.0,0.36,0.0,0.0,0.0,0.0,0.0,0.0,0.0,0.0,0.0,0.0,0.0,0.0,0.0,0.0,0.0,0.39,0.0,0.0,0.0,0.0,0.0,0.0,0.0,7.42744,4.449999999999999,3.14130182997452,90.17000000000002,25.732654671077427,,,,,
Al5Mo5Nb36Hf13Ti41,10.1016/j.jallcom.2023.168821,BCC,,,1128,,,,0.0,0.0,0.05,0.0,0.0,0.0,0.0,0.0,0.0,0.0,0.0,0.0,0.0,0.0,0.0,0.0,0.13,0.0,0.0,0.0,0.0,0.0,0.0,0.05,0.0,0.36,0.0,0.0,0.0,0.0,0.0,0.0,0.0,0.0,0.0,0.0,0.0,0.0,0.0,0.0,0.0,0.41,0.0,0.0,0.0,0.0,0.0,0.0,0.0,7.31196,4.41,3.1461377870563676,90.36800000000001,17.386543907710404,,,,,
Al5Mo7Nb36Hf13Ti39,10.1016/j.jallcom.2023.168821,BCC,,,1128,,,,0.0,0.0,0.05,0.0,0.0,0.0,0.0,0.0,0.0,0.0,0.0,0.0,0.0,0.0,0.0,0.0,0.13,0.0,0.0,0.0,0.0,0.0,0.0,0.07,0.0,0.36,0.0,0.0,0.0,0.0,0.0,0.0,0.0,0.0,0.0,0.0,0.0,0.0,0.0,0.0,0.0,0.39,0.0,0.0,0.0,0.0,0.0,0.0,0.0,7.42744,4.449999999999999,3.14130182997452,90.17000000000002,25.732654671077427,,,,,
Cr18Fe18Co28Ni28Al4Ti4,10.1016/j.jmrt.2023.10.018,FCC,,,1454,,,T,0.0,0.0,0.04,0.0,0.0,0.0,0.0,0.0,0.28,0.18,0.0,0.0,0.0,0.18,0.0,0.0,0.0,0.0,0.0,0.0,0.0,0.0,0.0,0.0,0.0,0.0,0.28,0.0,0.0,0.0,0.0,0.0,0.0,0.0,0.0,0.0,0.0,0.0,0.0,0.0,0.0,0.04,0.0,0.0,0.0,0.0,0.0,0.0,0.0,7.9788000000000014,8.120000000000001,2.0865679346949304,50.23400000000004,74.72385617794764,,,,,
Cr18Fe18Co28Ni28Al4Ti4,10.1016/j.jmrt.2023.10.018,FCC,,,346,,,T,0.0,0.0,0.04,0.0,0.0,0.0,0.0,0.0,0.28,0.18,0.0,0.0,0.0,0.18,0.0,0.0,0.0,0.0,0.0,0.0,0.0,0.0,0.0,0.0,0.0,0.0,0.28,0.0,0.0,0.0,0.0,0.0,0.0,0.0,0.0,0.0,0.0,0.0,0.0,0.0,0.0,0.04,0.0,0.0,0.0,0.0,0.0,0.0,0.0,7.9788000000000014,8.120000000000001,2.0865679346949304,50.23400000000004,74.72385617794764,,,,,
CoCrFeNi2Al0.3Ti0.25,10.1016/j.msea.2022.144286,FCC+L12,,,2200,,,T,0.0,0.0,0.05405405405405406,0.0,0.0,0.0,0.0,0.0,0.1801801801801802,0.1801801801801802,0.0,0.0,0.0,0.1801801801801802,0.0,0.0,0.0,0.0,0.0,0.0,0.0,0.0,0.0,0.0,0.0,0.0,0.3603603603603604,0.0,0.0,0.0,0.0,0.0,0.0,0.0,0.0,0.0,0.0,0.0,0.0,0.0,0.0,0.04504504504504505,0.0,0.0,0.0,0.0,0.0,0.0,0.0,7.86963963963964,8.090090090090092,2.081810269799827,51.5783783783784,84.00861212337766,,,,,
CoCrFeNi2Al0.3Ti0.25,10.1016/j.msea.2022.144286,FCC+L12,,,1900,,,T,0.0,0.0,0.05405405405405406,0.0,0.0,0.0,0.0,0.0,0.1801801801801802,0.1801801801801802,0.0,0.0,0.0,0.1801801801801802,0.0,0.0,0.0,0.0,0.0,0.0,0.0,0.0,0.0,0.0,0.0,0.0,0.3603603603603604,0.0,0.0,0.0,0.0,0.0,0.0,0.0,0.0,0.0,0.0,0.0,0.0,0.0,0.0,0.04504504504504505,0.0,0.0,0.0,0.0,0.0,0.0,0.0,7.86963963963964,8.090090090090092,2.081810269799827,51.5783783783784,84.00861212337766,,,,,
CoCrFeNi2Al0.3Ti0.25,10.1016/j.msea.2022.144286,FCC+L12,,,1647,,,T,0.0,0.0,0.05405405405405406,0.0,0.0,0.0,0.0,0.0,0.1801801801801802,0.1801801801801802,0.0,0.0,0.0,0.1801801801801802,0.0,0.0,0.0,0.0,0.0,0.0,0.0,0.0,0.0,0.0,0.0,0.0,0.3603603603603604,0.0,0.0,0.0,0.0,0.0,0.0,0.0,0.0,0.0,0.0,0.0,0.0,0.0,0.0,0.04504504504504505,0.0,0.0,0.0,0.0,0.0,0.0,0.0,7.86963963963964,8.090090090090092,2.081810269799827,51.5783783783784,84.00861212337766,,,,,
Ti19Zr19Hf19Nb19Fe5Be19,10.1016/j.intermet.2022.107755,BCC+Amorphous,,,1403,,,T,0.0,0.0,0.0,0.0,0.0,0.19,0.0,0.0,0.0,0.0,0.0,0.0,0.0,0.05,0.0,0.0,0.19,0.0,0.0,0.0,0.0,0.0,0.0,0.0,0.0,0.19,0.0,0.0,0.0,0.0,0.0,0.0,0.0,0.0,0.0,0.0,0.0,0.0,0.0,0.0,0.0,0.19,0.0,0.0,0.0,0.0,0.0,0.0,0.19,,,,,,,,,,
Ti19Zr19Hf19Nb19Co5Be19,10.1016/j.intermet.2022.107755,BCC+Amorphous,,,1312,,,T,0.0,0.0,0.0,0.0,0.0,0.19,0.0,0.0,0.05,0.0,0.0,0.0,0.0,0.0,0.0,0.0,0.19,0.0,0.0,0.0,0.0,0.0,0.0,0.0,0.0,0.19,0.0,0.0,0.0,0.0,0.0,0.0,0.0,0.0,0.0,0.0,0.0,0.0,0.0,0.0,0.0,0.19,0.0,0.0,0.0,0.0,0.0,0.0,0.19,,,,,,,,,,
Ti19Zr19Hf19Nb19Ni5Be19,10.1016/j.intermet.2022.107755,BCC+Amorphous,,,1284,,,T,0.0,0.0,0.0,0.0,0.0,0.19,0.0,0.0,0.0,0.0,0.0,0.0,0.0,0.0,0.0,0.0,0.19,0.0,0.0,0.0,0.0,0.0,0.0,0.0,0.0,0.19,0.05,0.0,0.0,0.0,0.0,0.0,0.0,0.0,0.0,0.0,0.0,0.0,0.0,0.0,0.0,0.19,0.0,0.0,0.0,0.0,0.0,0.0,0.19,,,,,,,,,,
Ti19Zr19Hf19Nb19Cu5Be19,10.1016/j.intermet.2022.107755,BCC+Amorphous,,,1259,,,T,0.0,0.0,0.0,0.0,0.0,0.19,0.0,0.0,0.0,0.0,0.05,0.0,0.0,0.0,0.0,0.0,0.19,0.0,0.0,0.0,0.0,0.0,0.0,0.0,0.0,0.19,0.0,0.0,0.0,0.0,0.0,0.0,0.0,0.0,0.0,0.0,0.0,0.0,0.0,0.0,0.0,0.19,0.0,0.0,0.0,0.0,0.0,0.0,0.19,,,,,,,,,,
FeCrMnV,10.1016/j.matdes.2022.111565,FCC,,,187,,,T,0.0,0.0,0.0,0.0,0.0,0.0,0.0,0.0,0.0,0.25,0.0,0.0,0.0,0.25,0.0,0.0,0.0,0.0,0.0,0.0,0.0,0.0,0.25,0.0,0.0,0.0,0.0,0.0,0.0,0.0,0.0,0.0,0.0,0.0,0.0,0.0,0.0,0.0,0.0,0.0,0.0,0.0,0.25,0.0,0.0,0.0,0.0,0.0,0.0,7.151,6.5,2.234060761660248,93.72500000000001,56.494857745818095,,,,,
FeCrMnVSi0.5,10.1016/j.matdes.2022.111565,FCC,,,211,,,T,0.0,0.0,0.0,0.0,0.0,0.0,0.0,0.0,0.0,0.2222222222222222,0.0,0.0,0.0,0.2222222222222222,0.0,0.0,0.0,0.0,0.0,0.0,0.0,0.0,0.2222222222222222,0.0,0.0,0.0,0.0,0.0,0.0,0.0,0.0,0.0,0.0,0.0,0.0,0.0,0.1111111111111111,0.0,0.0,0.0,0.0,0.0,0.2222222222222222,0.0,0.0,0.0,0.0,0.0,0.0,,,,,,,,,,
FeCrMnVSi1.0,10.1016/j.matdes.2022.111565,FCC,,,199,,,T,0.0,0.0,0.0,0.0,0.0,0.0,0.0,0.0,0.0,0.2,0.0,0.0,0.0,0.2,0.0,0.0,0.0,0.0,0.0,0.0,0.0,0.0,0.2,0.0,0.0,0.0,0.0,0.0,0.0,0.0,0.0,0.0,0.0,0.0,0.0,0.0,0.2,0.0,0.0,0.0,0.0,0.0,0.2,0.0,0.0,0.0,0.0,0.0,0.0,,,,,,,,,,
FeCrMnVSi1.5,10.1016/j.matdes.2022.111565,FCC,,,262,,,T,0.0,0.0,0.0,0.0,0.0,0.0,0.0,0.0,0.0,0.18181818181818182,0.0,0.0,0.0,0.18181818181818182,0.0,0.0,0.0,0.0,0.0,0.0,0.0,0.0,0.18181818181818182,0.0,0.0,0.0,0.0,0.0,0.0,0.0,0.0,0.0,0.0,0.0,0.0,0.0,0.2727272727272727,0.0,0.0,0.0,0.0,0.0,0.18181818181818182,0.0,0.0,0.0,0.0,0.0,0.0,,,,,,,,,,
FeCrMnVSi2.0,10.1016/j.matdes.2022.111565,FCC,,,216,,,T,0.0,0.0,0.0,0.0,0.0,0.0,0.0,0.0,0.0,0.16666666666666666,0.0,0.0,0.0,0.16666666666666666,0.0,0.0,0.0,0.0,0.0,0.0,0.0,0.0,0.16666666666666666,0.0,0.0,0.0,0.0,0.0,0.0,0.0,0.0,0.0,0.0,0.0,0.0,0.0,0.3333333333333333,0.0,0.0,0.0,0.0,0.0,0.16666666666666666,0.0,0.0,0.0,0.0,0.0,0.0,,,,,,,,,,
Ni0.6CoFe1.4,10.1016/j.matchar.2023.113305,BCC,,,597.8,,,T,0.0,0.0,0.0,0.0,0.0,0.0,0.0,0.0,0.3333333333333333,0.0,0.0,0.0,0.0,0.4666666666666666,0.0,0.0,0.0,0.0,0.0,0.0,0.0,0.0,0.0,0.0,0.0,0.0,0.19999999999999998,0.0,0.0,0.0,0.0,0.0,0.0,0.0,0.0,0.0,0.0,0.0,0.0,0.0,0.0,0.0,0.0,0.0,0.0,0.0,0.0,0.0,0.0,8.422799999999999,8.733333333333333,2.223775429026025,54.36,0.00203216300557326,,,,,
Al0.1Ni0.6CoFe1.4,10.1016/j.matchar.2023.113305,BCC+B2,,,754.4,,,T,0.0,0.0,0.03225806451612904,0.0,0.0,0.0,0.0,0.0,0.32258064516129037,0.0,0.0,0.0,0.0,0.4516129032258065,0.0,0.0,0.0,0.0,0.0,0.0,0.0,0.0,0.0,0.0,0.0,0.0,0.19354838709677422,0.0,0.0,0.0,0.0,0.0,0.0,0.0,0.0,0.0,0.0,0.0,0.0,0.0,0.0,0.0,0.0,0.0,0.0,0.0,0.0,0.0,0.0,8.238193548387096,8.548387096774194,2.2431294326241136,54.0967741935484,33.56077959734038,,,,,
Al0.2Ni0.6CoFe1.4,10.1016/j.matchar.2023.113305,BCC+B2,,,829.3,,,T,0.0,0.0,0.0625,0.0,0.0,0.0,0.0,0.0,0.3125,0.0,0.0,0.0,0.0,0.43749999999999994,0.0,0.0,0.0,0.0,0.0,0.0,0.0,0.0,0.0,0.0,0.0,0.0,0.18749999999999997,0.0,0.0,0.0,0.0,0.0,0.0,0.0,0.0,0.0,0.0,0.0,0.0,0.0,0.0,0.0,0.0,0.0,0.0,0.0,0.0,0.0,0.0,8.065124999999998,8.375,2.261541788301438,53.849999999999994,79.42979380082588,,,,,
CoCrNi,10.1016/j.msea.2023.145600,FCC+BCC,,,411,,,T,0.0,0.0,0.0,0.0,0.0,0.0,0.0,0.0,0.3333333333333333,0.3333333333333333,0.0,0.0,0.0,0.0,0.0,0.0,0.0,0.0,0.0,0.0,0.0,0.0,0.0,0.0,0.0,0.0,0.3333333333333333,0.0,0.0,0.0,0.0,0.0,0.0,0.0,0.0,0.0,0.0,0.0,0.0,0.0,0.0,0.0,0.0,0.0,0.0,0.0,0.0,0.0,0.0,8.319333333333333,8.333333333333334,1.939393939393939,45.033333333333346,0.012435902602374172,,,,,
(CoCrNi)99Ta1,10.1016/j.msea.2023.145600,FCC+BCC,,,470,,,T,0.0,0.0,0.0,0.0,0.0,0.0,0.0,0.0,0.25,0.25,0.0,0.0,0.0,0.0,0.0,0.0,0.0,0.0,0.0,0.0,0.0,0.0,0.0,0.0,0.0,0.0,0.25,0.0,0.0,0.0,0.0,0.0,0.0,0.0,0.0,0.0,0.0,0.0,0.0,0.0,0.25,0.0,0.0,0.0,0.0,0.0,0.0,0.0,0.0,10.411999999999999,7.5,2.1056910569105693,57.474999999999994,672.9863817560241,,,,,
(CoCrNi)98Ta2,10.1016/j.msea.2023.145600,FCC+BCC,,,679,,,T,0.0,0.0,0.0,0.0,0.0,0.0,0.0,0.0,0.2,0.2,0.0,0.0,0.0,0.0,0.0,0.0,0.0,0.0,0.0,0.0,0.0,0.0,0.0,0.0,0.0,0.0,0.2,0.0,0.0,0.0,0.0,0.0,0.0,0.0,0.0,0.0,0.0,0.0,0.0,0.0,0.4,0.0,0.0,0.0,0.0,0.0,0.0,0.0,0.0,11.6676,7.0,2.217687074829932,64.94,965.2488749630577,,,,,
(CoCrNi)97Ta3,10.1016/j.msea.2023.145600,FCC+BCC,,,1022,,,T,0.0,0.0,0.0,0.0,0.0,0.0,0.0,0.0,0.16666666666666669,0.16666666666666669,0.0,0.0,0.0,0.0,0.0,0.0,0.0,0.0,0.0,0.0,0.0,0.0,0.0,0.0,0.0,0.0,0.16666666666666669,0.0,0.0,0.0,0.0,0.0,0.0,0.0,0.0,0.0,0.0,0.0,0.0,0.0,0.5000000000000001,0.0,0.0,0.0,0.0,0.0,0.0,0.0,0.0,12.504666666666669,6.666666666666668,2.298245614035088,69.91666666666669,1041.6880047916213,,,,,
Co40Fe25V20Ni15,10.1016/j.jallcom.2023.169745,FCC,,,,373.0,,T,0.0,0.0,0.0,0.0,0.0,0.0,0.0,0.0,0.4,0.0,0.0,0.0,0.0,0.25,0.0,0.0,0.0,0.0,0.0,0.0,0.0,0.0,0.0,0.0,0.0,0.0,0.15,0.0,0.0,0.0,0.0,0.0,0.0,0.0,0.0,0.0,0.0,0.0,0.0,0.0,0.0,0.0,0.2,0.0,0.0,0.0,0.0,0.0,0.0,8.0867,8.1,2.463869463869464,67.74000000000002,17.864751674503985,,,,,
NiCoCrFeAlW,10.1016/j.jmrt.2024.10.147,FCC,,,634,,,T,0.0,0.0,0.16666666666666666,0.0,0.0,0.0,0.0,0.0,0.16666666666666666,0.16666666666666666,0.0,0.0,0.0,0.16666666666666666,0.0,0.0,0.0,0.0,0.0,0.0,0.0,0.0,0.0,0.0,0.0,0.0,0.16666666666666666,0.0,0.0,0.0,0.0,0.0,0.0,0.0,0.0,0.0,0.0,0.0,0.0,0.0,0.0,0.0,0.0,0.0,0.16666666666666666,0.0,0.0,0.0,0.0,9.130333333333333,7.0,2.087974172719935,49.90000000000002,753.907200165,,,,,
NiCoCrFeAlW,10.1016/j.jmrt.2024.10.147,FCC,,,496,,,T,0.0,0.0,0.16666666666666666,0.0,0.0,0.0,0.0,0.0,0.16666666666666666,0.16666666666666666,0.0,0.0,0.0,0.16666666666666666,0.0,0.0,0.0,0.0,0.0,0.0,0.0,0.0,0.0,0.0,0.0,0.0,0.16666666666666666,0.0,0.0,0.0,0.0,0.0,0.0,0.0,0.0,0.0,0.0,0.0,0.0,0.0,0.0,0.0,0.0,0.0,0.16666666666666666,0.0,0.0,0.0,0.0,9.130333333333333,7.0,2.087974172719935,49.90000000000002,753.907200165,,,,,
NiCoCrFeAlW,10.1016/j.jmrt.2024.10.147,FCC,,,542,,,T,0.0,0.0,0.16666666666666666,0.0,0.0,0.0,0.0,0.0,0.16666666666666666,0.16666666666666666,0.0,0.0,0.0,0.16666666666666666,0.0,0.0,0.0,0.0,0.0,0.0,0.0,0.0,0.0,0.0,0.0,0.0,0.16666666666666666,0.0,0.0,0.0,0.0,0.0,0.0,0.0,0.0,0.0,0.0,0.0,0.0,0.0,0.0,0.0,0.0,0.0,0.16666666666666666,0.0,0.0,0.0,0.0,9.130333333333333,7.0,2.087974172719935,49.90000000000002,753.907200165,,,,,
NiCoCrFeAlW,10.1016/j.jmrt.2024.10.147,FCC,,,643,,,T,0.0,0.0,0.16666666666666666,0.0,0.0,0.0,0.0,0.0,0.16666666666666666,0.16666666666666666,0.0,0.0,0.0,0.16666666666666666,0.0,0.0,0.0,0.0,0.0,0.0,0.0,0.0,0.0,0.0,0.0,0.0,0.16666666666666666,0.0,0.0,0.0,0.0,0.0,0.0,0.0,0.0,0.0,0.0,0.0,0.0,0.0,0.0,0.0,0.0,0.0,0.16666666666666666,0.0,0.0,0.0,0.0,9.130333333333333,7.0,2.087974172719935,49.90000000000002,753.907200165,,,,,
NiCoCrFeAlW,10.1016/j.jmrt.2024.10.147,FCC,,,490,,,T,0.0,0.0,0.16666666666666666,0.0,0.0,0.0,0.0,0.0,0.16666666666666666,0.16666666666666666,0.0,0.0,0.0,0.16666666666666666,0.0,0.0,0.0,0.0,0.0,0.0,0.0,0.0,0.0,0.0,0.0,0.0,0.16666666666666666,0.0,0.0,0.0,0.0,0.0,0.0,0.0,0.0,0.0,0.0,0.0,0.0,0.0,0.0,0.0,0.0,0.0,0.16666666666666666,0.0,0.0,0.0,0.0,9.130333333333333,7.0,2.087974172719935,49.90000000000002,753.907200165,,,,,
NiCoCrFeAlW,10.1016/j.jmrt.2024.10.147,FCC,,,480,,,T,0.0,0.0,0.16666666666666666,0.0,0.0,0.0,0.0,0.0,0.16666666666666666,0.16666666666666666,0.0,0.0,0.0,0.16666666666666666,0.0,0.0,0.0,0.0,0.0,0.0,0.0,0.0,0.0,0.0,0.0,0.0,0.16666666666666666,0.0,0.0,0.0,0.0,0.0,0.0,0.0,0.0,0.0,0.0,0.0,0.0,0.0,0.0,0.0,0.0,0.0,0.16666666666666666,0.0,0.0,0.0,0.0,9.130333333333333,7.0,2.087974172719935,49.90000000000002,753.907200165,,,,,
FeCoNiCrMo,10.1016/j.jallcom.2024.173435,,,119.69,963.6,,,T,0.0,0.0,0.0,0.0,0.0,0.0,0.0,0.0,0.2,0.2,0.0,0.0,0.0,0.2,0.0,0.0,0.0,0.0,0.0,0.0,0.0,0.0,0.0,0.2,0.0,0.0,0.2,0.0,0.0,0.0,0.0,0.0,0.0,0.0,0.0,0.0,0.0,0.0,0.0,0.0,0.0,0.0,0.0,0.0,0.0,0.0,0.0,0.0,0.0,8.6224,7.8,2.0273843248347494,51.32000000000001,526.6726110918671,,,,,
