Repository: BrentVela/redesign_2_2_26

# ULTIMATE Alloy Redesign

This repo captures reproducible analysis artifacts for Dr. Karaman's ULTIMATE alloy redesign work.

## Status
- Inputs currently present: `1_find_stoich_props_parallel_for_Class.py`, `TC_Equilibrium_Module.py`, `make_trajectory.py`.
- Missing runtime dependencies: `strength_model` module and `SPACE_v0.par` data file.

## Quick Start
1. Add required inputs:
   - `SPACE_v0.par` (composition space dataset)
   - `strength_model.py` (Curtin model implementation)
2. Run properties extraction:
   - `python 1_find_stoich_props_parallel_for_Class.py`
3. Outputs are written to `CalcFiles/` and CSV files are produced.

File: featurize_database_for_cafer/codhem_featurized.csv (part 26 of 26)
Composition,doi,Phase,Density (g/cm3),Hardness (GPa),YS (MPa) at 23 C,YS (MPa) at 1000 C,YS (MPa) at 1200 C,Test Type,A,Ag,Al,Au,B,Be,C,Ca,Co,Cr,Cu,D,E,Fe,Ga,Gd,Hf,I,Ir,Li,M,Mg,Mn,Mo,N,Nb,Ni,O,P,Pb,Pd,Pt,Q,Re,Rh,S,Si,Sn,Sr,T,Ta,Ti,V,Vi,W,Y,Yb,Zn,Zr,Density_g_cc_ROM,VEC,Pugh_Ratio,Cauchy_Pressure,YS_1300C_MPa,Solidus_K_TC,Liquidus_K_TC,Solidus_C_TC,Liquidus_C_TC,THCD_25C_W_mK
FeCoNiCrMo,10.1016/j.jallcom.2024.173435,,,102.55,1039.4,,,T,0.0,0.0,0.0,0.0,0.0,0.0,0.0,0.0,0.2,0.2,0.0,0.0,0.0,0.2,0.0,0.0,0.0,0.0,0.0,0.0,0.0,0.0,0.0,0.2,0.0,0.0,0.2,0.0,0.0,0.0,0.0,0.0,0.0,0.0,0.0,0.0,0.0,0.0,0.0,0.0,0.0,0.0,0.0,0.0,0.0,0.0,0.0,0.0,0.0,8.6224,7.8,2.0273843248347494,51.32000000000001,526.6726110918671,,,,,
FeCoNiCrMo,10.1016/j.jallcom.2024.173435,,,92.47,1053.6,,,T,0.0,0.0,0.0,0.0,0.0,0.0,0.0,0.0,0.2,0.2,0.0,0.0,0.0,0.2,0.0,0.0,0.0,0.0,0.0,0.0,0.0,0.0,0.0,0.2,0.0,0.0,0.2,0.0,0.0,0.0,0.0,0.0,0.0,0.0,0.0,0.0,0.0,0.0,0.0,0.0,0.0,0.0,0.0,0.0,0.0,0.0,0.0,0.0,0.0,8.6224,7.8,2.0273843248347494,51.32000000000001,526.6726110918671,,,,,
FeCoNiCrMo,10.1016/j.jallcom.2024.173435,,,77.29,872.3,,,T,0.0,0.0,0.0,0.0,0.0,0.0,0.0,0.0,0.2,0.2,0.0,0.0,0.0,0.2,0.0,0.0,0.0,0.0,0.0,0.0,0.0,0.0,0.0,0.2,0.0,0.0,0.2,0.0,0.0,0.0,0.0,0.0,0.0,0.0,0.0,0.0,0.0,0.0,0.0,0.0,0.0,0.0,0.0,0.0,0.0,0.0,0.0,0.0,0.0,8.6224,7.8,2.0273843248347494,51.32000000000001,526.6726110918671,,,,,
FeCoNiCrMo,10.1016/j.jallcom.2024.173435,,,75.46,861.7,,,T,0.0,0.0,0.0,0.0,0.0,0.0,0.0,0.0,0.2,0.2,0.0,0.0,0.0,0.2,0.0,0.0,0.0,0.0,0.0,0.0,0.0,0.0,0.0,0.2,0.0,0.0,0.2,0.0,0.0,0.0,0.0,0.0,0.0,0.0,0.0,0.0,0.0,0.0,0.0,0.0,0.0,0.0,0.0,0.0,0.0,0.0,0.0,0.0,0.0,8.6224,7.8,2.0273843248347494,51.32000000000001,526.6726110918671,,,,,
Ni43.9Co22.4Fe8.8Al10.7Ti11.7B2.5,10.1016/j.compositesb.2024.111556,L12+HCP,,,1203.7,,,T,0.0,0.0,0.10700000000000001,0.0,0.025000000000000005,0.0,0.0,0.0,0.224,0.0,0.0,0.0,0.0,0.08800000000000002,0.0,0.0,0.0,0.0,0.0,0.0,0.0,0.0,0.0,0.0,0.0,0.0,0.43900000000000006,0.0,0.0,0.0,0.0,0.0,0.0,0.0,0.0,0.0,0.0,0.0,0.0,0.0,0.0,0.117,0.0,0.0,0.0,0.0,0.0,0.0,0.0,,,,,,,,,,
Ni43.9Co22.4Fe8.8Al10.7Ti11.7B2.5,10.1016/j.compositesb.2024.111556,L12+HCP,,,1187.6,,,T,0.0,0.0,0.10700000000000001,0.0,0.025000000000000005,0.0,0.0,0.0,0.224,0.0,0.0,0.0,0.0,0.08800000000000002,0.0,0.0,0.0,0.0,0.0,0.0,0.0,0.0,0.0,0.0,0.0,0.0,0.43900000000000006,0.0,0.0,0.0,0.0,0.0,0.0,0.0,0.0,0.0,0.0,0.0,0.0,0.0,0.0,0.117,0.0,0.0,0.0,0.0,0.0,0.0,0.0,,,,,,,,,,
Ni43.9Co22.4Fe8.8Al10.7Ti11.7B2.5,10.1016/j.compositesb.2024.111556,L12+HCP,,,1163.5,,,T,0.0,0.0,0.10700000000000001,0.0,0.025000000000000005,0.0,0.0,0.0,0.224,0.0,0.0,0.0,0.0,0.08800000000000002,0.0,0.0,0.0,0.0,0.0,0.0,0.0,0.0,0.0,0.0,0.0,0.0,0.43900000000000006,0.0,0.0,0.0,0.0,0.0,0.0,0.0,0.0,0.0,0.0,0.0,0.0,0.0,0.0,0.117,0.0,0.0,0.0,0.0,0.0,0.0,0.0,,,,,,,,,,
Ni43.9Co22.4Fe8.8Al10.7Ti11.7B2.5,10.1016/j.compositesb.2024.111556,L12+HCP,,,1191.5,,,T,0.0,0.0,0.10700000000000001,0.0,0.025000000000000005,0.0,0.0,0.0,0.224,0.0,0.0,0.0,0.0,0.08800000000000002,0.0,0.0,0.0,0.0,0.0,0.0,0.0,0.0,0.0,0.0,0.0,0.0,0.43900000000000006,0.0,0.0,0.0,0.0,0.0,0.0,0.0,0.0,0.0,0.0,0.0,0.0,0.0,0.0,0.117,0.0,0.0,0.0,0.0,0.0,0.0,0.0,,,,,,,,,,
Ti0.4Zr0.4Nb0.1Ta0.1,10.1016/j.msea.2024.146922,BCC,6.93,59.0,819,,,T,0.0,0.0,0.0,0.0,0.0,0.0,0.0,0.0,0.0,0.0,0.0,0.0,0.0,0.0,0.0,0.0,0.0,0.0,0.0,0.0,0.0,0.0,0.0,0.0,0.0,0.1,0.0,0.0,0.0,0.0,0.0,0.0,0.0,0.0,0.0,0.0,0.0,0.0,0.0,0.0,0.1,0.4,0.0,0.0,0.0,0.0,0.0,0.0,0.4,6.936400000000001,4.2,2.7530864197530867,77.94,3.035003025737594,,,,,
Ti0.486V0.375Ta0.028Cr0.111,10.1016/j.msea.2024.146922,BCC,5.65,95.0,879,,,T,0.0,0.0,0.0,0.0,0.0,0.0,0.0,0.0,0.0,0.111,0.0,0.0,0.0,0.0,0.0,0.0,0.0,0.0,0.0,0.0,0.0,0.0,0.0,0.0,0.0,0.0,0.0,0.0,0.0,0.0,0.0,0.0,0.0,0.0,0.0,0.0,0.0,0.0,0.0,0.0,0.028,0.486,0.375,0.0,0.0,0.0,0.0,0.0,0.0,5.742136,4.625,2.5585116637748206,89.88210000000002,86.43823063555945,,,,,
Fe40Cr35Ni20Al5,10.1016/j.intermet.2024.108542,BCC+FCC,,,904,,,T,0.0,0.0,0.05,0.0,0.0,0.0,0.0,0.0,0.0,0.35,0.0,0.0,0.0,0.4,0.0,0.0,0.0,0.0,0.0,0.0,0.0,0.0,0.0,0.0,0.0,0.0,0.2,0.0,0.0,0.0,0.0,0.0,0.0,0.0,0.0,0.0,0.0,0.0,0.0,0.0,0.0,0.0,0.0,0.0,0.0,0.0,0.0,0.0,0.0,7.568700000000001,7.449999999999999,1.8349233882625033,45.93500000000003,144.10650804619576,,,,,
Fe40Cr35Ni20Al5,10.1016/j.intermet.2024.108542,BCC+FCC,,,805,,,T,0.0,0.0,0.05,0.0,0.0,0.0,0.0,0.0,0.0,0.35,0.0,0.0,0.0,0.4,0.0,0.0,0.0,0.0,0.0,0.0,0.0,0.0,0.0,0.0,0.0,0.0,0.2,0.0,0.0,0.0,0.0,0.0,0.0,0.0,0.0,0.0,0.0,0.0,0.0,0.0,0.0,0.0,0.0,0.0,0.0,0.0,0.0,0.0,0.0,7.568700000000001,7.449999999999999,1.8349233882625033,45.93500000000003,144.10650804619576,,,,,
Al9.0Hf30.3Ta30.3Ti30.3,10.1016/j.msea.2024.147375,BCC,,,1029,,,,0.0,0.0,0.09009009009009009,0.0,0.0,0.0,0.0,0.0,0.0,0.0,0.0,0.0,0.0,0.0,0.0,0.0,0.3033033033033033,0.0,0.0,0.0,0.0,0.0,0.0,0.0,0.0,0.0,0.0,0.0,0.0,0.0,0.0,0.0,0.0,0.0,0.0,0.0,0.0,0.0,0.0,0.0,0.3033033033033033,0.3033033033033033,0.0,0.0,0.0,0.0,0.0,0.0,0.0,10.709027027027027,4.213213213213213,2.870438073247387,75.65075075075073,1.8602758412636229,,,,,
Al9.0Hf30.3Nb10.0Ta20.3Ti30.3,10.1016/j.msea.2024.147375,BCC,,,984,,,,0.0,0.0,0.09009009009009009,0.0,0.0,0.0,0.0,0.0,0.0,0.0,0.0,0.0,0.0,0.0,0.0,0.0,0.3033033033033033,0.0,0.0,0.0,0.0,0.0,0.0,0.0,0.0,0.10010010010010009,0.0,0.0,0.0,0.0,0.0,0.0,0.0,0.0,0.0,0.0,0.0,0.0,0.0,0.0,0.2032032032032032,0.3033033033033033,0.0,0.0,0.0,0.0,0.0,0.0,0.0,9.896214214214215,4.213213213213213,2.9986658661863785,78.75385385385385,2.1489171511253837,,,,,
Al9.0Hf30.3Nb15.0Ta15.3Ti30.3,10.1016/j.msea.2024.147375,BCC,,,931,,,,0.0,0.0,0.09009009009009009,0.0,0.0,0.0,0.0,0.0,0.0,0.0,0.0,0.0,0.0,0.0,0.0,0.0,0.3033033033033033,0.0,0.0,0.0,0.0,0.0,0.0,0.0,0.0,0.15015015015015015,0.0,0.0,0.0,0.0,0.0,0.0,0.0,0.0,0.0,0.0,0.0,0.0,0.0,0.0,0.15315315315315314,0.3033033033033033,0.0,0.0,0.0,0.0,0.0,0.0,0.0,9.489807807807809,4.213213213213213,3.0667075079980943,80.30540540540541,2.214888593609392,,,,,
HfNbTaTi,10.1016/j.msea.2024.147375,BCC,,,729,,,,0.0,0.0,0.0,0.0,0.0,0.0,0.0,0.0,0.0,0.0,0.0,0.0,0.0,0.0,0.0,0.0,0.25,0.0,0.0,0.0,0.0,0.0,0.0,0.0,0.0,0.25,0.0,0.0,0.0,0.0,0.0,0.0,0.0,0.0,0.0,0.0,0.0,0.0,0.0,0.0,0.25,0.25,0.0,0.0,0.0,0.0,0.0,0.0,0.0,10.769000000000002,4.5,3.1754385964912286,90.375,34.63242635122549,,,,,
HfNbTaTiV0.5,10.1016/j.msea.2024.147375,BCC,,,869,,,,0.0,0.0,0.0,0.0,0.0,0.0,0.0,0.0,0.0,0.0,0.0,0.0,0.0,0.0,0.0,0.0,0.2222222222222222,0.0,0.0,0.0,0.0,0.0,0.0,0.0,0.0,0.2222222222222222,0.0,0.0,0.0,0.0,0.0,0.0,0.0,0.0,0.0,0.0,0.0,0.0,0.0,0.0,0.2222222222222222,0.2222222222222222,0.1111111111111111,0.0,0.0,0.0,0.0,0.0,0.0,10.251333333333333,4.555555555555555,3.2099737532808392,94.46666666666668,108.82879159020496,,,,,
HfNbTaTiV,10.1016/j.msea.2024.147375,BCC,,,997,,,,0.0,0.0,0.0,0.0,0.0,0.0,0.0,0.0,0.0,0.0,0.0,0.0,0.0,0.0,0.0,0.0,0.2,0.0,0.0,0.0,0.0,0.0,0.0,0.0,0.0,0.2,0.0,0.0,0.0,0.0,0.0,0.0,0.0,0.0,0.0,0.0,0.0,0.0,0.0,0.0,0.2,0.2,0.2,0.0,0.0,0.0,0.0,0.0,0.0,9.8372,4.6,3.2380952380952395,97.74000000000001,175.48824079098162,,,,,
Ti3Zr1.5Nb,10.1016/j.msea.2024.147375,BCC,,,505,,,,0.0,0.0,0.0,0.0,0.0,0.0,0.0,0.0,0.0,0.0,0.0,0.0,0.0,0.0,0.0,0.0,0.0,0.0,0.0,0.0,0.0,0.0,0.0,0.0,0.0,0.18181818181818182,0.0,0.0,0.0,0.0,0.0,0.0,0.0,0.0,0.0,0.0,0.0,0.0,0.0,0.0,0.0,0.5454545454545454,0.0,0.0,0.0,0.0,0.0,0.0,0.2727272727272727,5.794181818181818,4.181818181818182,2.7916666666666674,81.5909090909091,0.5387759354043596,,,,,
Ti3Zr1.5NbV1,10.1016/j.msea.2024.147375,BCC,,,708,,,,0.0,0.0,0.0,0.0,0.0,0.0,0.0,0.0,0.0,0.0,0.0,0.0,0.0,0.0,0.0,0.0,0.0,0.0,0.0,0.0,0.0,0.0,0.0,0.0,0.0,0.15384615384615385,0.0,0.0,0.0,0.0,0.0,0.0,0.0,0.0,0.0,0.0,0.0,0.0,0.0,0.0,0.0,0.46153846153846156,0.15384615384615385,0.0,0.0,0.0,0.0,0.0,0.23076923076923078,5.842769230769232,4.3076923076923075,2.884488448844885,88.60769230769232,43.489555079466804,,,,,
Ti3Zr1.5NbV2,10.1016/j.msea.2024.147375,BCC,,,974,,,,0.0,0.0,0.0,0.0,0.0,0.0,0.0,0.0,0.0,0.0,0.0,0.0,0.0,0.0,0.0,0.0,0.0,0.0,0.0,0.0,0.0,0.0,0.0,0.0,0.0,0.13333333333333333,0.0,0.0,0.0,0.0,0.0,0.0,0.0,0.0,0.0,0.0,0.0,0.0,0.0,0.0,0.0,0.4,0.26666666666666666,0.0,0.0,0.0,0.0,0.0,0.2,5.878400000000001,4.3999999999999995,2.956140350877194,93.75333333333334,104.67815553355074,,,,,
VNbTaTi,10.1016/j.msea.2024.147375,BCC,,,727,,,,0.0,0.0,0.0,0.0,0.0,0.0,0.0,0.0,0.0,0.0,0.0,0.0,0.0,0.0,0.0,0.0,0.0,0.0,0.0,0.0,0.0,0.0,0.0,0.0,0.0,0.25,0.0,0.0,0.0,0.0,0.0,0.0,0.0,0.0,0.0,0.0,0.0,0.0,0.0,0.0,0.25,0.25,0.25,0.0,0.0,0.0,0.0,0.0,0.0,8.969000000000001,4.75,3.1754385964912286,105.85000000000002,110.90070431355808,,,,,
VNbTaTi1.5,10.1016/j.msea.2024.147375,BCC,,,691,,,,0.0,0.0,0.0,0.0,0.0,0.0,0.0,0.0,0.0,0.0,0.0,0.0,0.0,0.0,0.0,0.0,0.0,0.0,0.0,0.0,0.0,0.0,0.0,0.0,0.0,0.2222222222222222,0.0,0.0,0.0,0.0,0.0,0.0,0.0,0.0,0.0,0.0,0.0,0.0,0.0,0.0,0.2222222222222222,0.3333333333333333,0.2222222222222222,0.0,0.0,0.0,0.0,0.0,0.0,8.47311111111111,4.666666666666666,3.075757575757574,102.48888888888888,76.15198305289194,,,,,
Ti2ZrNbHf,10.1016/j.msea.2024.147375,BCC,,,354,,,,0.0,0.0,0.0,0.0,0.0,0.0,0.0,0.0,0.0,0.0,0.0,0.0,0.0,0.0,0.0,0.0,0.2,0.0,0.0,0.0,0.0,0.0,0.0,0.0,0.0,0.2,0.0,0.0,0.0,0.0,0.0,0.0,0.0,0.0,0.0,0.0,0.0,0.0,0.0,0.0,0.0,0.4,0.0,0.0,0.0,0.0,0.0,0.0,0.2,7.482400000000001,4.2,3.000000000000001,81.28000000000002,0.03375427303929739,,,,,
Ti2ZrNbHfV0.4,10.1016/j.msea.2024.147375,BCC,,,629,,,,0.0,0.0,0.0,0.0,0.0,0.0,0.0,0.0,0.0,0.0,0.0,0.0,0.0,0.0,0.0,0.0,0.18518518518518517,0.0,0.0,0.0,0.0,0.0,0.0,0.0,0.0,0.18518518518518517,0.0,0.0,0.0,0.0,0.0,0.0,0.0,0.0,0.0,0.0,0.0,0.0,0.0,0.0,0.0,0.37037037037037035,0.07407407407407407,0.0,0.0,0.0,0.0,0.0,0.18518518518518517,7.380740740740741,4.259259259259259,3.033250207813798,84.68148148148146,10.75522337173708,,,,,
Ti2ZrNbHfV1,10.1016/j.msea.2024.147375,BCC,,,934,,,,0.0,0.0,0.0,0.0,0.0,0.0,0.0,0.0,0.0,0.0,0.0,0.0,0.0,0.0,0.0,0.0,0.16666666666666669,0.0,0.0,0.0,0.0,0.0,0.0,0.0,0.0,0.16666666666666669,0.0,0.0,0.0,0.0,0.0,0.0,0.0,0.0,0.0,0.0,0.0,0.0,0.0,0.0,0.0,0.33333333333333337,0.16666666666666669,0.0,0.0,0.0,0.0,0.0,0.16666666666666669,7.253666666666668,4.333333333333334,3.0757575757575784,88.93333333333335,55.78289674504715,,,,,
Zr0.5Ti0.35Nb0.15Al10,10.1016/j.msea.2024.147375,BCC,,,1012,,,,0.0,0.0,0.9090909090909092,0.0,0.0,0.0,0.0,0.0,0.0,0.0,0.0,0.0,0.0,0.0,0.0,0.0,0.0,0.0,0.0,0.0,0.0,0.0,0.0,0.0,0.0,0.013636363636363637,0.0,0.0,0.0,0.0,0.0,0.0,0.0,0.0,0.0,0.0,0.0,0.0,0.0,0.0,0.0,0.03181818181818182,0.0,0.0,0.0,0.0,0.0,0.0,0.04545454545454546,3.011145454545455,3.104545454545455,2.9839163650985117,49.03454545454546,,,,,,
VNbTi,10.1016/j.msea.2024.147375,BCC,,,686,,,,0.0,0.0,0.0,0.0,0.0,0.0,0.0,0.0,0.0,0.0,0.0,0.0,0.0,0.0,0.0,0.0,0.0,0.0,0.0,0.0,0.0,0.0,0.0,0.0,0.0,0.3333333333333333,0.0,0.0,0.0,0.0,0.0,0.0,0.0,0.0,0.0,0.0,0.0,0.0,0.0,0.0,0.0,0.3333333333333333,0.3333333333333333,0.0,0.0,0.0,0.0,0.0,0.0,6.395333333333333,4.666666666666667,3.32520325203252,109.53333333333333,62.39285972316721,,,,,
Hf0.5Nb0.5Ta0.5Ti1.5Zr,10.1016/j.msea.2024.147375,BCC,,,908,,,,0.0,0.0,0.0,0.0,0.0,0.0,0.0,0.0,0.0,0.0,0.0,0.0,0.0,0.0,0.0,0.0,0.125,0.0,0.0,0.0,0.0,0.0,0.0,0.0,0.0,0.125,0.0,0.0,0.0,0.0,0.0,0.0,0.0,0.0,0.0,0.0,0.0,0.0,0.0,0.0,0.125,0.375,0.0,0.0,0.0,0.0,0.0,0.0,0.25,8.141000000000002,4.25,2.8666666666666676,80.11250000000001,5.2341540712409635,,,,,
Zr50Ti35Nb15,10.1016/j.msea.2024.147375,BCC,,,657,,,,0.0,0.0,0.0,0.0,0.0,0.0,0.0,0.0,0.0,0.0,0.0,0.0,0.0,0.0,0.0,0.0,0.0,0.0,0.0,0.0,0.0,0.0,0.0,0.0,0.0,0.15,0.0,0.0,0.0,0.0,0.0,0.0,0.0,0.0,0.0,0.0,0.0,0.0,0.0,0.0,0.0,0.35,0.0,0.0,0.0,0.0,0.0,0.0,0.5,6.1226,4.15,2.831223628691983,77.38,0.09306882936652444,,,,,
TiVNbTa (EM),10.1016/j.msea.2024.147375,BCC,,,720,,,,0.0,0.0,0.0,0.0,0.0,0.0,0.0,0.0,0.0,0.0,0.0,0.0,0.16666666666666666,0.0,0.0,0.0,0.0,0.0,0.0,0.0,0.16666666666666666,0.0,0.0,0.0,0.0,0.16666666666666666,0.0,0.0,0.0,0.0,0.0,0.0,0.0,0.0,0.0,0.0,0.0,0.0,0.0,0.0,0.16666666666666666,0.16666666666666666,0.16666666666666666,0.0,0.0,0.0,0.0,0.0,0.0,,,,,,,,,,
TiVNbTaSi 0.1,10.1016/j.msea.2024.147375,BCC,,,1120,,,,0.0,0.0,0.0,0.0,0.0,0.0,0.0,0.0,0.0,0.0,0.0,0.0,0.0,0.0,0.0,0.0,0.0,0.0,0.0,0.0,0.0,0.0,0.0,0.0,0.0,0.2,0.0,0.0,0.0,0.0,0.0,0.0,0.0,0.0,0.0,0.0,0.2,0.0,0.0,0.0,0.2,0.2,0.2,0.0,0.0,0.0,0.0,0.0,0.0,,,,,,,,,,
TiVNbTaSi 0.1,10.1016/j.msea.2024.147375,BCC,,,1350,,,,0.0,0.0,0.0,0.0,0.0,0.0,0.0,0.0,0.0,0.0,0.0,0.0,0.0,0.0,0.0,0.0,0.0,0.0,0.0,0.0,0.0,0.0,0.0,0.0,0.0,0.2,0.0,0.0,0.0,0.0,0.0,0.0,0.0,0.0,0.0,0.0,0.2,0.0,0.0,0.0,0.2,0.2,0.2,0.0,0.0,0.0,0.0,0.0,0.0,,,,,,,,,,
TiVNbTaSi 0.1,10.1016/j.msea.2024.147375,BCC,,,1400,,,,0.0,0.0,0.0,0.0,0.0,0.0,0.0,0.0,0.0,0.0,0.0,0.0,0.0,0.0,0.0,0.0,0.0,0.0,0.0,0.0,0.0,0.0,0.0,0.0,0.0,0.2,0.0,0.0,0.0,0.0,0.0,0.0,0.0,0.0,0.0,0.0,0.2,0.0,0.0,0.0,0.2,0.2,0.2,0.0,0.0,0.0,0.0,0.0,0.0,,,,,,,,,,
TiVNbTaSi 0.1,10.1016/j.msea.2024.147375,BCC,,,1250,,,,0.0,0.0,0.0,0.0,0.0,0.0,0.0,0.0,0.0,0.0,0.0,0.0,0.0,0.0,0.0,0.0,0.0,0.0,0.0,0.0,0.0,0.0,0.0,0.0,0.0,0.2,0.0,0.0,0.0,0.0,0.0,0.0,0.0,0.0,0.0,0.0,0.2,0.0,0.0,0.0,0.2,0.2,0.2,0.0,0.0,0.0,0.0,0.0,0.0,,,,,,,,,,
HfNbTa,10.1016/j.msea.2024.147375,BCC,,,847,,,,0.0,0.0,0.0,0.0,0.0,0.0,0.0,0.0,0.0,0.0,0.0,0.0,0.0,0.0,0.0,0.0,0.3333333333333333,0.0,0.0,0.0,0.0,0.0,0.0,0.0,0.0,0.3333333333333333,0.0,0.0,0.0,0.0,0.0,0.0,0.0,0.0,0.0,0.0,0.0,0.0,0.0,0.0,0.3333333333333333,0.0,0.0,0.0,0.0,0.0,0.0,0.0,0.0,12.856666666666666,4.666666666666667,3.512820512820513,95.29999999999998,60.02335165828046,,,,,
Ti1.6ZrNbMo0.35,10.1016/j.msea.2024.147375,BCC,,,929,,,,0.0,0.0,0.0,0.0,0.0,0.0,0.0,0.0,0.0,0.0,0.0,0.0,0.0,0.0,0.0,0.0,0.0,0.0,0.0,0.0,0.0,0.0,0.0,0.08860759493670885,0.0,0.2531645569620253,0.0,0.0,0.0,0.0,0.0,0.0,0.0,0.0,0.0,0.0,0.0,0.0,0.0,0.0,0.0,0.4050632911392405,0.0,0.0,0.0,0.0,0.0,0.0,0.2531645569620253,6.556354430379746,4.430379746835443,2.8806617846487654,84.52025316455696,77.41327762524789,,,,,
Ti42.5Zr42.5Nb10Ta5,10.1016/j.msea.2024.147375,BCC,,,670,,,,0.0,0.0,0.0,0.0,0.0,0.0,0.0,0.0,0.0,0.0,0.0,0.0,0.0,0.0,0.0,0.0,0.0,0.0,0.0,0.0,0.0,0.0,0.0,0.0,0.0,0.1,0.0,0.0,0.0,0.0,0.0,0.0,0.0,0.0,0.0,0.0,0.0,0.0,0.0,0.0,0.05,0.425,0.0,0.0,0.0,0.0,0.0,0.0,0.425,6.37755,4.15,2.7435897435897436,76.6925,0.015225017296216083,,,,,
(Ti42.5Zr42.5Nb10Ta5)97Mo3,10.1016/j.msea.2024.147375,BCC,,,828,,,,0.0,0.0,0.0,0.0,0.0,0.0,0.0,0.0,0.0,0.0,0.0,0.0,0.0,0.0,0.0,0.0,0.0,0.0,0.0,0.0,0.0,0.0,0.0,0.02912621359223301,0.0,0.0970873786407767,0.0,0.0,0.0,0.0,0.0,0.0,0.0,0.0,0.0,0.0,0.0,0.0,0.0,0.0,0.04854368932038835,0.41262135922330095,0.0,0.0,0.0,0.0,0.0,0.0,0.41262135922330095,6.491213592233009,4.203883495145631,2.7284978200554892,76.37233009708737,8.38963437226257,,,,,
Ti60Zr10(MoNbTaVW)30,10.1016/j.msea.2024.147222,FCC+BCC,,,298,,,T,0.0,0.0,0.0,0.0,0.0,0.0,0.0,0.0,0.0,0.0,0.0,0.0,0.0,0.0,0.0,0.0,0.0,0.0,0.0,0.0,0.0,0.0,0.0,0.013333333333333336,0.0,0.013333333333333336,0.0,0.0,0.0,0.0,0.0,0.0,0.0,0.0,0.0,0.0,0.0,0.0,0.0,0.0,0.013333333333333336,0.8000000000000002,0.013333333333333336,0.0,0.013333333333333336,0.0,0.0,0.0,0.13333333333333336,5.286133333333335,4.093333333333335,2.5075757575757587,75.3706666666667,,,,,,
Ti55Zr10(MoNbTaVW)35,10.1016/j.msea.2024.147222,FCC+BCC,,,422,,,T,0.0,0.0,0.0,0.0,0.0,0.0,0.0,0.0,0.0,0.0,0.0,0.0,0.0,0.0,0.0,0.0,0.0,0.0,0.0,0.0,0.0,0.0,0.0,0.014285714285714289,0.0,0.014285714285714289,0.0,0.0,0.0,0.0,0.0,0.0,0.0,0.0,0.0,0.0,0.0,0.0,0.0,0.0,0.014285714285714289,0.7857142857142859,0.014285714285714289,0.0,0.014285714285714289,0.0,0.0,0.0,0.14285714285714288,5.341857142857145,4.100000000000001,2.512195121951221,75.35428571428574,,,,,,
Ti50Zr10(MoNbTaVW)40,10.1016/j.msea.2024.147222,FCC+BCC,,,551,,,T,0.0,0.0,0.0,0.0,0.0,0.0,0.0,0.0,0.0,0.0,0.0,0.0,0.0,0.0,0.0,0.0,0.0,0.0,0.0,0.0,0.0,0.0,0.0,0.015384615384615385,0.0,0.015384615384615385,0.0,0.0,0.0,0.0,0.0,0.0,0.0,0.0,0.0,0.0,0.0,0.0,0.0,0.0,0.015384615384615385,0.7692307692307693,0.015384615384615385,0.0,0.015384615384615385,0.0,0.0,0.0,0.15384615384615385,5.406153846153847,4.107692307692308,2.517543859649124,75.33538461538463,,,,,,
Ti45Zr10(MoNbTaVW)45,10.1016/j.msea.2024.147222,FCC+BCC,,,729,,,T,0.0,0.0,0.0,0.0,0.0,0.0,0.0,0.0,0.0,0.0,0.0,0.0,0.0,0.0,0.0,0.0,0.0,0.0,0.0,0.0,0.0,0.0,0.0,0.016666666666666663,0.0,0.016666666666666663,0.0,0.0,0.0,0.0,0.0,0.0,0.0,0.0,0.0,0.0,0.0,0.0,0.0,0.0,0.016666666666666663,0.7499999999999999,0.016666666666666663,0.0,0.016666666666666663,0.0,0.0,0.0,0.16666666666666663,5.481166666666665,4.116666666666666,2.5238095238095224,75.31333333333333,,,,,,
Ti60Zr10(MoNbTaVW)30,10.1016/j.msea.2024.147222,FCC+BCC,,,484,,,C,0.0,0.0,0.0,0.0,0.0,0.0,0.0,0.0,0.0,0.0,0.0,0.0,0.0,0.0,0.0,0.0,0.0,0.0,0.0,0.0,0.0,0.0,0.0,0.013333333333333336,0.0,0.013333333333333336,0.0,0.0,0.0,0.0,0.0,0.0,0.0,0.0,0.0,0.0,0.0,0.0,0.0,0.0,0.013333333333333336,0.8000000000000002,0.013333333333333336,0.0,0.013333333333333336,0.0,0.0,0.0,0.13333333333333336,5.286133333333335,4.093333333333335,2.5075757575757587,75.3706666666667,,,,,,
Ti55Zr10(MoNbTaVW)35,10.1016/j.msea.2024.147222,FCC+BCC,,,600,,,C,0.0,0.0,0.0,0.0,0.0,0.0,0.0,0.0,0.0,0.0,0.0,0.0,0.0,0.0,0.0,0.0,0.0,0.0,0.0,0.0,0.0,0.0,0.0,0.014285714285714289,0.0,0.014285714285714289,0.0,0.0,0.0,0.0,0.0,0.0,0.0,0.0,0.0,0.0,0.0,0.0,0.0,0.0,0.014285714285714289,0.7857142857142859,0.014285714285714289,0.0,0.014285714285714289,0.0,0.0,0.0,0.14285714285714288,5.341857142857145,4.100000000000001,2.512195121951221,75.35428571428574,,,,,,
Ti50Zr10(MoNbTaVW)40,10.1016/j.msea.2024.147222,FCC+BCC,,,753,,,C,0.0,0.0,0.0,0.0,0.0,0.0,0.0,0.0,0.0,0.0,0.0,0.0,0.0,0.0,0.0,0.0,0.0,0.0,0.0,0.0,0.0,0.0,0.0,0.015384615384615385,0.0,0.015384615384615385,0.0,0.0,0.0,0.0,0.0,0.0,0.0,0.0,0.0,0.0,0.0,0.0,0.0,0.0,0.015384615384615385,0.7692307692307693,0.015384615384615385,0.0,0.015384615384615385,0.0,0.0,0.0,0.15384615384615385,5.406153846153847,4.107692307692308,2.517543859649124,75.33538461538463,,,,,,
Ti45Zr10(MoNbTaVW)45,10.1016/j.msea.2024.147222,FCC+BCC,,,926,,,C,0.0,0.0,0.0,0.0,0.0,0.0,0.0,0.0,0.0,0.0,0.0,0.0,0.0,0.0,0.0,0.0,0.0,0.0,0.0,0.0,0.0,0.0,0.0,0.016666666666666663,0.0,0.016666666666666663,0.0,0.0,0.0,0.0,0.0,0.0,0.0,0.0,0.0,0.0,0.0,0.0,0.0,0.0,0.016666666666666663,0.7499999999999999,0.016666666666666663,0.0,0.016666666666666663,0.0,0.0,0.0,0.16666666666666663,5.481166666666665,4.116666666666666,2.5238095238095224,75.31333333333333,,,,,,
NbMoTaW0.2,10.1016/j.jallcom.2024.174390,BCC,12.423,,1621,,,C,0.0,0.0,0.0,0.0,0.0,0.0,0.0,0.0,0.0,0.0,0.0,0.0,0.0,0.0,0.0,0.0,0.0,0.0,0.0,0.0,0.0,0.0,0.0,0.3125,0.0,0.3125,0.0,0.0,0.0,0.0,0.0,0.0,0.0,0.0,0.0,0.0,0.0,0.0,0.0,0.0,0.3125,0.0,0.0,0.0,0.0625,0.0,0.0,0.0,0.0,12.309375,5.375,2.9055330634278005,93.36249999999998,147.1874387426426,,,,,
NbMoTaW0.4,10.1016/j.jallcom.2024.174390,BCC,12.689,,1662,,,C,0.0,0.0,0.0,0.0,0.0,0.0,0.0,0.0,0.0,0.0,0.0,0.0,0.0,0.0,0.0,0.0,0.0,0.0,0.0,0.0,0.0,0.0,0.0,0.29411764705882354,0.0,0.29411764705882354,0.0,0.0,0.0,0.0,0.0,0.0,0.0,0.0,0.0,0.0,0.0,0.0,0.0,0.0,0.29411764705882354,0.0,0.0,0.0,0.11764705882352942,0.0,0.0,0.0,0.0,12.71764705882353,5.411764705882353,2.8265179677819092,91.53529411764703,168.15806805551284,,,,,
NbMoTaW0.6,10.1016/j.jallcom.2024.174390,BCC,12.617,,1683,,,C,0.0,0.0,0.0,0.0,0.0,0.0,0.0,0.0,0.0,0.0,0.0,0.0,0.0,0.0,0.0,0.0,0.0,0.0,0.0,0.0,0.0,0.0,0.0,0.2777777777777778,0.0,0.2777777777777778,0.0,0.0,0.0,0.0,0.0,0.0,0.0,0.0,0.0,0.0,0.0,0.0,0.0,0.0,0.2777777777777778,0.0,0.0,0.0,0.16666666666666666,0.0,0.0,0.0,0.0,13.080555555555556,5.444444444444445,2.759450171821307,89.91111111111107,186.23401674287314,,,,,
NbMoTaW0.8,10.1016/j.jallcom.2024.174390,BCC,13.284,,1699,,,C,0.0,0.0,0.0,0.0,0.0,0.0,0.0,0.0,0.0,0.0,0.0,0.0,0.0,0.0,0.0,0.0,0.0,0.0,0.0,0.0,0.0,0.0,0.0,0.2631578947368421,0.0,0.2631578947368421,0.0,0.0,0.0,0.0,0.0,0.0,0.0,0.0,0.0,0.0,0.0,0.0,0.0,0.0,0.2631578947368421,0.0,0.0,0.0,0.2105263157894737,0.0,0.0,0.0,0.0,13.405263157894737,5.473684210526316,2.701810436634717,88.45789473684206,201.62374446198265,,,,,
NbMoTaW1.0,10.1016/j.jallcom.2024.174390,BCC,13.643,,1732,,,C,0.0,0.0,0.0,0.0,0.0,0.0,0.0,0.0,0.0,0.0,0.0,0.0,0.0,0.0,0.0,0.0,0.0,0.0,0.0,0.0,0.0,0.0,0.0,0.25,0.0,0.25,0.0,0.0,0.0,0.0,0.0,0.0,0.0,0.0,0.0,0.0,0.0,0.0,0.0,0.0,0.25,0.0,0.0,0.0,0.25,0.0,0.0,0.0,0.0,13.697500000000002,5.5,2.651741293532339,87.14999999999998,214.5952863835683,,,,,
CoCrFeMnNi,10.1016/j.jmrt.2024.11.022,FCC,,,545,,,T,0.0,0.0,0.0,0.0,0.0,0.0,0.0,0.0,0.2,0.2,0.0,0.0,0.0,0.2,0.0,0.0,0.0,0.0,0.0,0.0,0.0,0.0,0.2,0.0,0.0,0.0,0.2,0.0,0.0,0.0,0.0,0.0,0.0,0.0,0.0,0.0,0.0,0.0,0.0,0.0,0.0,0.0,0.0,0.0,0.0,0.0,0.0,0.0,0.0,8.0604,8.0,2.1200523388943413,71.54,0.024970834506853574,,,,,
CoCrFeMnNi,10.1016/j.jmrt.2024.11.022,FCC,,,531,,,T,0.0,0.0,0.0,0.0,0.0,0.0,0.0,0.0,0.2,0.2,0.0,0.0,0.0,0.2,0.0,0.0,0.0,0.0,0.0,0.0,0.0,0.0,0.2,0.0,0.0,0.0,0.2,0.0,0.0,0.0,0.0,0.0,0.0,0.0,0.0,0.0,0.0,0.0,0.0,0.0,0.0,0.0,0.0,0.0,0.0,0.0,0.0,0.0,0.0,8.0604,8.0,2.1200523388943413,71.54,0.024970834506853574,,,,,
CoCrFeMnNi,10.1016/j.jmrt.2024.11.022,FCC,,,570,,,T,0.0,0.0,0.0,0.0,0.0,0.0,0.0,0.0,0.2,0.2,0.0,0.0,0.0,0.2,0.0,0.0,0.0,0.0,0.0,0.0,0.0,0.0,0.2,0.0,0.0,0.0,0.2,0.0,0.0,0.0,0.0,0.0,0.0,0.0,0.0,0.0,0.0,0.0,0.0,0.0,0.0,0.0,0.0,0.0,0.0,0.0,0.0,0.0,0.0,8.0604,8.0,2.1200523388943413,71.54,0.024970834506853574,,,,,
CoCrFeMnNi,10.1016/j.jmrt.2024.11.022,FCC,,,562,,,T,0.0,0.0,0.0,0.0,0.0,0.0,0.0,0.0,0.2,0.2,0.0,0.0,0.0,0.2,0.0,0.0,0.0,0.0,0.0,0.0,0.0,0.0,0.2,0.0,0.0,0.0,0.2,0.0,0.0,0.0,0.0,0.0,0.0,0.0,0.0,0.0,0.0,0.0,0.0,0.0,0.0,0.0,0.0,0.0,0.0,0.0,0.0,0.0,0.0,8.0604,8.0,2.1200523388943413,71.54,0.024970834506853574,,,,,
CoCrFeMnNi,10.1016/j.jmrt.2024.11.022,FCC,,,542,,,T,0.0,0.0,0.0,0.0,0.0,0.0,0.0,0.0,0.2,0.2,0.0,0.0,0.0,0.2,0.0,0.0,0.0,0.0,0.0,0.0,0.0,0.0,0.2,0.0,0.0,0.0,0.2,0.0,0.0,0.0,0.0,0.0,0.0,0.0,0.0,0.0,0.0,0.0,0.0,0.0,0.0,0.0,0.0,0.0,0.0,0.0,0.0,0.0,0.0,8.0604,8.0,2.1200523388943413,71.54,0.024970834506853574,,,,,
Cr5.84Mo4.82Al4.22V4.95,10.1016/j.compositesb.2024.111449,,,,1332,,,T,0.0,0.0,0.21280887544125063,0.0,0.0,0.0,0.0,0.0,0.0,0.2945032778618255,0.0,0.0,0.0,0.0,0.0,0.0,0.0,0.0,0.0,0.0,0.0,0.0,0.0,0.24306606152294508,0.0,0.0,0.0,0.0,0.0,0.0,0.0,0.0,0.0,0.0,0.0,0.0,0.0,0.0,0.0,0.0,0.0,0.0,0.24962178517397884,0.0,0.0,0.0,0.0,0.0,0.0,6.704190620272316,5.11195158850227,2.218199130188631,64.9451336359052,432.96584847169646,,,,,
Cr5.81Mo4.84Al4.21V5.01B0.05,10.1016/j.compositesb.2024.111449,,,,1002,,,T,0.0,0.0,0.21134538152610444,0.0,0.0025100401606425707,0.0,0.0,0.0,0.0,0.2916666666666667,0.0,0.0,0.0,0.0,0.0,0.0,0.0,0.0,0.0,0.0,0.0,0.0,0.0,0.24297188755020083,0.0,0.0,0.0,0.0,0.0,0.0,0.0,0.0,0.0,0.0,0.0,0.0,0.0,0.0,0.0,0.0,0.0,0.0,0.25150602409638556,0.0,0.0,0.0,0.0,0.0,0.0,,,,,,,,,,
Cr5.86Mo4.79Al4.23V4.97B0.11,10.1016/j.compositesb.2024.111449,,,,1057,,,T,0.0,0.0,0.2119238476953908,0.0,0.005511022044088176,0.0,0.0,0.0,0.0,0.2935871743486974,0.0,0.0,0.0,0.0,0.0,0.0,0.0,0.0,0.0,0.0,0.0,0.0,0.0,0.23997995991983967,0.0,0.0,0.0,0.0,0.0,0.0,0.0,0.0,0.0,0.0,0.0,0.0,0.0,0.0,0.0,0.0,0.0,0.0,0.24899799599198394,0.0,0.0,0.0,0.0,0.0,0.0,,,,,,,,,,
Cr5.84Mo4.82Al4.22V4.95,10.1016/j.compositesb.2024.111449,,,,1396,,,T,0.0,0.0,0.21280887544125063,0.0,0.0,0.0,0.0,0.0,0.0,0.2945032778618255,0.0,0.0,0.0,0.0,0.0,0.0,0.0,0.0,0.0,0.0,0.0,0.0,0.0,0.24306606152294508,0.0,0.0,0.0,0.0,0.0,0.0,0.0,0.0,0.0,0.0,0.0,0.0,0.0,0.0,0.0,0.0,0.0,0.0,0.24962178517397884,0.0,0.0,0.0,0.0,0.0,0.0,6.704190620272316,5.11195158850227,2.218199130188631,64.9451336359052,432.96584847169646,,,,,
Cr5.81Mo4.84Al4.21V5.01B0.05,10.1016/j.compositesb.2024.111449,,,,1375,,,T,0.0,0.0,0.21134538152610444,0.0,0.0025100401606425707,0.0,0.0,0.0,0.0,0.2916666666666667,0.0,0.0,0.0,0.0,0.0,0.0,0.0,0.0,0.0,0.0,0.0,0.0,0.0,0.24297188755020083,0.0,0.0,0.0,0.0,0.0,0.0,0.0,0.0,0.0,0.0,0.0,0.0,0.0,0.0,0.0,0.0,0.0,0.0,0.25150602409638556,0.0,0.0,0.0,0.0,0.0,0.0,,,,,,,,,,
Cr5.86Mo4.79Al4.23V4.97B0.11,10.1016/j.compositesb.2024.111449,,,,1370,,,T,0.0,0.0,0.2119238476953908,0.0,0.005511022044088176,0.0,0.0,0.0,0.0,0.2935871743486974,0.0,0.0,0.0,0.0,0.0,0.0,0.0,0.0,0.0,0.0,0.0,0.0,0.0,0.23997995991983967,0.0,0.0,0.0,0.0,0.0,0.0,0.0,0.0,0.0,0.0,0.0,0.0,0.0,0.0,0.0,0.0,0.0,0.0,0.24899799599198394,0.0,0.0,0.0,0.0,0.0,0.0,,,,,,,,,,
Cr5.84Mo4.82Al4.22V4.95,10.1016/j.compositesb.2024.111449,,,,1407,,,T,0.0,0.0,0.21280887544125063,0.0,0.0,0.0,0.0,0.0,0.0,0.2945032778618255,0.0,0.0,0.0,0.0,0.0,0.0,0.0,0.0,0.0,0.0,0.0,0.0,0.0,0.24306606152294508,0.0,0.0,0.0,0.0,0.0,0.0,0.0,0.0,0.0,0.0,0.0,0.0,0.0,0.0,0.0,0.0,0.0,0.0,0.24962178517397884,0.0,0.0,0.0,0.0,0.0,0.0,6.704190620272316,5.11195158850227,2.218199130188631,64.9451336359052,432.96584847169646,,,,,
Cr5.81Mo4.84Al4.21V5.01B0.05,10.1016/j.compositesb.2024.111449,,,,1413,,,T,0.0,0.0,0.21134538152610444,0.0,0.0025100401606425707,0.0,0.0,0.0,0.0,0.2916666666666667,0.0,0.0,0.0,0.0,0.0,0.0,0.0,0.0,0.0,0.0,0.0,0.0,0.0,0.24297188755020083,0.0,0.0,0.0,0.0,0.0,0.0,0.0,0.0,0.0,0.0,0.0,0.0,0.0,0.0,0.0,0.0,0.0,0.0,0.25150602409638556,0.0,0.0,0.0,0.0,0.0,0.0,,,,,,,,,,
Cr5.86Mo4.79Al4.23V4.97B0.11,10.1016/j.compositesb.2024.111449,,,,1473,,,T,0.0,0.0,0.2119238476953908,0.0,0.005511022044088176,0.0,0.0,0.0,0.0,0.2935871743486974,0.0,0.0,0.0,0.0,0.0,0.0,0.0,0.0,0.0,0.0,0.0,0.0,0.0,0.23997995991983967,0.0,0.0,0.0,0.0,0.0,0.0,0.0,0.0,0.0,0.0,0.0,0.0,0.0,0.0,0.0,0.0,0.0,0.0,0.24899799599198394,0.0,0.0,0.0,0.0,0.0,0.0,,,,,,,,,,
