Repository: BrentVela/redesign_2_2_26

# ULTIMATE Alloy Redesign

This repo captures reproducible analysis artifacts for Dr. Karaman's ULTIMATE alloy redesign work.

## Status
- Inputs currently present: `1_find_stoich_props_parallel_for_Class.py`, `TC_Equilibrium_Module.py`, `make_trajectory.py`.
- Missing runtime dependencies: `strength_model` module and `SPACE_v0.par` data file.

## Quick Start
1. Add required inputs:
   - `SPACE_v0.par` (composition space dataset)
   - `strength_model.py` (Curtin model implementation)
2. Run properties extraction:
   - `python 1_find_stoich_props_parallel_for_Class.py`
3. Outputs are written to `CalcFiles/` and CSV files are produced.

## Reproducibility
- Work log: `analysis/LOG.md`
- Property analysis notes: `analysis/properties_analysis.md`

File: featurize_database_for_cafer/borg2019_featurized_with_solidus_liquidus.csv (part 1 of 10)
REFERENCE: doi,FORMULA,PROPERTY: Type of phases,PROPERTY: Single/Multiphase,PROPERTY: synthesis method,PROPERTY: grain size ($\mu$m),PROPERTY: Exp. Density (g/cm$^3$),PROPERTY: HV,PROPERTY: Type of test,PROPERTY: Test temperature ($^\circ$C),PROPERTY: YS (MPa),PROPERTY: UTS (MPa),PROPERTY: Elongation (%),PROPERTY: Elongation plastic (%),PROPERTY: Exp. Young modulus (GPa),PROPERTY: O content (wppm),PROPERTY: N content (wppm),PROPERTY: C content (wppm),REFERENCE: comment,Unnamed: 19,Ag,Al,B,C,Ca,Co,Cr,Cu,Fe,Ga,Hf,Li,Mg,Mn,Mo,Nb,Ni,Pd,Re,Sc,Si,Ta,Ti,V,W,Y,Zn,Zr,Density_g_cc_ROM,VEC,Pugh_Ratio,Cauchy_Pressure,YS_1300C_MPa,Solidus_K_TC,Liquidus_K_TC,Solidus_C_TC,Liquidus_C_TC,THCD_25C_W_mK,ST_LT_TIMEOUT
10.1016/j.scriptamat.2018.08.048,Al0.3CoCrFeNi,FCC + B2 + Sigma,M,CR + A,0.71 $\pm$ 0.35,,,T,25.0,900,1074,25,,,,,,,,0.0,0.0697674418604651,0.0,0.0,0.0,0.2325581395348837,0.2325581395348837,0.0,0.2325581395348837,0.0,0.0,0.0,0.0,0.0,0.0,0.0,0.2325581395348837,0.0,0.0,0.0,0.0,0.0,0.0,0.0,0.0,0.0,0.0,0.0,7.823720930232558,7.883720930232558,2.0189642596644783,47.61860465116281,109.4013305938485,1650.8163514816176,1675.7424710593043,1377.6663514816178,1402.5924710593044,,False
10.1016/j.jallcom.2018.08.093,Fe40Mn25Cr20Ni15,FCC + BCC,M,AC,75,,,C,25.0,219,,,,,,,,,,0.0,0.0,0.0,0.0,0.0,0.0,0.2,0.0,0.4,0.0,0.0,0.0,0.0,0.25,0.0,0.0,0.15,0.0,0.0,0.0,0.0,0.0,0.0,0.0,0.0,0.0,0.0,0.0,7.7833,7.65,2.07514450867052,78.43,0.1476306793027152,1554.045891799013,1595.223202969359,1280.895891799013,1322.073202969359,,False
10.1016/j.jallcom.2018.08.093,Fe40Mn25Cr20Ni15Al2,FCC + BCC,M,AC,,,,C,25.0,354,,,,,,,,,,0.0,0.0196078431372549,0.0,0.0,0.0,0.0,0.196078431372549,0.0,0.392156862745098,0.0,0.0,0.0,0.0,0.2450980392156862,0.0,0.0,0.1470588235294117,0.0,0.0,0.0,0.0,0.0,0.0,0.0,0.0,0.0,0.0,0.0,7.683627450980392,7.558823529411765,2.0883190883190883,77.79803921568627,37.08309093311307,1573.3185186848314,1689.0118779520735,1300.1685186848313,1415.8618779520734,,False
10.1016/j.jallcom.2018.08.093,Fe40Mn25Cr20Ni15Al6,FCC + BCC,M,AC,,,,C,25.0,550,,,,,,,,,,0.0,0.0566037735849056,0.0,0.0,0.0,0.0,0.1886792452830188,0.0,0.3773584905660377,0.0,0.0,0.0,0.0,0.2358490566037736,0.0,0.0,0.1415094339622641,0.0,0.0,0.0,0.0,0.0,0.0,0.0,0.0,0.0,0.0,0.0,7.49556603773585,7.386792452830189,2.1135734072022165,76.60566037735849,142.44903087578913,1593.0007884465829,1786.9072453542562,1319.850788446583,1513.7572453542562,,False
10.1016/j.jallcom.2018.08.093,Fe40Mn25Cr20Ni15Al10,B2 + BCC,M,AC,175,,,C,25.0,994,,,,,,,,,,0.0,0.0909090909090909,0.0,0.0,0.0,0.0,0.1818181818181818,0.0,0.3636363636363636,0.0,0.0,0.0,0.0,0.2272727272727272,0.0,0.0,0.1363636363636363,0.0,0.0,0.0,0.0,0.0,0.0,0.0,0.0,0.0,0.0,0.0,7.321181818181818,7.227272727272727,2.137466307277628,75.49999999999997,226.39064015398168,1655.7274721546394,1841.424158806121,1382.5774721546395,1568.2741588061212,,False
10.1016/j.jallcom.2018.08.093,Fe40Mn25Cr20Ni15Al14,B2 + BCC,M,AC,175,,,C,25.0,942,,,,,,,,,,0.0,0.1228070175438596,0.0,0.0,0.0,0.0,0.1754385964912281,0.0,0.3508771929824562,0.0,0.0,0.0,0.0,0.2192982456140351,0.0,0.0,0.131578947368421,0.0,0.0,0.0,0.0,0.0,0.0,0.0,0.0,0.0,0.0,0.0,7.159035087719299,7.078947368421053,2.1601049868766404,74.4719298245614,284.38316022927864,1703.6187656494858,1875.8828188366847,1430.4687656494857,1602.7328188366846,,False
10.1016/j.jallcom.2018.08.093,Fe40Mn25Cr20Ni15,FCC + BCC,M,AC,,,,C,400.0,132,,,,,,,,,,0.0,0.0,0.0,0.0,0.0,0.0,0.2,0.0,0.4,0.0,0.0,0.0,0.0,0.25,0.0,0.0,0.15,0.0,0.0,0.0,0.0,0.0,0.0,0.0,0.0,0.0,0.0,0.0,7.7833,7.65,2.07514450867052,78.43,0.1476306793027152,1554.045891799013,1595.223202969359,1280.895891799013,1322.073202969359,,False
10.1016/j.jallcom.2018.08.093,Fe40Mn25Cr20Ni15Al2,FCC + BCC,M,AC,,,,C,400.0,260,,,,,,,,,,0.0,0.0196078431372549,0.0,0.0,0.0,0.0,0.196078431372549,0.0,0.392156862745098,0.0,0.0,0.0,0.0,0.2450980392156862,0.0,0.0,0.1470588235294117,0.0,0.0,0.0,0.0,0.0,0.0,0.0,0.0,0.0,0.0,0.0,7.683627450980392,7.558823529411765,2.0883190883190883,77.79803921568627,37.08309093311307,1573.3185186848314,1689.0118779520735,1300.1685186848313,1415.8618779520734,,False
10.1016/j.jallcom.2018.08.093,Fe40Mn25Cr20Ni15Al6,FCC + BCC,M,AC,,,,C,400.0,469,,,,,,,,,,0.0,0.0566037735849056,0.0,0.0,0.0,0.0,0.1886792452830188,0.0,0.3773584905660377,0.0,0.0,0.0,0.0,0.2358490566037736,0.0,0.0,0.1415094339622641,0.0,0.0,0.0,0.0,0.0,0.0,0.0,0.0,0.0,0.0,0.0,7.49556603773585,7.386792452830189,2.1135734072022165,76.60566037735849,142.44903087578913,1593.0007884465829,1786.9072453542562,1319.850788446583,1513.7572453542562,,False
10.1016/j.jallcom.2018.08.093,Fe40Mn25Cr20Ni15Al10,B2 + BCC,M,AC,,,,C,400.0,943,,,,,,,,,,0.0,0.0909090909090909,0.0,0.0,0.0,0.0,0.1818181818181818,0.0,0.3636363636363636,0.0,0.0,0.0,0.0,0.2272727272727272,0.0,0.0,0.1363636363636363,0.0,0.0,0.0,0.0,0.0,0.0,0.0,0.0,0.0,0.0,0.0,7.321181818181818,7.227272727272727,2.137466307277628,75.49999999999997,226.39064015398168,1655.7274721546394,1841.424158806121,1382.5774721546395,1568.2741588061212,,False
10.1016/j.jallcom.2018.08.093,Fe40Mn25Cr20Ni15Al14,B2 + BCC,M,AC,,,,C,400.0,833,,,,,,,,,,0.0,0.1228070175438596,0.0,0.0,0.0,0.0,0.1754385964912281,0.0,0.3508771929824562,0.0,0.0,0.0,0.0,0.2192982456140351,0.0,0.0,0.131578947368421,0.0,0.0,0.0,0.0,0.0,0.0,0.0,0.0,0.0,0.0,0.0,7.159035087719299,7.078947368421053,2.1601049868766404,74.4719298245614,284.38316022927864,1703.6187656494858,1875.8828188366847,1430.4687656494857,1602.7328188366846,,False
10.1016/j.jallcom.2018.08.093,Fe40Mn25Cr20Ni15,FCC + BCC,M,AC,,,,C,600.0,115,,,,,,,,,,0.0,0.0,0.0,0.0,0.0,0.0,0.2,0.0,0.4,0.0,0.0,0.0,0.0,0.25,0.0,0.0,0.15,0.0,0.0,0.0,0.0,0.0,0.0,0.0,0.0,0.0,0.0,0.0,7.7833,7.65,2.07514450867052,78.43,0.1476306793027152,1554.045891799013,1595.223202969359,1280.895891799013,1322.073202969359,,False
10.1016/j.jallcom.2018.08.093,Fe40Mn25Cr20Ni15Al2,FCC + BCC,M,AC,,,,C,600.0,155,,,,,,,,,,0.0,0.0196078431372549,0.0,0.0,0.0,0.0,0.196078431372549,0.0,0.392156862745098,0.0,0.0,0.0,0.0,0.2450980392156862,0.0,0.0,0.1470588235294117,0.0,0.0,0.0,0.0,0.0,0.0,0.0,0.0,0.0,0.0,0.0,7.683627450980392,7.558823529411765,2.0883190883190883,77.79803921568627,37.08309093311307,1573.3185186848314,1689.0118779520735,1300.1685186848313,1415.8618779520734,,False
10.1016/j.jallcom.2018.08.093,Fe40Mn25Cr20Ni15Al6,FCC + BCC,M,AC,,,,C,600.0,272,,,,,,,,,,0.0,0.0566037735849056,0.0,0.0,0.0,0.0,0.1886792452830188,0.0,0.3773584905660377,0.0,0.0,0.0,0.0,0.2358490566037736,0.0,0.0,0.1415094339622641,0.0,0.0,0.0,0.0,0.0,0.0,0.0,0.0,0.0,0.0,0.0,7.49556603773585,7.386792452830189,2.1135734072022165,76.60566037735849,142.44903087578913,1593.0007884465829,1786.9072453542562,1319.850788446583,1513.7572453542562,,False
10.1016/j.jallcom.2018.08.093,Fe40Mn25Cr20Ni15Al10,B2 + BCC,M,AC,,,,C,600.0,359,,,,,,,,,,0.0,0.0909090909090909,0.0,0.0,0.0,0.0,0.1818181818181818,0.0,0.3636363636363636,0.0,0.0,0.0,0.0,0.2272727272727272,0.0,0.0,0.1363636363636363,0.0,0.0,0.0,0.0,0.0,0.0,0.0,0.0,0.0,0.0,0.0,7.321181818181818,7.227272727272727,2.137466307277628,75.49999999999997,226.39064015398168,1655.7274721546394,1841.424158806121,1382.5774721546395,1568.2741588061212,,False
10.1016/j.jallcom.2018.08.093,Fe40Mn25Cr20Ni15Al14,B2 + BCC,M,AC,,,,C,600.0,326,,,,,,,,,,0.0,0.1228070175438596,0.0,0.0,0.0,0.0,0.1754385964912281,0.0,0.3508771929824562,0.0,0.0,0.0,0.0,0.2192982456140351,0.0,0.0,0.131578947368421,0.0,0.0,0.0,0.0,0.0,0.0,0.0,0.0,0.0,0.0,0.0,7.159035087719299,7.078947368421053,2.1601049868766404,74.4719298245614,284.38316022927864,1703.6187656494858,1875.8828188366847,1430.4687656494857,1602.7328188366846,,False
10.1016/j.actamat.2013.06.018,CoCrFeMnNi,FCC,S,CR + A,4.4,,,T,25.0,370,670,56,,,,,,switched to engineering stress strain ,https://doi.org/10.1016/j.actamat.2013.06.018,0.0,0.0,0.0,0.0,0.0,0.2,0.2,0.0,0.2,0.0,0.0,0.0,0.0,0.2,0.0,0.0,0.2,0.0,0.0,0.0,0.0,0.0,0.0,0.0,0.0,0.0,0.0,0.0,8.0604,8.0,2.1200523388943413,71.54,0.0249708345068535,1556.5590839061051,1594.8756466345571,1283.409083906105,1321.725646634557,,False
10.1016/j.actamat.2017.03.069,Co10Cr10Fe50Mn30,FCC + HCP,M,A,45,,,T,25.0,250,730,50,,,,,,switched to engineering stress strain ,,0.0,0.0,0.0,0.0,0.0,0.1,0.1,0.0,0.5,0.0,0.0,0.0,0.0,0.3,0.0,0.0,0.0,0.0,0.0,0.0,0.0,0.0,0.0,0.0,0.0,0.0,0.0,0.0,7.782999999999999,7.6,2.2111959287531806,85.19000000000001,0.0773204076206202,1603.0456153269458,1628.8851074432084,1329.895615326946,1355.7351074432086,,False
10.1016/j.actamat.2017.03.069,Co10Cr10Fe50Mn30,FCC + HCP,M,CR + A,4.5,,,T,25.0,330,870,75,,,,,,switched to engineering stress strain ,,0.0,0.0,0.0,0.0,0.0,0.1,0.1,0.0,0.5,0.0,0.0,0.0,0.0,0.3,0.0,0.0,0.0,0.0,0.0,0.0,0.0,0.0,0.0,0.0,0.0,0.0,0.0,0.0,7.782999999999999,7.6,2.2111959287531806,85.19000000000001,0.0773204076206202,1603.0456153269458,1628.8851074432084,1329.895615326946,1355.7351074432086,,False
10.1016/j.actamat.2017.03.069,Co10Cr10Fe50Mn30,FCC + HCP,M,CR + A,6,,,T,25.0,280,800,65,,,,,,switched to engineering stress strain ,,0.0,0.0,0.0,0.0,0.0,0.1,0.1,0.0,0.5,0.0,0.0,0.0,0.0,0.3,0.0,0.0,0.0,0.0,0.0,0.0,0.0,0.0,0.0,0.0,0.0,0.0,0.0,0.0,7.782999999999999,7.6,2.2111959287531806,85.19000000000001,0.0773204076206202,1603.0456153269458,1628.8851074432084,1329.895615326946,1355.7351074432086,,False
10.1016/j.actamat.2017.03.069,Co10Cr10Fe50Mn30,FCC + HCP,M,CR + A,15,,,T,25.0,350,830,63,,,,,,switched to engineering stress strain ,,0.0,0.0,0.0,0.0,0.0,0.1,0.1,0.0,0.5,0.0,0.0,0.0,0.0,0.3,0.0,0.0,0.0,0.0,0.0,0.0,0.0,0.0,0.0,0.0,0.0,0.0,0.0,0.0,7.782999999999999,7.6,2.2111959287531806,85.19000000000001,0.0773204076206202,1603.0456153269458,1628.8851074432084,1329.895615326946,1355.7351074432086,,False
10.1038/s41598-017-16509-9,Co10Cr10Fe50Mn30,FCC + HCP,M,HR + A,6.5,,,T,25.0,298,1400,45,,,,,,removed true stress strain values,,0.0,0.0,0.0,0.0,0.0,0.1,0.1,0.0,0.5,0.0,0.0,0.0,0.0,0.3,0.0,0.0,0.0,0.0,0.0,0.0,0.0,0.0,0.0,0.0,0.0,0.0,0.0,0.0,7.782999999999999,7.6,2.2111959287531806,85.19000000000001,0.0773204076206202,1603.0456153269458,1628.8851074432084,1329.895615326946,1355.7351074432086,,False
10.1038/s41598-017-16509-9,Co10Cr10Fe50Mn30,FCC + HCP,M,HR + A,5.2,,,T,25.0,400,1200,42,,,,,,removed true stress strain values,,0.0,0.0,0.0,0.0,0.0,0.1,0.1,0.0,0.5,0.0,0.0,0.0,0.0,0.3,0.0,0.0,0.0,0.0,0.0,0.0,0.0,0.0,0.0,0.0,0.0,0.0,0.0,0.0,7.782999999999999,7.6,2.2111959287531806,85.19000000000001,0.0773204076206202,1603.0456153269458,1628.8851074432084,1329.895615326946,1355.7351074432086,,False
10.1016/j.matlet.2017.04.072,Al7Co23Cr23Fe23Ni23,FCC + B2,M,,0.7,,,T,25.0,860,1050,48,,,,,,"Data extracted from Table 6, does not belong in below data",,0.0,0.0707070707070707,0.0,0.0,0.0,0.2323232323232323,0.2323232323232323,0.0,0.2323232323232323,0.0,0.0,0.0,0.0,0.0,0.0,0.0,0.2323232323232323,0.0,0.0,0.0,0.0,0.0,0.0,0.0,0.0,0.0,0.0,0.0,7.818545454545454,7.878787878787879,2.019663767013675,47.61717171717173,110.94690792826952,1649.65498497922,1674.9974036135102,1376.50498497922,1401.8474036135103,,False
10.1016/j.matlet.2017.04.072,Al7Co23Cr23Fe23Ni23,FCC + B2,M,,2.7,,,T,25.0,690,930,51,,,,,,,,0.0,0.0707070707070707,0.0,0.0,0.0,0.2323232323232323,0.2323232323232323,0.0,0.2323232323232323,0.0,0.0,0.0,0.0,0.0,0.0,0.0,0.2323232323232323,0.0,0.0,0.0,0.0,0.0,0.0,0.0,0.0,0.0,0.0,0.0,7.818545454545454,7.878787878787879,2.019663767013675,47.61717171717173,110.94690792826952,1649.65498497922,1674.9974036135102,1376.50498497922,1401.8474036135103,,False
10.1016/j.matlet.2017.04.072,Al7Co23Cr23Fe23Ni23,FCC + B2,M,,3.8,,,T,25.0,550,800,64,,,,,,,,0.0,0.0707070707070707,0.0,0.0,0.0,0.2323232323232323,0.2323232323232323,0.0,0.2323232323232323,0.0,0.0,0.0,0.0,0.0,0.0,0.0,0.2323232323232323,0.0,0.0,0.0,0.0,0.0,0.0,0.0,0.0,0.0,0.0,0.0,7.818545454545454,7.878787878787879,2.019663767013675,47.61717171717173,110.94690792826952,1649.65498497922,1674.9974036135102,1376.50498497922,1401.8474036135103,,False
10.1016/j.matlet.2017.04.072,Al7Co23Cr23Fe23Ni23,FCC,S,,53,,,T,25.0,260,620,87,,,,,,,,0.0,0.0707070707070707,0.0,0.0,0.0,0.2323232323232323,0.2323232323232323,0.0,0.2323232323232323,0.0,0.0,0.0,0.0,0.0,0.0,0.0,0.2323232323232323,0.0,0.0,0.0,0.0,0.0,0.0,0.0,0.0,0.0,0.0,0.0,7.818545454545454,7.878787878787879,2.019663767013675,47.61717171717173,110.94690792826952,1649.65498497922,1674.9974036135102,1376.50498497922,1401.8474036135103,,False
10.1016/j.matlet.2017.04.072,Al7Co23Cr23Fe23Ni23,FCC + BCC,M,CR + A,,,,,,,,,,,,,,,,0.0,0.0707070707070707,0.0,0.0,0.0,0.2323232323232323,0.2323232323232323,0.0,0.2323232323232323,0.0,0.0,0.0,0.0,0.0,0.0,0.0,0.2323232323232323,0.0,0.0,0.0,0.0,0.0,0.0,0.0,0.0,0.0,0.0,0.0,7.818545454545454,7.878787878787879,2.019663767013675,47.61717171717173,110.94690792826952,1649.65498497922,1674.9974036135102,1376.50498497922,1401.8474036135103,,False
10.1016/j.scriptamat.2016.06.019,Al7Co23Cr23Fe23Ni23,FCC,S,CR + A,,,,,,,,,,,,,,,,0.0,0.0707070707070707,0.0,0.0,0.0,0.2323232323232323,0.2323232323232323,0.0,0.2323232323232323,0.0,0.0,0.0,0.0,0.0,0.0,0.0,0.2323232323232323,0.0,0.0,0.0,0.0,0.0,0.0,0.0,0.0,0.0,0.0,0.0,7.818545454545454,7.878787878787879,2.019663767013675,47.61717171717173,110.94690792826952,1649.65498497922,1674.9974036135102,1376.50498497922,1401.8474036135103,,False
10.1016/j.scriptamat.2016.06.019,Al7Co23Cr23Fe23Ni23,FCC + L12,M,CR + A,,,,,,,,,,,,,,,,0.0,0.0707070707070707,0.0,0.0,0.0,0.2323232323232323,0.2323232323232323,0.0,0.2323232323232323,0.0,0.0,0.0,0.0,0.0,0.0,0.0,0.2323232323232323,0.0,0.0,0.0,0.0,0.0,0.0,0.0,0.0,0.0,0.0,0.0,7.818545454545454,7.878787878787879,2.019663767013675,47.61717171717173,110.94690792826952,1649.65498497922,1674.9974036135102,1376.50498497922,1401.8474036135103,,False
10.1016/j.scriptamat.2016.06.019,Al7Co23Cr23Fe23Ni23,FCC + L12,M,CR + A,,,,,,,,,,,,,,,,0.0,0.0707070707070707,0.0,0.0,0.0,0.2323232323232323,0.2323232323232323,0.0,0.2323232323232323,0.0,0.0,0.0,0.0,0.0,0.0,0.0,0.2323232323232323,0.0,0.0,0.0,0.0,0.0,0.0,0.0,0.0,0.0,0.0,0.0,7.818545454545454,7.878787878787879,2.019663767013675,47.61717171717173,110.94690792826952,1649.65498497922,1674.9974036135102,1376.50498497922,1401.8474036135103,,False
10.1016/j.matdes.2017.02.072,Al7Co23Cr23Fe23Ni23,FCC,S,CR + A,144,,,T,25.0,159,410,65,,,,,,,,0.0,0.0707070707070707,0.0,0.0,0.0,0.2323232323232323,0.2323232323232323,0.0,0.2323232323232323,0.0,0.0,0.0,0.0,0.0,0.0,0.0,0.2323232323232323,0.0,0.0,0.0,0.0,0.0,0.0,0.0,0.0,0.0,0.0,0.0,7.818545454545454,7.878787878787879,2.019663767013675,47.61717171717173,110.94690792826952,1649.65498497922,1674.9974036135102,1376.50498497922,1401.8474036135103,,False
10.1016/j.matdes.2017.02.072,Al7Co23Cr23Fe23Ni23,FCC + B2,M,CR + A,144,,,T,25.0,215,520,43,,,,,,,,0.0,0.0707070707070707,0.0,0.0,0.0,0.2323232323232323,0.2323232323232323,0.0,0.2323232323232323,0.0,0.0,0.0,0.0,0.0,0.0,0.0,0.2323232323232323,0.0,0.0,0.0,0.0,0.0,0.0,0.0,0.0,0.0,0.0,0.0,7.818545454545454,7.878787878787879,2.019663767013675,47.61717171717173,110.94690792826952,1649.65498497922,1674.9974036135102,1376.50498497922,1401.8474036135103,,False
10.1016/j.matdes.2017.02.072,Al7Co23Cr23Fe23Ni23,FCC + L12,M,CR + A,144,,,T,25.0,285,540,55,,,,,,,,0.0,0.0707070707070707,0.0,0.0,0.0,0.2323232323232323,0.2323232323232323,0.0,0.2323232323232323,0.0,0.0,0.0,0.0,0.0,0.0,0.0,0.2323232323232323,0.0,0.0,0.0,0.0,0.0,0.0,0.0,0.0,0.0,0.0,0.0,7.818545454545454,7.878787878787879,2.019663767013675,47.61717171717173,110.94690792826952,1649.65498497922,1674.9974036135102,1376.50498497922,1401.8474036135103,,False
10.1016/j.matdes.2017.02.072,Al7Co23Cr23Fe23Ni23,FCC,S,CR + A,23,,,T,25.0,263,589,60,,,,,,,,0.0,0.0707070707070707,0.0,0.0,0.0,0.2323232323232323,0.2323232323232323,0.0,0.2323232323232323,0.0,0.0,0.0,0.0,0.0,0.0,0.0,0.2323232323232323,0.0,0.0,0.0,0.0,0.0,0.0,0.0,0.0,0.0,0.0,0.0,7.818545454545454,7.878787878787879,2.019663767013675,47.61717171717173,110.94690792826952,1649.65498497922,1674.9974036135102,1376.50498497922,1401.8474036135103,,False
10.1016/j.matdes.2017.02.072,Al7Co23Cr23Fe23Ni23,FCC + L12 + B2,M,CR + A,23,,,T,25.0,490,840,45,,,,,,,,0.0,0.0707070707070707,0.0,0.0,0.0,0.2323232323232323,0.2323232323232323,0.0,0.2323232323232323,0.0,0.0,0.0,0.0,0.0,0.0,0.0,0.2323232323232323,0.0,0.0,0.0,0.0,0.0,0.0,0.0,0.0,0.0,0.0,0.0,7.818545454545454,7.878787878787879,2.019663767013675,47.61717171717173,110.94690792826952,1649.65498497922,1674.9974036135102,1376.50498497922,1401.8474036135103,,False
10.1016/j.actamat.2017.03.066,Al7Co23Cr23Fe23Ni23,FCC + BCC,M,A,,,,,,,,,,,,,,,,0.0,0.0707070707070707,0.0,0.0,0.0,0.2323232323232323,0.2323232323232323,0.0,0.2323232323232323,0.0,0.0,0.0,0.0,0.0,0.0,0.0,0.2323232323232323,0.0,0.0,0.0,0.0,0.0,0.0,0.0,0.0,0.0,0.0,0.0,7.818545454545454,7.878787878787879,2.019663767013675,47.61717171717173,110.94690792826952,1649.65498497922,1674.9974036135102,1376.50498497922,1401.8474036135103,,False
10.1016/j.jallcom.2008.12.088,Al7Co23Cr23Fe23Ni23,FCC + L12,M,AC,,,,T,25.0,175,335,58,,,,,,Added and replaced data sets,,0.0,0.0707070707070707,0.0,0.0,0.0,0.2323232323232323,0.2323232323232323,0.0,0.2323232323232323,0.0,0.0,0.0,0.0,0.0,0.0,0.0,0.2323232323232323,0.0,0.0,0.0,0.0,0.0,0.0,0.0,0.0,0.0,0.0,0.0,7.818545454545454,7.878787878787879,2.019663767013675,47.61717171717173,110.94690792826952,1649.65498497922,1674.9974036135102,1376.50498497922,1401.8474036135103,,False
10.1016/j.jallcom.2008.12.088,Al7Co23Cr23Fe23Ni23,FCC + L12,M,A,,,,T,25.0,305,525,44,,,,,,,,0.0,0.0707070707070707,0.0,0.0,0.0,0.2323232323232323,0.2323232323232323,0.0,0.2323232323232323,0.0,0.0,0.0,0.0,0.0,0.0,0.0,0.2323232323232323,0.0,0.0,0.0,0.0,0.0,0.0,0.0,0.0,0.0,0.0,0.0,7.818545454545454,7.878787878787879,2.019663767013675,47.61717171717173,110.94690792826952,1649.65498497922,1674.9974036135102,1376.50498497922,1401.8474036135103,,False
10.1016/j.jallcom.2008.12.088,Al7Co23Cr23Fe23Ni23,FCC + B2,M,A,,,,T,25.0,280,570,44,,,,,,,,0.0,0.0707070707070707,0.0,0.0,0.0,0.2323232323232323,0.2323232323232323,0.0,0.2323232323232323,0.0,0.0,0.0,0.0,0.0,0.0,0.0,0.2323232323232323,0.0,0.0,0.0,0.0,0.0,0.0,0.0,0.0,0.0,0.0,0.0,7.818545454545454,7.878787878787879,2.019663767013675,47.61717171717173,110.94690792826952,1649.65498497922,1674.9974036135102,1376.50498497922,1401.8474036135103,,False
10.1016/j.jallcom.2013.11.084,Al7Co23Cr23Fe23Ni23,FCC,S,Aged,,,,,,,,,,,,,,,,0.0,0.0707070707070707,0.0,0.0,0.0,0.2323232323232323,0.2323232323232323,0.0,0.2323232323232323,0.0,0.0,0.0,0.0,0.0,0.0,0.0,0.2323232323232323,0.0,0.0,0.0,0.0,0.0,0.0,0.0,0.0,0.0,0.0,0.0,7.818545454545454,7.878787878787879,2.019663767013675,47.61717171717173,110.94690792826952,1649.65498497922,1674.9974036135102,1376.50498497922,1401.8474036135103,,False
10.1016/j.jallcom.2013.11.084,Al7Co23Cr23Fe23Ni23,FCC,S,Aged,,,,,,,,,,,,,,,,0.0,0.0707070707070707,0.0,0.0,0.0,0.2323232323232323,0.2323232323232323,0.0,0.2323232323232323,0.0,0.0,0.0,0.0,0.0,0.0,0.0,0.2323232323232323,0.0,0.0,0.0,0.0,0.0,0.0,0.0,0.0,0.0,0.0,0.0,7.818545454545454,7.878787878787879,2.019663767013675,47.61717171717173,110.94690792826952,1649.65498497922,1674.9974036135102,1376.50498497922,1401.8474036135103,,False
10.1016/j.matdes.2016.05.079,Al7Co23Cr23Fe23Ni23,FCC + B2,M,Aged,,,,,,,,,,,,,,,,0.0,0.0707070707070707,0.0,0.0,0.0,0.2323232323232323,0.2323232323232323,0.0,0.2323232323232323,0.0,0.0,0.0,0.0,0.0,0.0,0.0,0.2323232323232323,0.0,0.0,0.0,0.0,0.0,0.0,0.0,0.0,0.0,0.0,0.0,7.818545454545454,7.878787878787879,2.019663767013675,47.61717171717173,110.94690792826952,1649.65498497922,1674.9974036135102,1376.50498497922,1401.8474036135103,,False
10.1016/j.msea.2015.08.078,AlCoCrFeNi,BCC + B2,M,AC,,,,T,700.0,395,400,1,,,,,,I don't like this reference...,,0.0,0.2,0.0,0.0,0.0,0.2,0.2,0.0,0.2,0.0,0.0,0.0,0.0,0.0,0.0,0.0,0.2,0.0,0.0,0.0,0.0,0.0,0.0,0.0,0.0,0.0,0.0,0.0,7.106400000000001,7.200000000000001,2.1200523388943413,47.420000000000016,218.008884795602,1627.7521760786865,1683.9478536155095,1354.6021760786866,1410.7978536155097,,False
10.1016/j.jallcom.2016.05.034,AlCoCrFeNi,BCC + B2,M,AC,,,,C,25.0,1380,,10,,,,,,,,0.0,0.2,0.0,0.0,0.0,0.2,0.2,0.0,0.2,0.0,0.0,0.0,0.0,0.0,0.0,0.0,0.2,0.0,0.0,0.0,0.0,0.0,0.0,0.0,0.0,0.0,0.0,0.0,7.106400000000001,7.200000000000001,2.1200523388943413,47.420000000000016,218.008884795602,1627.7521760786865,1683.9478536155095,1354.6021760786866,1410.7978536155097,,False
10.1016/j.jallcom.2016.05.034,AlCoCrFeNi,BCC + $\sigma$ + B2 + FCC,M,A,,,,C,25.0,1430,,1.6,,,,,,,,0.0,0.2,0.0,0.0,0.0,0.2,0.2,0.0,0.2,0.0,0.0,0.0,0.0,0.0,0.0,0.0,0.2,0.0,0.0,0.0,0.0,0.0,0.0,0.0,0.0,0.0,0.0,0.0,7.106400000000001,7.200000000000001,2.1200523388943413,47.420000000000016,218.008884795602,1627.7521760786865,1683.9478536155095,1354.6021760786866,1410.7978536155097,,False
10.1016/j.jallcom.2016.05.034,AlCoCrFeNi,BCC + B2 + FCC,M,A,,,,C,25.0,1690,,2.7,,,,,,,,0.0,0.2,0.0,0.0,0.0,0.2,0.2,0.0,0.2,0.0,0.0,0.0,0.0,0.0,0.0,0.0,0.2,0.0,0.0,0.0,0.0,0.0,0.0,0.0,0.0,0.0,0.0,0.0,7.106400000000001,7.200000000000001,2.1200523388943413,47.420000000000016,218.008884795602,1627.7521760786865,1683.9478536155095,1354.6021760786866,1410.7978536155097,,False
10.1016/j.jallcom.2016.05.034,AlCoCrFeNi,BCC + B2 + FCC,M,A,,,,C,25.0,1220,,13,,,,,,,,0.0,0.2,0.0,0.0,0.0,0.2,0.2,0.0,0.2,0.0,0.0,0.0,0.0,0.0,0.0,0.0,0.2,0.0,0.0,0.0,0.0,0.0,0.0,0.0,0.0,0.0,0.0,0.0,7.106400000000001,7.200000000000001,2.1200523388943413,47.420000000000016,218.008884795602,1627.7521760786865,1683.9478536155095,1354.6021760786866,1410.7978536155097,,False
10.1016/j.jallcom.2016.05.034,AlCoCrFeNi,BCC + B2 + FCC,M,A,,,,C,25.0,1450,,20,,,,,,,,0.0,0.2,0.0,0.0,0.0,0.2,0.2,0.0,0.2,0.0,0.0,0.0,0.0,0.0,0.0,0.0,0.2,0.0,0.0,0.0,0.0,0.0,0.0,0.0,0.0,0.0,0.0,0.0,7.106400000000001,7.200000000000001,2.1200523388943413,47.420000000000016,218.008884795602,1627.7521760786865,1683.9478536155095,1354.6021760786866,1410.7978536155097,,False
10.1016/j.jallcom.2017.03.307,AlCoCrFeNi,FCC + BCC,M,A,,,,T,25.0,900,935,0.8,,,,,,I don't like this reference...,,0.0,0.2,0.0,0.0,0.0,0.2,0.2,0.0,0.2,0.0,0.0,0.0,0.0,0.0,0.0,0.0,0.2,0.0,0.0,0.0,0.0,0.0,0.0,0.0,0.0,0.0,0.0,0.0,7.106400000000001,7.200000000000001,2.1200523388943413,47.420000000000016,218.008884795602,1627.7521760786865,1683.9478536155095,1354.6021760786866,1410.7978536155097,,False
10.1016/j.matlet.2016.01.096,Al17Cr17Fe33Ni33,FCC + BCC + B2,M,AC,,,,T,25.0,796,1437,15.7,,,,,,,,0.0,0.17,0.0,0.0,0.0,0.0,0.17,0.0,0.33,0.0,0.0,0.0,0.0,0.0,0.0,0.0,0.33,0.0,0.0,0.0,0.0,0.0,0.0,0.0,0.0,0.0,0.0,0.0,7.21256,7.470000000000001,2.088325987633393,51.19300000000001,279.5707697211741,1539.2082553909172,1557.504184807381,1266.058255390917,1284.354184807381,,False
10.1016/j.actamat.2016.11.016,Al17Co17Cr17Fe17Ni33.3,L12 + B2,M,,,,,T,25.0,545,1030,16.5,,,,,,the reference has more accurate numbers: https://sci-hub.tw/https://doi.org/10.1016/j.actamat.2016.11.016,,0.0,0.1678183613030602,0.0,0.0,0.0,0.1678183613030602,0.1678183613030602,0.0,0.1678183613030602,0.0,0.0,0.0,0.0,0.0,0.0,0.0,0.3287265547877591,0.0,0.0,0.0,0.0,0.0,0.0,0.0,0.0,0.0,0.0,0.0,7.396292201382034,7.650542941757157,2.1470780280770483,49.86258637709774,102.4419257267676,1602.8076289543346,1628.7174484918428,1329.6576289543345,1355.5674484918427,,False
10.1016/j.actamat.2016.11.016,Al16Co16Cr16Fe16Ni34.4,L12 + B2,M,,,,,T,25.0,545,1050,16.5,,,,,,the reference has more accurate numbers: https://sci-hub.tw/https://doi.org/10.1016/j.actamat.2016.11.017,,0.0,0.1626016260162601,0.0,0.0,0.0,0.1626016260162601,0.1626016260162601,0.0,0.1626016260162601,0.0,0.0,0.0,0.0,0.0,0.0,0.0,0.3495934959349593,0.0,0.0,0.0,0.0,0.0,0.0,0.0,0.0,0.0,0.0,0.0,7.443284552845528,7.723577235772357,2.1515151515151514,50.258536585365874,82.67951262354028,1602.619042892979,1616.322204185159,1329.469042892979,1343.172204185159,,False
10.1016/j.actamat.2016.11.016,Al16Co16Cr16Fe16Ni35.5,L12 + B2,M,,,,,T,25.0,545,1110,20,,,,,,the reference has more accurate numbers: https://sci-hub.tw/https://doi.org/10.1016/j.actamat.2016.11.018,,0.0,0.1608040201005025,0.0,0.0,0.0,0.1608040201005025,0.1608040201005025,0.0,0.1608040201005025,0.0,0.0,0.0,0.0,0.0,0.0,0.0,0.3567839195979899,0.0,0.0,0.0,0.0,0.0,0.0,0.0,0.0,0.0,0.0,0.0,7.459477386934673,7.748743718592965,2.1530477951588454,50.39497487437188,75.95611292683454,1602.5581821746086,1611.8800862112555,1329.4081821746086,1338.7300862112556,,False
10.1016/j.actamat.2016.11.016,Al17Co17Cr17Fe17Ni33.3,,,,,,,T,-70.0,580,1034,10.5,,,,,,the reference has more accurate numbers: https://sci-hub.tw/https://doi.org/10.1016/j.actamat.2016.11.019,,0.0,0.1678183613030602,0.0,0.0,0.0,0.1678183613030602,0.1678183613030602,0.0,0.1678183613030602,0.0,0.0,0.0,0.0,0.0,0.0,0.0,0.3287265547877591,0.0,0.0,0.0,0.0,0.0,0.0,0.0,0.0,0.0,0.0,0.0,7.396292201382034,7.650542941757157,2.1470780280770483,49.86258637709774,102.4419257267676,1602.8076289543346,1628.7174484918428,1329.6576289543345,1355.5674484918427,,False
10.1016/j.actamat.2016.11.016,Al16Co16Cr16Fe16Ni34.4,,,,,,,T,-70.0,595,1168,15.8,,,,,,the reference has more accurate numbers: https://sci-hub.tw/https://doi.org/10.1016/j.actamat.2016.11.020,,0.0,0.1626016260162601,0.0,0.0,0.0,0.1626016260162601,0.1626016260162601,0.0,0.1626016260162601,0.0,0.0,0.0,0.0,0.0,0.0,0.0,0.3495934959349593,0.0,0.0,0.0,0.0,0.0,0.0,0.0,0.0,0.0,0.0,0.0,7.443284552845528,7.723577235772357,2.1515151515151514,50.258536585365874,82.67951262354028,1602.619042892979,1616.322204185159,1329.469042892979,1343.172204185159,,False
10.1016/j.actamat.2016.11.016,Al16Co16Cr16Fe16Ni35.5,,,,,,,T,-70.0,570,1143,18,,,,,,the reference has more accurate numbers: https://sci-hub.tw/https://doi.org/10.1016/j.actamat.2016.11.021,,0.0,0.1608040201005025,0.0,0.0,0.0,0.1608040201005025,0.1608040201005025,0.0,0.1608040201005025,0.0,0.0,0.0,0.0,0.0,0.0,0.0,0.3567839195979899,0.0,0.0,0.0,0.0,0.0,0.0,0.0,0.0,0.0,0.0,0.0,7.459477386934673,7.748743718592965,2.1530477951588454,50.39497487437188,75.95611292683454,1602.5581821746086,1611.8800862112555,1329.4081821746086,1338.7300862112556,,False
10.1016/j.actamat.2016.11.016,Al17Co17Cr17Fe17Ni33.3,,,,,,,T,-192.0,700,1000,4,,,,,,UTS range (low value recorded),,0.0,0.1678183613030602,0.0,0.0,0.0,0.1678183613030602,0.1678183613030602,0.0,0.1678183613030602,0.0,0.0,0.0,0.0,0.0,0.0,0.0,0.3287265547877591,0.0,0.0,0.0,0.0,0.0,0.0,0.0,0.0,0.0,0.0,0.0,7.396292201382034,7.650542941757157,2.1470780280770483,49.86258637709774,102.4419257267676,1602.8076289543346,1628.7174484918428,1329.6576289543345,1355.5674484918427,,False
10.1016/j.actamat.2016.11.016,Al16Co16Cr16Fe16Ni34.4,,,,,,,T,-192.0,700,1000,7,,,,,,UTS range (low value recorded),,0.0,0.1626016260162601,0.0,0.0,0.0,0.1626016260162601,0.1626016260162601,0.0,0.1626016260162601,0.0,0.0,0.0,0.0,0.0,0.0,0.0,0.3495934959349593,0.0,0.0,0.0,0.0,0.0,0.0,0.0,0.0,0.0,0.0,0.0,7.443284552845528,7.723577235772357,2.1515151515151514,50.258536585365874,82.67951262354028,1602.619042892979,1616.322204185159,1329.469042892979,1343.172204185159,,False
10.1016/j.actamat.2016.11.016,Al16Co16Cr16Fe16Ni35.5,,,,,,,T,-192.0,700,1000,9,,,,,,UTS range (low value recorded),,0.0,0.1608040201005025,0.0,0.0,0.0,0.1608040201005025,0.1608040201005025,0.0,0.1608040201005025,0.0,0.0,0.0,0.0,0.0,0.0,0.0,0.3567839195979899,0.0,0.0,0.0,0.0,0.0,0.0,0.0,0.0,0.0,0.0,0.0,7.459477386934673,7.748743718592965,2.1530477951588454,50.39497487437188,75.95611292683454,1602.5581821746086,1611.8800862112555,1329.4081821746086,1338.7300862112556,,False
10.1016/j.scriptamat.2016.04.014,Al12Co18Cr18Fe35Ni18,BCC + B2,M,AC,,,,T,25.0,866,1223,7.9,,,,,,,,0.0,0.1188118811881188,0.0,0.0,0.0,0.1782178217821782,0.1782178217821782,0.0,0.3465346534653465,0.0,0.0,0.0,0.0,0.0,0.0,0.0,0.1782178217821782,0.0,0.0,0.0,0.0,0.0,0.0,0.0,0.0,0.0,0.0,0.0,7.497366336633663,7.584158415841584,2.0720012701436845,48.90297029702971,234.0814398241668,1608.539185724449,1631.1469799867148,1335.389185724449,1357.996979986715,,False
10.1016/j.scriptamat.2016.04.014,Al12Co18Cr18Fe35Ni18,,,AC,,,,T,650.0,400,468,6.3,,,,,,,,0.0,0.1188118811881188,0.0,0.0,0.0,0.1782178217821782,0.1782178217821782,0.0,0.3465346534653465,0.0,0.0,0.0,0.0,0.0,0.0,0.0,0.1782178217821782,0.0,0.0,0.0,0.0,0.0,0.0,0.0,0.0,0.0,0.0,0.0,7.497366336633663,7.584158415841584,2.0720012701436845,48.90297029702971,234.0814398241668,1608.539185724449,1631.1469799867148,1335.389185724449,1357.996979986715,,False
10.1016/j.scriptamat.2016.04.014,Al12Co18Cr18Fe35Ni18,,,AC,,,,T,700.0,220,340,5.4,,,,,,,,0.0,0.1188118811881188,0.0,0.0,0.0,0.1782178217821782,0.1782178217821782,0.0,0.3465346534653465,0.0,0.0,0.0,0.0,0.0,0.0,0.0,0.1782178217821782,0.0,0.0,0.0,0.0,0.0,0.0,0.0,0.0,0.0,0.0,0.0,7.497366336633663,7.584158415841584,2.0720012701436845,48.90297029702971,234.0814398241668,1608.539185724449,1631.1469799867148,1335.389185724449,1357.996979986715,,False
10.1016/j.scriptamat.2016.04.014,Al12Co18Cr18Fe35Ni18,,,AC,,,,C,25.0,1166,,30.2,,,,,,,,0.0,0.1188118811881188,0.0,0.0,0.0,0.1782178217821782,0.1782178217821782,0.0,0.3465346534653465,0.0,0.0,0.0,0.0,0.0,0.0,0.0,0.1782178217821782,0.0,0.0,0.0,0.0,0.0,0.0,0.0,0.0,0.0,0.0,0.0,7.497366336633663,7.584158415841584,2.0720012701436845,48.90297029702971,234.0814398241668,1608.539185724449,1631.1469799867148,1335.389185724449,1357.996979986715,,False
10.1016/j.scriptamat.2017.05.019,Co35Cr15Fe20Ni20Mo10,FCC,S,AC,,,,T,25.0,350,720,21.9,,,,,,wrong processing ,,0.0,0.0,0.0,0.0,0.0,0.35,0.15,0.0,0.2,0.0,0.0,0.0,0.0,0.0,0.1,0.0,0.2,0.0,0.0,0.0,0.0,0.0,0.0,0.0,0.0,0.0,0.0,0.0,8.5719,8.25,2.1021269686637445,50.605,157.9839109847163,1703.2051369076253,2007.261369714936,1430.0551369076252,1734.1113697149362,,False
10.1016/j.scriptamat.2017.05.019,Co35Cr15Fe20Ni20Mo10,FCC + $\mu$,M,CR + A,,,,T,25.0,1311,1410,12.1,,,,,,wrong processing ,,0.0,0.0,0.0,0.0,0.0,0.35,0.15,0.0,0.2,0.0,0.0,0.0,0.0,0.0,0.1,0.0,0.2,0.0,0.0,0.0,0.0,0.0,0.0,0.0,0.0,0.0,0.0,0.0,8.5719,8.25,2.1021269686637445,50.605,157.9839109847163,1703.2051369076253,2007.261369714936,1430.0551369076252,1734.1113697149362,,False
10.1016/j.scriptamat.2017.05.019,Co35Cr15Fe20Ni20Mo10,FCC + $\mu$,M,CR + A,,,,T,25.0,1212,1360,14.9,,,,,,wrong processing ,,0.0,0.0,0.0,0.0,0.0,0.35,0.15,0.0,0.2,0.0,0.0,0.0,0.0,0.0,0.1,0.0,0.2,0.0,0.0,0.0,0.0,0.0,0.0,0.0,0.0,0.0,0.0,0.0,8.5719,8.25,2.1021269686637445,50.605,157.9839109847163,1703.2051369076253,2007.261369714936,1430.0551369076252,1734.1113697149362,,False
10.1016/j.scriptamat.2017.05.019,Co35Cr15Fe20Ni20Mo10,FCC + $\mu$,M,CR + A,,,,T,25.0,1028,1249,18.3,,,,,,wrong processing ,,0.0,0.0,0.0,0.0,0.0,0.35,0.15,0.0,0.2,0.0,0.0,0.0,0.0,0.0,0.1,0.0,0.2,0.0,0.0,0.0,0.0,0.0,0.0,0.0,0.0,0.0,0.0,0.0,8.5719,8.25,2.1021269686637445,50.605,157.9839109847163,1703.2051369076253,2007.261369714936,1430.0551369076252,1734.1113697149362,,False
10.1016/j.scriptamat.2017.05.019,Co35Cr15Fe20Ni20Mo10,FCC + $\mu$,M,CR + A,,,,T,25.0,879,1194,25.4,,,,,,wrong processing ,,0.0,0.0,0.0,0.0,0.0,0.35,0.15,0.0,0.2,0.0,0.0,0.0,0.0,0.0,0.1,0.0,0.2,0.0,0.0,0.0,0.0,0.0,0.0,0.0,0.0,0.0,0.0,0.0,8.5719,8.25,2.1021269686637445,50.605,157.9839109847163,1703.2051369076253,2007.261369714936,1430.0551369076252,1734.1113697149362,,False
10.1016/j.scriptamat.2017.05.019,Co35Cr15Fe20Ni20Mo10,FCC + $\mu$,M,CR + A,,,,T,25.0,799,1127,28.2,,,,,,wrong processing ,,0.0,0.0,0.0,0.0,0.0,0.35,0.15,0.0,0.2,0.0,0.0,0.0,0.0,0.0,0.1,0.0,0.2,0.0,0.0,0.0,0.0,0.0,0.0,0.0,0.0,0.0,0.0,0.0,8.5719,8.25,2.1021269686637445,50.605,157.9839109847163,1703.2051369076253,2007.261369714936,1430.0551369076252,1734.1113697149362,,False
10.1016/j.scriptamat.2017.05.019,Co35Cr15Fe20Ni20Mo10,FCC,S,CR + A,,,,T,25.0,350,918,62.4,,,,,,wrong processing ,,0.0,0.0,0.0,0.0,0.0,0.35,0.15,0.0,0.2,0.0,0.0,0.0,0.0,0.0,0.1,0.0,0.2,0.0,0.0,0.0,0.0,0.0,0.0,0.0,0.0,0.0,0.0,0.0,8.5719,8.25,2.1021269686637445,50.605,157.9839109847163,1703.2051369076253,2007.261369714936,1430.0551369076252,1734.1113697149362,,False
10.1016/j.actamat.2016.06.063,Co25Cr25Fe25Ni25,FCC,S,AC,,,,T,25.0,155,472.4,58.9,,,,,,,,0.0,0.0,0.0,0.0,0.0,0.25,0.25,0.0,0.25,0.0,0.0,0.0,0.0,0.0,0.0,0.0,0.25,0.0,0.0,0.0,0.0,0.0,0.0,0.0,0.0,0.0,0.0,0.0,8.208,8.25,1.9681626390487152,47.72500000000002,0.0483829314704338,1719.1925095189388,1722.3130331495768,1446.042509518939,1449.1630331495767,,False
10.1016/j.actamat.2016.06.063,Co24Cr24Fe24Ni24Mo2,,,AC,,,,T,25.0,198.8,479,51.1,,,,,,,,0.0,0.0,0.0,0.0,0.0,0.2448979591836734,0.2448979591836734,0.0,0.2448979591836734,0.0,0.0,0.0,0.0,0.0,0.0204081632653061,0.0,0.2448979591836734,0.0,0.0,0.0,0.0,0.0,0.0,0.0,0.0,0.0,0.0,0.0,8.250285714285715,8.204081632653061,1.9740691906824883,48.09183673469391,13.764533195219116,1697.5753073958256,1707.1446155619678,1424.4253073958257,1433.9946155619677,,False
10.1016/j.actamat.2016.06.063,Co24Cr24Fe24Ni24Mo5,,,AC,,,,T,25.0,254.7,589.6,55.1,,,,,,,,0.0,0.0,0.0,0.0,0.0,0.2376237623762376,0.2376237623762376,0.0,0.2376237623762376,0.0,0.0,0.0,0.0,0.0,0.0495049504950495,0.0,0.2376237623762376,0.0,0.0,0.0,0.0,0.0,0.0,0.0,0.0,0.0,0.0,0.0,8.310574257425742,8.138613861386139,1.9825430309700696,48.61485148514855,63.56601276577567,1695.8391613061692,1803.6726171896005,1422.6891613061694,1530.5226171896006,,False
10.1016/j.actamat.2016.06.063,Co23Cr23Fe23Ni23Mo7,FCC + $\sigma$,M,AC,,,,T,25.0,305.3,709.7,49.3,,,,,,,,0.0,0.0,0.0,0.0,0.0,0.2323232323232323,0.2323232323232323,0.0,0.2323232323232323,0.0,0.0,0.0,0.0,0.0,0.0707070707070707,0.0,0.2323232323232323,0.0,0.0,0.0,0.0,0.0,0.0,0.0,0.0,0.0,0.0,0.0,8.35450505050505,8.09090909090909,1.9887570170912103,48.99595959595962,113.808341196342,1693.7662253581004,1891.897258223043,1420.6162253581006,1618.747258223043,,False
10.1016/j.actamat.2016.06.063,Co23Cr23Fe23Ni23Mo7,FCC + $\mu$ + $\sigma$,M,CR + A,5-Jan,,,T,25.0,815.5,1186.5,18.9,,,,,,not the actual grain size. precipitate sizes currently recorded,,0.0,0.0,0.0,0.0,0.0,0.2323232323232323,0.2323232323232323,0.0,0.2323232323232323,0.0,0.0,0.0,0.0,0.0,0.0707070707070707,0.0,0.2323232323232323,0.0,0.0,0.0,0.0,0.0,0.0,0.0,0.0,0.0,0.0,0.0,8.35450505050505,8.09090909090909,1.9887570170912103,48.99595959595962,113.808341196342,1693.7662253581004,1891.897258223043,1420.6162253581006,1618.747258223043,,False
10.1016/j.actamat.2016.06.063,Co23Cr23Fe23Ni23Mo7,FCC + $\mu$ + $\sigma$,M,CR + A,0.2 - 6,,,T,25.0,646.7,1042,32.5,,,,,,,,0.0,0.0,0.0,0.0,0.0,0.2323232323232323,0.2323232323232323,0.0,0.2323232323232323,0.0,0.0,0.0,0.0,0.0,0.0707070707070707,0.0,0.2323232323232323,0.0,0.0,0.0,0.0,0.0,0.0,0.0,0.0,0.0,0.0,0.0,8.35450505050505,8.09090909090909,1.9887570170912103,48.99595959595962,113.808341196342,1693.7662253581004,1891.897258223043,1420.6162253581006,1618.747258223043,,False
10.1016/j.actamat.2016.06.063,Co23Cr23Fe23Ni23Mo7,FCC + $\mu$ + $\sigma$,M,CR + A,0.2 - 3,,,T,25.0,683.7,1066.6,30.4,,,,,,,,0.0,0.0,0.0,0.0,0.0,0.2323232323232323,0.2323232323232323,0.0,0.2323232323232323,0.0,0.0,0.0,0.0,0.0,0.0707070707070707,0.0,0.2323232323232323,0.0,0.0,0.0,0.0,0.0,0.0,0.0,0.0,0.0,0.0,0.0,8.35450505050505,8.09090909090909,1.9887570170912103,48.99595959595962,113.808341196342,1693.7662253581004,1891.897258223043,1420.6162253581006,1618.747258223043,,False
10.1080/02670836.2017.1342367,CoCrFeMnNi,FCC,,HF+A,13,,,T,25.0,243,558,50,,,,,,processing isn't technically as cast because it's forged. so hr ,"Further going back to the original paper, i disagree with their noted elongation. Plus the paper switched two of these (https://www.tandfonline.com/doi/full/10.1080/02670836.2017.1342367?scroll=top&needAccess=true) (ef = 58)",0.0,0.0,0.0,0.0,0.0,0.2,0.2,0.0,0.2,0.0,0.0,0.0,0.0,0.2,0.0,0.0,0.2,0.0,0.0,0.0,0.0,0.0,0.0,0.0,0.0,0.0,0.0,0.0,8.0604,8.0,2.1200523388943413,71.54,0.0249708345068535,1556.5590839061051,1594.8756466345571,1283.409083906105,1321.725646634557,,False
10.1080/02670836.2017.1342367,(CoCrFeMnNi)98C2,FCC + Carbide,,HF+A,8,,,T,25.0,446,723,15,,,,,,processing isn't technically as cast because it's forged. so hr ,"Further going back to the original paper, i disagree with their noted elongation Plus the paper switched two of these (https://www.tandfonline.com/doi/full/10.1080/02670836.2017.1342367?scroll=top&needAccess=true) (ef = 15.5)",0.0,0.0,0.0,0.2857142857142857,0.0,0.1428571428571428,0.1428571428571428,0.0,0.1428571428571428,0.0,0.0,0.0,0.0,0.1428571428571428,0.0,0.0,0.1428571428571428,0.0,0.0,0.0,0.0,0.0,0.0,0.0,0.0,0.0,0.0,0.0,,,,,,1355.9341283301944,2331.9281712379056,1082.7841283301946,2058.7781712379056,,False
10.1080/02670836.2017.1342367,CoCrFeMnNi,FCC,,HF+CR+A,7,,,T,25.0,249,621,41,,,,,,,ef = 47,0.0,0.0,0.0,0.0,0.0,0.2,0.2,0.0,0.2,0.0,0.0,0.0,0.0,0.2,0.0,0.0,0.2,0.0,0.0,0.0,0.0,0.0,0.0,0.0,0.0,0.0,0.0,0.0,8.0604,8.0,2.1200523388943413,71.54,0.0249708345068535,1556.5590839061051,1594.8756466345571,1283.409083906105,1321.725646634557,,False
10.1080/02670836.2017.1342367,(CoCrFeMnNi)98C2,FCC + Carbide,,HF+CR+A,4,,,T,25.0,581,857,28,,,,,,fixed grain size ,ef = 35,0.0,0.0,0.0,0.2857142857142857,0.0,0.1428571428571428,0.1428571428571428,0.0,0.1428571428571428,0.0,0.0,0.0,0.0,0.1428571428571428,0.0,0.0,0.1428571428571428,0.0,0.0,0.0,0.0,0.0,0.0,0.0,0.0,0.0,0.0,0.0,,,,,,1355.9341283301944,2331.9281712379056,1082.7841283301946,2058.7781712379056,,False
10.1016/j.actamat.2015.08.076,CoCrFeNi,FCC,S,A,,,,T,25.0,190,453,70,,,,,,,,0.0,0.0,0.0,0.0,0.0,0.25,0.25,0.0,0.25,0.0,0.0,0.0,0.0,0.0,0.0,0.0,0.25,0.0,0.0,0.0,0.0,0.0,0.0,0.0,0.0,0.0,0.0,0.0,8.208,8.25,1.9681626390487152,47.72500000000002,0.0483829314704338,1719.1925095189388,1722.3130331495768,1446.042509518939,1449.1630331495767,,False
10.1016/j.actamat.2015.08.076,Al4Co24Cr24Fe24Ni24Ti2,FCC,S,A,289.7,,,T,25.0,210,503,70,,,,,,added grain size ,,0.0,0.0392156862745098,0.0,0.0,0.0,0.2352941176470588,0.2352941176470588,0.0,0.2352941176470588,0.0,0.0,0.0,0.0,0.0,0.0,0.0,0.2352941176470588,0.0,0.0,0.0,0.0,0.0,0.0196078431372549,0.0,0.0,0.0,0.0,0.0,7.919411764705883,7.9607843137254894,2.0044004400440043,48.21176470588239,93.00037233564534,1558.169668560305,1664.5931929815647,1285.019668560305,1391.4431929815646,,False
10.1016/j.actamat.2015.08.076,Al4Co24Cr24Fe24Ni24Ti2,FCC + L12 + L21,M,CR + A,15.7,,,T,25.0,645,1094,39,,,,,,added grain size ,,0.0,0.0392156862745098,0.0,0.0,0.0,0.2352941176470588,0.2352941176470588,0.0,0.2352941176470588,0.0,0.0,0.0,0.0,0.0,0.0,0.0,0.2352941176470588,0.0,0.0,0.0,0.0,0.0,0.0196078431372549,0.0,0.0,0.0,0.0,0.0,7.919411764705883,7.9607843137254894,2.0044004400440043,48.21176470588239,93.00037233564534,1558.169668560305,1664.5931929815647,1285.019668560305,1391.4431929815646,,False
10.1016/j.actamat.2015.08.076,Al4Co24Cr24Fe24Ni24Ti2,FCC + L12 + L21,M,CR + A,2.8,,,T,25.0,1005,1273,17,,,,,,added grain size ,,0.0,0.0392156862745098,0.0,0.0,0.0,0.2352941176470588,0.2352941176470588,0.0,0.2352941176470588,0.0,0.0,0.0,0.0,0.0,0.0,0.0,0.2352941176470588,0.0,0.0,0.0,0.0,0.0,0.0196078431372549,0.0,0.0,0.0,0.0,0.0,7.919411764705883,7.9607843137254894,2.0044004400440043,48.21176470588239,93.00037233564534,1558.169668560305,1664.5931929815647,1285.019668560305,1391.4431929815646,,False
10.1016/j.ultramic.2015.06.009,Al8Co17Cr17Cu8Fe17Ni33,,,A,,,168 $\pm$ 5,,,,,,,,,,,,,0.0,0.08,0.0,0.0,0.0,0.17,0.17,0.08,0.17,0.0,0.0,0.0,0.0,0.0,0.0,0.0,0.33,0.0,0.0,0.0,0.0,0.0,0.0,0.0,0.0,0.0,0.0,0.0,7.939520000000001,8.33,2.130570475861957,49.95700000000001,52.08189575435633,,,,,,False
10.1016/j.ultramic.2015.06.009,Al8Co17Cr17Cu8Fe17Ni33,,,A,,,328 $\pm$ 7,,,,,,,,,,,,,0.0,0.08,0.0,0.0,0.0,0.17,0.17,0.08,0.17,0.0,0.0,0.0,0.0,0.0,0.0,0.0,0.33,0.0,0.0,0.0,0.0,0.0,0.0,0.0,0.0,0.0,0.0,0.0,7.939520000000001,8.33,2.130570475861957,49.95700000000001,52.08189575435633,,,,,,False
10.1016/j.matchar.2018.06.036,Al8Co17Cr17Cu8Fe17Ni33,,,A,,,206 $\pm$ 5,,,,,,,,,,,,,0.0,0.08,0.0,0.0,0.0,0.17,0.17,0.08,0.17,0.0,0.0,0.0,0.0,0.0,0.0,0.0,0.33,0.0,0.0,0.0,0.0,0.0,0.0,0.0,0.0,0.0,0.0,0.0,7.939520000000001,8.33,2.130570475861957,49.95700000000001,52.08189575435633,,,,,,False
