Repository: BrentVela/redesign_2_2_26

# ULTIMATE Alloy Redesign

This repo captures reproducible analysis artifacts for Dr. Karaman's ULTIMATE alloy redesign work.

## Status
- Inputs currently present: `1_find_stoich_props_parallel_for_Class.py`, `TC_Equilibrium_Module.py`, `make_trajectory.py`.
- Missing runtime dependencies: `strength_model` module and `SPACE_v0.par` data file.

## Quick Start
1. Add required inputs:
   - `SPACE_v0.par` (composition space dataset)
   - `strength_model.py` (Curtin model implementation)
2. Run properties extraction:
   - `python 1_find_stoich_props_parallel_for_Class.py`
3. Outputs are written to `CalcFiles/` and CSV files are produced.

File: featurize_database_for_cafer/borg2019_featurized_with_solidus_liquidus.csv (part 2 of 10)
REFERENCE: doi,FORMULA,PROPERTY: Type of phases,PROPERTY: Single/Multiphase,PROPERTY: synthesis method,PROPERTY: grain size ($\mu$m),PROPERTY: Exp. Density (g/cm$^3$),PROPERTY: HV,PROPERTY: Type of test,PROPERTY: Test temperature ($^\circ$C),PROPERTY: YS (MPa),PROPERTY: UTS (MPa),PROPERTY: Elongation (%),PROPERTY: Elongation plastic (%),PROPERTY: Exp. Young modulus (GPa),PROPERTY: O content (wppm),PROPERTY: N content (wppm),PROPERTY: C content (wppm),REFERENCE: comment,Unnamed: 19,Ag,Al,B,C,Ca,Co,Cr,Cu,Fe,Ga,Hf,Li,Mg,Mn,Mo,Nb,Ni,Pd,Re,Sc,Si,Ta,Ti,V,W,Y,Zn,Zr,Density_g_cc_ROM,VEC,Pugh_Ratio,Cauchy_Pressure,YS_1300C_MPa,Solidus_K_TC,Liquidus_K_TC,Solidus_C_TC,Liquidus_C_TC,THCD_25C_W_mK,ST_LT_TIMEOUT
10.1016/j.ultramic.2015.06.009,Al8Co17Cr14Cu8Fe17Ni35W0.1Mo0.1Ti1,,,AC,,,231 $\pm$ 12,,,,,,,,,,,,,0.0,0.0798403193612774,0.0,0.0,0.0,0.1696606786427145,0.1397205588822355,0.0798403193612774,0.1696606786427145,0.0,0.0,0.0,0.0,0.0,0.0009980039920159,0.0,0.3493013972055888,0.0,0.0,0.0,0.0,0.0,0.0099800399201596,0.0,0.0009980039920159,0.0,0.0,0.0,7.96184630738523,8.385229540918166,2.168664269543214,51.23752495009983,40.09929418556066,1277.4744398788202,1605.2989488223309,1004.3244398788203,1332.148948822331,,False
10.1016/j.ultramic.2015.06.009,Al8Co17Cr14Cu8Fe17Ni35W0.1Mo0.1Ti1,,,A,,,178 $\pm$ 7,,,,,,,,,,,,,0.0,0.0798403193612774,0.0,0.0,0.0,0.1696606786427145,0.1397205588822355,0.0798403193612774,0.1696606786427145,0.0,0.0,0.0,0.0,0.0,0.0009980039920159,0.0,0.3493013972055888,0.0,0.0,0.0,0.0,0.0,0.0099800399201596,0.0,0.0009980039920159,0.0,0.0,0.0,7.96184630738523,8.385229540918166,2.168664269543214,51.23752495009983,40.09929418556066,1277.4744398788202,1605.2989488223309,1004.3244398788203,1332.148948822331,,False
10.1016/j.ultramic.2015.06.009,Al8Co17Cr14Cu8Fe17Ni35W0.1Mo0.1Ti1,,,A,,,343 $\pm$ 6,,,,,,,,,,,,,0.0,0.0798403193612774,0.0,0.0,0.0,0.1696606786427145,0.1397205588822355,0.0798403193612774,0.1696606786427145,0.0,0.0,0.0,0.0,0.0,0.0009980039920159,0.0,0.3493013972055888,0.0,0.0,0.0,0.0,0.0,0.0099800399201596,0.0,0.0009980039920159,0.0,0.0,0.0,7.96184630738523,8.385229540918166,2.168664269543214,51.23752495009983,40.09929418556066,1277.4744398788202,1605.2989488223309,1004.3244398788203,1332.148948822331,,False
10.1016/j.matchar.2018.06.036,Al8Co17Cr14Cu8Fe17Ni35W0.1Mo0.1Ti1,,,A,,,171 $\pm$ 7,,,,,,,,,,,,,0.0,0.0798403193612774,0.0,0.0,0.0,0.1696606786427145,0.1397205588822355,0.0798403193612774,0.1696606786427145,0.0,0.0,0.0,0.0,0.0,0.0009980039920159,0.0,0.3493013972055888,0.0,0.0,0.0,0.0,0.0,0.0099800399201596,0.0,0.0009980039920159,0.0,0.0,0.0,7.96184630738523,8.385229540918166,2.168664269543214,51.23752495009983,40.09929418556066,1277.4744398788202,1605.2989488223309,1004.3244398788203,1332.148948822331,,False
10.1007/s11837-015-1484-7,Al10Co25Cr8Fe15Ni36Ti6,,,AC,,,343 $\pm$ 22,,,,,,,,,,,,,0.0,0.1,0.0,0.0,0.0,0.25,0.08,0.0,0.15,0.0,0.0,0.0,0.0,0.0,0.0,0.0,0.36,0.0,0.0,0.0,0.0,0.0,0.06,0.0,0.0,0.0,0.0,0.0,7.72534,8.069999999999999,2.247311827956988,53.920000000000016,0.2142378124369192,1474.17728775637,1590.0487843051126,1201.0272877563702,1316.8987843051127,,False
10.1007/s11837-015-1484-7,Al10Co25Cr8Fe15Ni36Ti6,,,A,,,341 $\pm$ 12,,,,,,,,,,,,,0.0,0.1,0.0,0.0,0.0,0.25,0.08,0.0,0.15,0.0,0.0,0.0,0.0,0.0,0.0,0.0,0.36,0.0,0.0,0.0,0.0,0.0,0.06,0.0,0.0,0.0,0.0,0.0,7.72534,8.069999999999999,2.247311827956988,53.920000000000016,0.2142378124369192,1474.17728775637,1590.0487843051126,1201.0272877563702,1316.8987843051127,,False
10.1007/s11837-015-1484-7,Al10Co25Cr8Fe15Ni36Ti6,FCC + L12 + C1,M,A,,,345 $\pm$ 14,T,25.0,568,786,12,,,,,,,,0.0,0.1,0.0,0.0,0.0,0.25,0.08,0.0,0.15,0.0,0.0,0.0,0.0,0.0,0.0,0.0,0.36,0.0,0.0,0.0,0.0,0.0,0.06,0.0,0.0,0.0,0.0,0.0,7.72534,8.069999999999999,2.247311827956988,53.920000000000016,0.2142378124369192,1474.17728775637,1590.0487843051126,1201.0272877563702,1316.8987843051127,,False
10.1007/s11837-015-1484-7,Al10Co25Cr8Fe15Ni36Ti6,FCC + L12 + C1,M,A,,,345 $\pm$ 18,T,25.0,596,1039,20,,,,,,,,0.0,0.1,0.0,0.0,0.0,0.25,0.08,0.0,0.15,0.0,0.0,0.0,0.0,0.0,0.0,0.0,0.36,0.0,0.0,0.0,0.0,0.0,0.06,0.0,0.0,0.0,0.0,0.0,7.72534,8.069999999999999,2.247311827956988,53.920000000000016,0.2142378124369192,1474.17728775637,1590.0487843051126,1201.0272877563702,1316.8987843051127,,False
10.1007/s11837-015-1484-7,Al10Co25Cr8Fe15Ni36Ti6,FCC + L12 + C1,M,A,,,345 $\pm$ 14,T,700.0,487,702,18,,,,,,,,0.0,0.1,0.0,0.0,0.0,0.25,0.08,0.0,0.15,0.0,0.0,0.0,0.0,0.0,0.0,0.0,0.36,0.0,0.0,0.0,0.0,0.0,0.06,0.0,0.0,0.0,0.0,0.0,7.72534,8.069999999999999,2.247311827956988,53.920000000000016,0.2142378124369192,1474.17728775637,1590.0487843051126,1201.0272877563702,1316.8987843051127,,False
10.1007/s11837-015-1484-7,Al10Co25Cr8Fe15Ni36Ti6,FCC + L12 + C1,M,A,,,345 $\pm$ 18,T,700.0,486,624,11,,,,,,,,0.0,0.1,0.0,0.0,0.0,0.25,0.08,0.0,0.15,0.0,0.0,0.0,0.0,0.0,0.0,0.0,0.36,0.0,0.0,0.0,0.0,0.0,0.06,0.0,0.0,0.0,0.0,0.0,7.72534,8.069999999999999,2.247311827956988,53.920000000000016,0.2142378124369192,1474.17728775637,1590.0487843051126,1201.0272877563702,1316.8987843051127,,False
10.1016/j.msea.2016.11.019,Al23Cr26Fe26Ni26,BCC + B2,M,AC,,,,C,25.0,770,,37.1,,,,,,,,0.0,0.2277227722772277,0.0,0.0,0.0,0.0,0.2574257425742574,0.0,0.2574257425742574,0.0,0.0,0.0,0.0,0.0,0.0,0.0,0.2574257425742574,0.0,0.0,0.0,0.0,0.0,0.0,0.0,0.0,0.0,0.0,0.0,6.775564356435643,6.861386138613861,2.0304562191849223,47.46138613861388,350.09818261190884,1608.0655860297563,1652.9972535238453,1334.9155860297565,1379.8472535238452,,False
10.1016/j.msea.2016.11.019,AlCrFeNi,BCC + B2,M,AC,,,,C,25.0,843.2,,34.6,,,,,,,,0.0,0.25,0.0,0.0,0.0,0.0,0.25,0.0,0.25,0.0,0.0,0.0,0.0,0.0,0.0,0.0,0.25,0.0,0.0,0.0,0.0,0.0,0.0,0.0,0.0,0.0,0.0,0.0,6.658,6.75,2.050456893126738,47.42500000000001,346.0634293507121,1627.2229515988706,1650.5269213532447,1354.0729515988705,1377.3769213532446,,False
10.1016/j.msea.2016.11.019,Al27Cr24Fe24Ni24,BCC + B2,M,AC,,,,C,25.0,1044,,27.1,,,,,,,,0.0,0.2727272727272727,0.0,0.0,0.0,0.0,0.2424242424242424,0.0,0.2424242424242424,0.0,0.0,0.0,0.0,0.0,0.0,0.0,0.2424242424242424,0.0,0.0,0.0,0.0,0.0,0.0,0.0,0.0,0.0,0.0,0.0,6.538060606060606,6.636363636363637,2.0712134460312828,47.38787878787879,336.68004047681296,1642.3903142408649,1654.236156010205,1369.2403142408648,1381.0861560102048,,False
10.1016/j.msea.2016.11.019,Al29Cr24Fe24Ni24,BCC + B2,M,AC,,,,C,25.0,906.8,,31.4,,,,,,,,0.0,0.2871287128712871,0.0,0.0,0.0,0.0,0.2376237623762376,0.0,0.2376237623762376,0.0,0.0,0.0,0.0,0.0,0.0,0.0,0.2376237623762376,0.0,0.0,0.0,0.0,0.0,0.0,0.0,0.0,0.0,0.0,0.0,6.462059405940593,6.564356435643564,2.084554246863928,47.36435643564357,328.3082087363356,1649.4622456252955,1662.3805825963138,1376.3122456252954,1389.230582596314,,False
10.1016/j.msea.2016.11.019,Al30Cr23Fe23Ni23,BCC + B2,M,AC,,,,C,25.0,1122.8,,24.7,,,,,,,,0.0,0.303030303030303,0.0,0.0,0.0,0.0,0.2323232323232323,0.0,0.2323232323232323,0.0,0.0,0.0,0.0,0.0,0.0,0.0,0.2323232323232323,0.0,0.0,0.0,0.0,0.0,0.0,0.0,0.0,0.0,0.0,0.0,6.378141414141414,6.484848484848484,2.099457741517996,47.33838383838385,317.1344226442279,1654.8693355002692,1669.8431077759055,1381.7193355002692,1396.6931077759054,,False
10.1016/j.matlet.2016.01.096,Al17Cr17Fe34Ni34,BCC + B2,M,AC,,,,C,25.0,,,17,,,,,,,,0.0,0.1666666666666666,0.0,0.0,0.0,0.0,0.1666666666666666,0.0,0.3333333333333333,0.0,0.0,0.0,0.0,0.0,0.0,0.0,0.3333333333333333,0.0,0.0,0.0,0.0,0.0,0.0,0.0,0.0,0.0,0.0,0.0,7.235666666666667,7.500000000000001,2.089929994614971,51.35000000000002,275.27111895336543,1539.5356013933877,1551.885688415268,1266.3856013933878,1278.7356884152682,,False
10.1016/j.matdes.2013.12.048,AlCoCrFeNi,BCC + B2,M,AC,,,,C,25.0,,,22.7,,,,,,,,0.0,0.2,0.0,0.0,0.0,0.2,0.2,0.0,0.2,0.0,0.0,0.0,0.0,0.0,0.0,0.0,0.2,0.0,0.0,0.0,0.0,0.0,0.0,0.0,0.0,0.0,0.0,0.0,7.106400000000001,7.200000000000001,2.1200523388943413,47.420000000000016,218.008884795602,1627.7521760786865,1683.9478536155095,1354.6021760786866,1410.7978536155097,,False
10.1016/j.jmst.2014.09.011,Al18Cr18Fe17Ni33Ti9,BCC + B2 + L12,M,AC,,,,C,25.0,,,16.3,,,,,,,,0.0,0.1894736842105263,0.0,0.0,0.0,0.0,0.1894736842105263,0.0,0.1789473684210526,0.0,0.0,0.0,0.0,0.0,0.0,0.0,0.3473684210526316,0.0,0.0,0.0,0.0,0.0,0.0947368421052631,0.0,0.0,0.0,0.0,0.0,6.796589473684211,6.989473684210527,2.119798929229285,52.40210526315789,188.2326205280116,1407.0098977288924,1523.223160291441,1133.8598977288925,1250.0731602914411,,False
10.1016/j.jmst.2014.09.011,Al18Cr18Fe17Ni33Ti9,BCC + B2 + L12,M,A,,,,C,25.0,,,19.8,,,,,,,,0.0,0.1894736842105263,0.0,0.0,0.0,0.0,0.1894736842105263,0.0,0.1789473684210526,0.0,0.0,0.0,0.0,0.0,0.0,0.0,0.3473684210526316,0.0,0.0,0.0,0.0,0.0,0.0947368421052631,0.0,0.0,0.0,0.0,0.0,6.796589473684211,6.989473684210527,2.119798929229285,52.40210526315789,188.2326205280116,1407.0098977288924,1523.223160291441,1133.8598977288925,1250.0731602914411,,False
10.1007/s11665-015-1767-8,Cr22Fe22Ni22V11W22,FCC + BCC + $\sigma$,M,AC,,,,C,25.0,,,7.3,,,,,,,,0.0,0.0,0.0,0.0,0.0,0.0,0.2222222222222222,0.0,0.2222222222222222,0.0,0.0,0.0,0.0,0.0,0.0,0.0,0.2222222222222222,0.0,0.0,0.0,0.0,0.0,0.0,0.1111111111111111,0.2222222222222222,0.0,0.0,0.0,10.27488888888889,7.222222222222222,1.9767282683093768,59.866666666666646,816.289077486957,1562.35978760333,2178.026998170423,1289.20978760333,1904.8769981704231,,False
10.1016/j.msea.2015.09.089,Al17Cr17Cu17Fe17Ni33,FCC + BCC + B2,M,AC,,,,C,25.0,,,30,,,,,,,,0.0,0.1683168316831683,0.0,0.0,0.0,0.0,0.1683168316831683,0.1683168316831683,0.1683168316831683,0.0,0.0,0.0,0.0,0.0,0.0,0.0,0.3267326732673267,0.0,0.0,0.0,0.0,0.0,0.0,0.0,0.0,0.0,0.0,0.0,7.401900990099011,7.980198019801981,2.188766252143368,49.82475247524752,95.85170479898136,1237.8291451707992,1518.3689988112858,964.6791451707992,1245.218998811286,,False
10.1134/S0031918X17060084,CoCrFeMnNi,FCC,S,A,,,,C,25.0,230,,75,,,,,,,,0.0,0.0,0.0,0.0,0.0,0.2,0.2,0.0,0.2,0.0,0.0,0.0,0.0,0.2,0.0,0.0,0.2,0.0,0.0,0.0,0.0,0.0,0.0,0.0,0.0,0.0,0.0,0.0,8.0604,8.0,2.1200523388943413,71.54,0.0249708345068535,1556.5590839061051,1594.8756466345571,1283.409083906105,1321.725646634557,,False
10.1134/S0031918X17060084,Co19Cr19Fe19Mn19Ni19V5,FCC + $\sigma$,M,A,,,,C,25.0,200,,75,,,,,,,,0.0,0.0,0.0,0.0,0.0,0.19,0.19,0.0,0.19,0.0,0.0,0.0,0.0,0.19,0.0,0.0,0.19,0.0,0.0,0.0,0.0,0.0,0.0,0.05,0.0,0.0,0.0,0.0,7.96288,7.85,2.1652924225009578,74.32300000000002,2.949743416885372,1526.8958648022383,1563.9038910683082,1253.7458648022384,1290.7538910683083,,False
10.1134/S0031918X17060084,Co18Cr18Fe18Mn18Ni18V9,FCC + $\sigma$,M,A,,,,C,25.0,620,,75,,,,,,,,0.0,0.0,0.0,0.0,0.0,0.1818181818181818,0.1818181818181818,0.0,0.1818181818181818,0.0,0.0,0.0,0.0,0.1818181818181818,0.0,0.0,0.1818181818181818,0.0,0.0,0.0,0.0,0.0,0.0,0.0909090909090909,0.0,0.0,0.0,0.0,7.883090909090909,7.727272727272727,2.203567035670357,76.60000000000002,8.53484646653646,1499.6411486326526,1537.1434705089089,1226.4911486326528,1263.993470508909,,False
10.1134/S0031918X17060084,Co17Cr17Fe17Mn17Ni17V13,FCC + $\sigma$,M,A,,,,C,25.0,780,,8,,,,,,,,0.0,0.0,0.0,0.0,0.0,0.173469387755102,0.173469387755102,0.0,0.173469387755102,0.0,0.0,0.0,0.0,0.173469387755102,0.0,0.0,0.173469387755102,0.0,0.0,0.0,0.0,0.0,0.0,0.1326530612244898,0.0,0.0,0.0,0.0,7.801673469387754,7.60204081632653,2.2438506986447857,78.92346938775509,15.94879473340344,1485.2552227825386,1521.687393012425,1212.1052227825385,1248.5373930124251,,False
10.1134/S0031918X17060084,CoCrFeMnNiV,FCC + $\sigma$,M,A,,,,C,25.0,1700,,1,,,,,,,,0.0,0.0,0.0,0.0,0.0,0.1666666666666666,0.1666666666666666,0.0,0.1666666666666666,0.0,0.0,0.0,0.0,0.1666666666666666,0.0,0.0,0.1666666666666666,0.0,0.0,0.0,0.0,0.0,0.0,0.1666666666666666,0.0,0.0,0.0,0.0,7.735333333333333,7.5,2.277632724107919,80.81666666666665,22.591123258504485,1475.347139116109,1541.1918209524752,1202.1971391161092,1268.041820952475,,False
10.1016/j.msea.2015.02.072,Al7Co23Cr23Fe23Ni23,FCC,S,AC,,,,C,25.0,,,25,,,,,,,,0.0,0.0707070707070707,0.0,0.0,0.0,0.2323232323232323,0.2323232323232323,0.0,0.2323232323232323,0.0,0.0,0.0,0.0,0.0,0.0,0.0,0.2323232323232323,0.0,0.0,0.0,0.0,0.0,0.0,0.0,0.0,0.0,0.0,0.0,7.818545454545454,7.878787878787879,2.019663767013675,47.61717171717173,110.94690792826952,1649.65498497922,1674.9974036135102,1376.50498497922,1401.8474036135103,,False
10.1016/j.jallcom.2013.12.210,CoCrFeNi,FCC,S,AC,,,,C,25.0,,,83,,,,,,,,0.0,0.0,0.0,0.0,0.0,0.25,0.25,0.0,0.25,0.0,0.0,0.0,0.0,0.0,0.0,0.0,0.25,0.0,0.0,0.0,0.0,0.0,0.0,0.0,0.0,0.0,0.0,0.0,8.208,8.25,1.9681626390487152,47.72500000000002,0.0483829314704338,1719.1925095189388,1722.3130331495768,1446.042509518939,1449.1630331495767,,False
10.1016/j.actamat.2016.11.016,Al17Cr17Co17Fe17Ni33.3,FCC + B2,M,AC,,,,T,25.0,545,1030,16.5,,,,,,the values given by the review are a little off from the values provided by the reference itself https://sci-hub.tw/https://doi.org/10.1016/j.actamat.2016.11.016,,0.0,0.1678183613030602,0.0,0.0,0.0,0.1678183613030602,0.1678183613030602,0.0,0.1678183613030602,0.0,0.0,0.0,0.0,0.0,0.0,0.0,0.3287265547877591,0.0,0.0,0.0,0.0,0.0,0.0,0.0,0.0,0.0,0.0,0.0,7.396292201382034,7.650542941757157,2.1470780280770483,49.86258637709774,102.4419257267676,1602.8076289543346,1628.7174484918428,1329.6576289543345,1355.5674484918427,,False
10.1016/j.actamat.2016.11.016,Al16Cr16Co16Fe16Ni34.4,FCC + B2,M,AC,,,,T,25.0,545,1050,16.5,,,,,,the values given by the review are a little off from the values provided by the reference itself https://sci-hub.tw/https://doi.org/10.1016/j.actamat.2016.11.017,,0.0,0.1626016260162601,0.0,0.0,0.0,0.1626016260162601,0.1626016260162601,0.0,0.1626016260162601,0.0,0.0,0.0,0.0,0.0,0.0,0.0,0.3495934959349593,0.0,0.0,0.0,0.0,0.0,0.0,0.0,0.0,0.0,0.0,0.0,7.443284552845528,7.723577235772357,2.1515151515151514,50.258536585365874,82.67951262354028,1602.619042892979,1616.322204185159,1329.469042892979,1343.172204185159,,False
10.1016/j.actamat.2016.11.016,Al16Cr16Co16Fe16Ni35.5,FCC + B2,M,AC,,,,T,25.0,545,1110,20,,,,,,the values given by the review are a little off from the values provided by the reference itself https://sci-hub.tw/https://doi.org/10.1016/j.actamat.2016.11.018,,0.0,0.1608040201005025,0.0,0.0,0.0,0.1608040201005025,0.1608040201005025,0.0,0.1608040201005025,0.0,0.0,0.0,0.0,0.0,0.0,0.0,0.3567839195979899,0.0,0.0,0.0,0.0,0.0,0.0,0.0,0.0,0.0,0.0,0.0,7.459477386934673,7.748743718592965,2.1530477951588454,50.39497487437188,75.95611292683454,1602.5581821746086,1611.8800862112555,1329.4081821746086,1338.7300862112556,,False
10.1016/j.msea.2017.04.111,Al4Co19Cr19Cu4Fe19Ni37,FCC,S,CR + A,,,,T,25.0,719,1048,30,,,,,,jasper got this right but the review paper got it wrong. They switched which one was two phase,,0.0,0.0392156862745098,0.0,0.0,0.0,0.1862745098039215,0.1862745098039215,0.0392156862745098,0.1862745098039215,0.0,0.0,0.0,0.0,0.0,0.0,0.0,0.3627450980392157,0.0,0.0,0.0,0.0,0.0,0.0,0.0,0.0,0.0,0.0,0.0,8.145019607843137,8.46078431372549,2.0756223135421097,50.27745098039216,25.740162722864888,,,,,,False
10.1016/j.msea.2017.04.111,Al4Co19Cr19Cu4Fe19Ni37,FCC + L12,M,CR + A,,,,T,25.0,460,732,32,,,,,,jasper got this right but the review paper got it wrong. They switched which one was two phase,,0.0,0.0392156862745098,0.0,0.0,0.0,0.1862745098039215,0.1862745098039215,0.0392156862745098,0.1862745098039215,0.0,0.0,0.0,0.0,0.0,0.0,0.0,0.3627450980392157,0.0,0.0,0.0,0.0,0.0,0.0,0.0,0.0,0.0,0.0,0.0,8.145019607843137,8.46078431372549,2.0756223135421097,50.27745098039216,25.740162722864888,,,,,,False
10.1007/s11837-013-0756-3,Al8Co17Cr17Cu8Fe17Ni33,fcc + L12+ Cr23C6,M,AC,,,,T,25.0,357,459,9,,,,,,,,0.0,0.08,0.0,0.0,0.0,0.17,0.17,0.08,0.17,0.0,0.0,0.0,0.0,0.0,0.0,0.0,0.33,0.0,0.0,0.0,0.0,0.0,0.0,0.0,0.0,0.0,0.0,0.0,7.939520000000001,8.33,2.130570475861957,49.95700000000001,52.08189575435633,,,,,,False
10.1007/s11837-013-0756-3,Al8Co17Cr17Cu8Fe17Ni33,fcc + L12+ Cr23C6,M,A,,,,T,25.0,365,365,0.1,,,,,,,,0.0,0.08,0.0,0.0,0.0,0.17,0.17,0.08,0.17,0.0,0.0,0.0,0.0,0.0,0.0,0.0,0.33,0.0,0.0,0.0,0.0,0.0,0.0,0.0,0.0,0.0,0.0,0.0,7.939520000000001,8.33,2.130570475861957,49.95700000000001,52.08189575435633,,,,,,False
10.1007/s11837-013-0756-3,Al8Co17Cr17Cu8Fe17Ni33,FCC + L12,M,A,,,,T,25.0,215,489,39,,,,,,,,0.0,0.08,0.0,0.0,0.0,0.17,0.17,0.08,0.17,0.0,0.0,0.0,0.0,0.0,0.0,0.0,0.33,0.0,0.0,0.0,0.0,0.0,0.0,0.0,0.0,0.0,0.0,0.0,7.939520000000001,8.33,2.130570475861957,49.95700000000001,52.08189575435633,,,,,,False
10.1016/j.actamat.2015.07.004,Al9Co18Cr18Cu18Fe18Ni18,FCC1 + FCC2,M,A + CR,,,,T,25.0,1284,1344,7.6,,,,,,Inverted order of processing ,,0.0,0.0909090909090909,0.0,0.0,0.0,0.1818181818181818,0.1818181818181818,0.1818181818181818,0.1818181818181818,0.0,0.0,0.0,0.0,0.0,0.0,0.0,0.1818181818181818,0.0,0.0,0.0,0.0,0.0,0.0,0.0,0.0,0.0,0.0,0.0,7.844,8.272727272727273,2.1576086956521734,47.527272727272745,87.89167283638963,,,,,,False
10.1016/j.jallcom.2009.10.088,Al9Co18Cr18Cu18Fe18Ni18,FCC,S,CR,,,,T,25.0,1290,1400,5,,,,,,,,0.0,0.0909090909090909,0.0,0.0,0.0,0.1818181818181818,0.1818181818181818,0.1818181818181818,0.1818181818181818,0.0,0.0,0.0,0.0,0.0,0.0,0.0,0.1818181818181818,0.0,0.0,0.0,0.0,0.0,0.0,0.0,0.0,0.0,0.0,0.0,7.844,8.272727272727273,2.1576086956521734,47.527272727272745,87.89167283638963,,,,,,False
10.1016/j.jallcom.2009.10.088,Al9Co18Cr18Cu18Fe18Ni18,FCC1 + FCC2,M,CR + A,,,,T,25.0,650,790,27,,,,,,,,0.0,0.0909090909090909,0.0,0.0,0.0,0.1818181818181818,0.1818181818181818,0.1818181818181818,0.1818181818181818,0.0,0.0,0.0,0.0,0.0,0.0,0.0,0.1818181818181818,0.0,0.0,0.0,0.0,0.0,0.0,0.0,0.0,0.0,0.0,0.0,7.844,8.272727272727273,2.1576086956521734,47.527272727272745,87.89167283638963,,,,,,False
10.1016/j.msea.2011.11.045,AlCoCrCuFeNi,BCC + FCC1 + FCC2,M,AC,,,,T,25.0,790,790,0.2,,,,,,,,0.0,0.1666666666666666,0.0,0.0,0.0,0.1666666666666666,0.1666666666666666,0.1666666666666666,0.1666666666666666,0.0,0.0,0.0,0.0,0.0,0.0,0.0,0.1666666666666666,0.0,0.0,0.0,0.0,0.0,0.0,0.0,0.0,0.0,0.0,0.0,7.415333333333333,7.833333333333333,2.2111959287531806,47.41666666666666,125.09779128653588,,,,,,False
10.1016/j.msea.2011.11.045,AlCoCrCuFeNi,BCC + FCC1 + FCC2 + $\sigma$,M,HF,,,,T,25.0,1040,1170,1,,,,,,forging isn't as cast,,0.0,0.1666666666666666,0.0,0.0,0.0,0.1666666666666666,0.1666666666666666,0.1666666666666666,0.1666666666666666,0.0,0.0,0.0,0.0,0.0,0.0,0.0,0.1666666666666666,0.0,0.0,0.0,0.0,0.0,0.0,0.0,0.0,0.0,0.0,0.0,7.415333333333333,7.833333333333333,2.2111959287531806,47.41666666666666,125.09779128653588,,,,,,False
10.1016/j.msea.2015.08.078,AlCoCrFeNi,BCC + B2,M,AC,,,,T,700.0,395,400,1,,,,,,tests were all done at 700C ,,0.0,0.2,0.0,0.0,0.0,0.2,0.2,0.0,0.2,0.0,0.0,0.0,0.0,0.0,0.0,0.0,0.2,0.0,0.0,0.0,0.0,0.0,0.0,0.0,0.0,0.0,0.0,0.0,7.106400000000001,7.200000000000001,2.1200523388943413,47.420000000000016,218.008884795602,1627.7521760786865,1683.9478536155095,1354.6021760786866,1410.7978536155097,,False
10.1016/j.msea.2015.08.078,AlCoCrFeNi,BCC + B2 + FCC + $\sigma$,M,HIP + A,,,,T,700.0,295,393,12,,,,,,tests were all done at 700C; changed processing from AC to HIPED + A,,0.0,0.2,0.0,0.0,0.0,0.2,0.2,0.0,0.2,0.0,0.0,0.0,0.0,0.0,0.0,0.0,0.2,0.0,0.0,0.0,0.0,0.0,0.0,0.0,0.0,0.0,0.0,0.0,7.106400000000001,7.200000000000001,2.1200523388943413,47.420000000000016,218.008884795602,1627.7521760786865,1683.9478536155095,1354.6021760786866,1410.7978536155097,,False
10.1016/j.msea.2011.11.045,AlCoCrCuFeNi,BCC + FCC1 + FCC2,M,AC,,,,T,700.0,350,360,5,,,,,,tests were all done at 700C ,,0.0,0.1666666666666666,0.0,0.0,0.0,0.1666666666666666,0.1666666666666666,0.1666666666666666,0.1666666666666666,0.0,0.0,0.0,0.0,0.0,0.0,0.0,0.1666666666666666,0.0,0.0,0.0,0.0,0.0,0.0,0.0,0.0,0.0,0.0,0.0,7.415333333333333,7.833333333333333,2.2111959287531806,47.41666666666666,125.09779128653588,,,,,,False
10.1016/j.msea.2011.11.045,AlCoCrCuFeNi,BCC + FCC1 + FCC2 + $\sigma$,M,HF,,,,T,700.0,63,91,63,,,,,,tests were all done at 700C; changed processing from AC to F,,0.0,0.1666666666666666,0.0,0.0,0.0,0.1666666666666666,0.1666666666666666,0.1666666666666666,0.1666666666666666,0.0,0.0,0.0,0.0,0.0,0.0,0.0,0.1666666666666666,0.0,0.0,0.0,0.0,0.0,0.0,0.0,0.0,0.0,0.0,0.0,7.415333333333333,7.833333333333333,2.2111959287531806,47.41666666666666,125.09779128653588,,,,,,False
10.1016/j.jallcom.2009.10.088,Al9Co18Cr18Cu18Fe18Ni18,FCC,S,CR,,,,T,700.0,180,185,5,,,,,,tests were all done at 700C ,,0.0,0.0909090909090909,0.0,0.0,0.0,0.1818181818181818,0.1818181818181818,0.1818181818181818,0.1818181818181818,0.0,0.0,0.0,0.0,0.0,0.0,0.0,0.1818181818181818,0.0,0.0,0.0,0.0,0.0,0.0,0.0,0.0,0.0,0.0,0.0,7.844,8.272727272727273,2.1576086956521734,47.527272727272745,87.89167283638963,,,,,,False
10.1016/j.jallcom.2009.10.088,Al9Co18Cr18Cu18Fe18Ni18,FCC1 + FCC2,M,CR + A,,,,T,700.0,160,180,12,,,,,,tests were all done at 700C ,,0.0,0.0909090909090909,0.0,0.0,0.0,0.1818181818181818,0.1818181818181818,0.1818181818181818,0.1818181818181818,0.0,0.0,0.0,0.0,0.0,0.0,0.0,0.1818181818181818,0.0,0.0,0.0,0.0,0.0,0.0,0.0,0.0,0.0,0.0,0.0,7.844,8.272727272727273,2.1576086956521734,47.527272727272745,87.89167283638963,,,,,,False
10.1016/j.actamat.2018.11.049,FeCoNiCrTi0.2,FCC,S,CR + A,51,,,T,25.0,700,1240,36,,,,,,"missed the ductility values, incorrect processing (from AC to CR + A), grain size to 51",,0.0,0.0,0.0,0.0,0.0,0.2380952380952381,0.2380952380952381,0.0,0.2380952380952381,0.0,0.0,0.0,0.0,0.0,0.0,0.0,0.2380952380952381,0.0,0.0,0.0,0.0,0.0,0.0476190476190476,0.0,0.0,0.0,0.0,0.0,8.031714285714287,8.047619047619047,1.9871086556169424,49.05238095238097,75.34281848337112,1438.9332950626008,1637.7353351862057,1165.7832950626007,1364.5853351862056,,False
10.1016/j.actamat.2018.11.049,FeCoNiCrTi0.2,FCC,S,CR + A,,,,T,-196.0,860,1580,46,,,,,,"missed the ductility values, incorrect processing (from AC to CR + A), grain size to 51",,0.0,0.0,0.0,0.0,0.0,0.2380952380952381,0.2380952380952381,0.0,0.2380952380952381,0.0,0.0,0.0,0.0,0.0,0.0,0.0,0.2380952380952381,0.0,0.0,0.0,0.0,0.0,0.0476190476190476,0.0,0.0,0.0,0.0,0.0,8.031714285714287,8.047619047619047,1.9871086556169424,49.05238095238097,75.34281848337112,1438.9332950626008,1637.7353351862057,1165.7832950626007,1364.5853351862056,,False
10.1016/j.actamat.2018.12.012,Al0.1CoCrFeNi,FCC,S,CR,20,,,T,25.0,1198 $\pm$ 27,,1.5 $\pm$ 0.3,,,,,,,,0.0,0.024390243902439,0.0,0.0,0.0,0.2439024390243902,0.2439024390243902,0.0,0.2439024390243902,0.0,0.0,0.0,0.0,0.0,0.0,0.0,0.2439024390243902,0.0,0.0,0.0,0.0,0.0,0.0,0.0,0.0,0.0,0.0,0.0,8.073658536585366,8.121951219512196,1.9856711915535448,47.6878048780488,28.471447548757503,1699.364011793166,1708.0175690591811,1426.2140117931658,1434.8675690591813,,False
10.1016/j.actamat.2018.12.012,Al0.1CoCrFeNi,FCC,S,CR + A,20,,,T,25.0,1403 $\pm$ 20,,1.2 $\pm$ 0.1,,,,,,"For future reference, any repeated formulat that includes Annealing (A) as synthesis method is assumed to have varying annealing duration and temperatures as the experimental variable",,0.0,0.024390243902439,0.0,0.0,0.0,0.2439024390243902,0.2439024390243902,0.0,0.2439024390243902,0.0,0.0,0.0,0.0,0.0,0.0,0.0,0.2439024390243902,0.0,0.0,0.0,0.0,0.0,0.0,0.0,0.0,0.0,0.0,0.0,8.073658536585366,8.121951219512196,1.9856711915535448,47.6878048780488,28.471447548757503,1699.364011793166,1708.0175690591811,1426.2140117931658,1434.8675690591813,,False
10.1016/j.actamat.2018.12.012,Al0.1CoCrFeNi,FCC,S,CR + A,20,,,T,25.0,711 $\pm$ 40,928 $\pm$ 35,30.3 $\pm$ 3.7,,,,,,,,0.0,0.024390243902439,0.0,0.0,0.0,0.2439024390243902,0.2439024390243902,0.0,0.2439024390243902,0.0,0.0,0.0,0.0,0.0,0.0,0.0,0.2439024390243902,0.0,0.0,0.0,0.0,0.0,0.0,0.0,0.0,0.0,0.0,0.0,8.073658536585366,8.121951219512196,1.9856711915535448,47.6878048780488,28.471447548757503,1699.364011793166,1708.0175690591811,1426.2140117931658,1434.8675690591813,,False
10.1016/j.actamat.2018.12.012,Al0.1CoCrFeNi,FCC,S,CR + A,7,,,T,25.0,356 $\pm$ 13,,42.4 $\pm$ 0.6,,,,,,,,0.0,0.024390243902439,0.0,0.0,0.0,0.2439024390243902,0.2439024390243902,0.0,0.2439024390243902,0.0,0.0,0.0,0.0,0.0,0.0,0.0,0.2439024390243902,0.0,0.0,0.0,0.0,0.0,0.0,0.0,0.0,0.0,0.0,0.0,8.073658536585366,8.121951219512196,1.9856711915535448,47.6878048780488,28.471447548757503,1699.364011793166,1708.0175690591811,1426.2140117931658,1434.8675690591813,,False
10.1016/j.msea.2018.10.094,CoCrFeMnNi,FCC,S,CR + A,0.5,,,T,25.0,1120,,1.1,,,,,,,,0.0,0.0,0.0,0.0,0.0,0.2,0.2,0.0,0.2,0.0,0.0,0.0,0.0,0.2,0.0,0.0,0.2,0.0,0.0,0.0,0.0,0.0,0.0,0.0,0.0,0.0,0.0,0.0,8.0604,8.0,2.1200523388943413,71.54,0.0249708345068535,1556.5590839061051,1594.8756466345571,1283.409083906105,1321.725646634557,,False
10.1016/j.msea.2018.10.094,CoCrFeMnNi,FCC,S,CR + A,,,,T,-196.0,1692,,10.3,,,,,,,,0.0,0.0,0.0,0.0,0.0,0.2,0.2,0.0,0.2,0.0,0.0,0.0,0.0,0.2,0.0,0.0,0.2,0.0,0.0,0.0,0.0,0.0,0.0,0.0,0.0,0.0,0.0,0.0,8.0604,8.0,2.1200523388943413,71.54,0.0249708345068535,1556.5590839061051,1594.8756466345571,1283.409083906105,1321.725646634557,,False
10.1016/j.jallcom.2018.08.176,CrFeNi2Al,FCC + BCC + B2,M,AC,,,,T,25.0,774,1357,6.4,,,,,,,,0.0,0.2,0.0,0.0,0.0,0.0,0.2,0.0,0.2,0.0,0.0,0.0,0.0,0.0,0.0,0.0,0.4,0.0,0.0,0.0,0.0,0.0,0.0,0.0,0.0,0.0,0.0,0.0,7.1080000000000005,7.4,2.0962099125364437,50.46000000000004,177.25288279450393,1532.623342075865,1595.2159332879212,1259.4733420758648,1322.0659332879213,,False
10.1016/j.jallcom.2018.08.176,CrFeNi2.1Al0.9,FCC + BCC + B2,M,AC,,,,T,25.0,610,1173,9.1,,,,,,,,0.0,0.18,0.0,0.0,0.0,0.0,0.2,0.0,0.2,0.0,0.0,0.0,0.0,0.0,0.0,0.0,0.42,0.0,0.0,0.0,0.0,0.0,0.0,0.0,0.0,0.0,0.0,0.0,7.23216,7.540000000000001,2.086802194256212,50.788000000000025,162.115950844092,1534.4989010692557,1561.5532934164082,1261.3489010692556,1288.4032934164084,,False
10.1016/j.jallcom.2018.08.176,CrFeNi2.2Al0.8,FCC + BCC + B2,M,AC,,,,T,25.0,479,956,12.7,,,,,,,,0.0,0.1599999999999999,0.0,0.0,0.0,0.0,0.1999999999999999,0.0,0.1999999999999999,0.0,0.0,0.0,0.0,0.0,0.0,0.0,0.4399999999999999,0.0,0.0,0.0,0.0,0.0,0.0,0.0,0.0,0.0,0.0,0.0,7.356319999999998,7.679999999999999,2.077467052394728,51.116000000000014,145.06189014921944,1538.091579264641,1548.9414930177488,1264.941579264641,1275.791493017749,,False
10.1016/j.jallcom.2018.08.176,CrFeNi2.3Al0.7,FCC + BCC + B2,M,AC,,,,T,25.0,461,835,30,,,,,,,,0.0,0.1399999999999999,0.0,0.0,0.0,0.0,0.2,0.0,0.2,0.0,0.0,0.0,0.0,0.0,0.0,0.0,0.4599999999999999,0.0,0.0,0.0,0.0,0.0,0.0,0.0,0.0,0.0,0.0,0.0,7.48048,7.82,2.0682036503362147,51.44399999999999,126.26158087355944,1541.6404512936897,1574.245729810676,1268.4904512936896,1301.095729810676,,False
10.1016/j.jallcom.2018.08.176,CrFeNi2.4Al0.6,FCC,S,AC,,,,T,25.0,441,757,45,,,,,,,,0.0,0.12,0.0,0.0,0.0,0.0,0.2,0.0,0.2,0.0,0.0,0.0,0.0,0.0,0.0,0.0,0.48,0.0,0.0,0.0,0.0,0.0,0.0,0.0,0.0,0.0,0.0,0.0,7.60464,7.96,2.0590111642743216,51.772000000000006,105.9772339110216,1554.9930462558184,1597.072408506668,1281.8430462558185,1323.922408506668,,False
10.1016/j.actamat.2018.12.015,CrCoNi,FCC,S,CR + A,1.6,,468,T,25.0,1100,,23,,,,,,changed grain size,,0.0,0.0,0.0,0.0,0.0,0.3333333333333333,0.3333333333333333,0.0,0.0,0.0,0.0,0.0,0.0,0.0,0.0,0.0,0.3333333333333333,0.0,0.0,0.0,0.0,0.0,0.0,0.0,0.0,0.0,0.0,0.0,8.319333333333333,8.333333333333334,1.939393939393939,45.03333333333335,0.0124359026023741,1707.1868426473093,1713.1719000945925,1434.0368426473092,1440.0219000945926,,False
10.1016/j.actamat.2018.12.015,CrCoNi,FCC,S,CR + A,2.3,,326,T,25.0,597,,53,,,,,,new data,,0.0,0.0,0.0,0.0,0.0,0.3333333333333333,0.3333333333333333,0.0,0.0,0.0,0.0,0.0,0.0,0.0,0.0,0.0,0.3333333333333333,0.0,0.0,0.0,0.0,0.0,0.0,0.0,0.0,0.0,0.0,0.0,8.319333333333333,8.333333333333334,1.939393939393939,45.03333333333335,0.0124359026023741,1707.1868426473093,1713.1719000945925,1434.0368426473092,1440.0219000945926,,False
10.1016/j.actamat.2018.12.015,CrCoNi,FCC,S,CR + A,24,,223,T,25.0,346,,76,,,,,,new data,,0.0,0.0,0.0,0.0,0.0,0.3333333333333333,0.3333333333333333,0.0,0.0,0.0,0.0,0.0,0.0,0.0,0.0,0.0,0.3333333333333333,0.0,0.0,0.0,0.0,0.0,0.0,0.0,0.0,0.0,0.0,0.0,8.319333333333333,8.333333333333334,1.939393939393939,45.03333333333335,0.0124359026023741,1707.1868426473093,1713.1719000945925,1434.0368426473092,1440.0219000945926,,False
10.1038/s41467-019-08460-2,AlCoCrFeNi2.1,FCC + B2,M,CR + A,,,,T,25.0,1263,,21.4,,,,,,recorded ref value not true values; had to go to supplementary,,0.0,0.1639344262295082,0.0,0.0,0.0,0.1639344262295082,0.1639344262295082,0.0,0.1639344262295082,0.0,0.0,0.0,0.0,0.0,0.0,0.0,0.3442622950819672,0.0,0.0,0.0,0.0,0.0,0.0,0.0,0.0,0.0,0.0,0.0,7.431278688524591,7.704918032786886,2.150380021715528,50.157377049180354,87.7006921666278,1602.666614146467,1619.561353093343,1329.516614146467,1346.4113530933432,,False
10.1038/s41467-019-08460-2,AlCoCrFeNi2.1,FCC + B2,M,CR + A,,,,T,25.0,1154,,25,,,,,,new values,,0.0,0.1639344262295082,0.0,0.0,0.0,0.1639344262295082,0.1639344262295082,0.0,0.1639344262295082,0.0,0.0,0.0,0.0,0.0,0.0,0.0,0.3442622950819672,0.0,0.0,0.0,0.0,0.0,0.0,0.0,0.0,0.0,0.0,0.0,7.431278688524591,7.704918032786886,2.150380021715528,50.157377049180354,87.7006921666278,1602.666614146467,1619.561353093343,1329.516614146467,1346.4113530933432,,False
10.1038/s41467-019-08460-2,AlCoCrFeNi2.1,FCC + B2,M,CR + A,,,,T,25.0,1490,,16,,,,,,new values,,0.0,0.1639344262295082,0.0,0.0,0.0,0.1639344262295082,0.1639344262295082,0.0,0.1639344262295082,0.0,0.0,0.0,0.0,0.0,0.0,0.0,0.3442622950819672,0.0,0.0,0.0,0.0,0.0,0.0,0.0,0.0,0.0,0.0,0.0,7.431278688524591,7.704918032786886,2.150380021715528,50.157377049180354,87.7006921666278,1602.666614146467,1619.561353093343,1329.516614146467,1346.4113530933432,,False
10.1016/j.scriptamat.2018.11.042,CrMnFeCoNi,FCC,S,AC,,,130.2,C,25.0,210,,57,,,,,,pulled ductility off plot,,0.0,0.0,0.0,0.0,0.0,0.2,0.2,0.0,0.2,0.0,0.0,0.0,0.0,0.2,0.0,0.0,0.2,0.0,0.0,0.0,0.0,0.0,0.0,0.0,0.0,0.0,0.0,0.0,8.0604,8.0,2.1200523388943413,71.54,0.0249708345068535,1556.5590839061051,1594.8756466345571,1283.409083906105,1321.725646634557,,False
10.1016/j.scriptamat.2018.11.042,CrMnFeCoNi,FCC,S,CR,,,394.1,C,25.0,1150,,6,,,,,,pulled ductility off plot,,0.0,0.0,0.0,0.0,0.0,0.2,0.2,0.0,0.2,0.0,0.0,0.0,0.0,0.2,0.0,0.0,0.2,0.0,0.0,0.0,0.0,0.0,0.0,0.0,0.0,0.0,0.0,0.0,8.0604,8.0,2.1200523388943413,71.54,0.0249708345068535,1556.5590839061051,1594.8756466345571,1283.409083906105,1321.725646634557,,False
10.1016/j.scriptamat.2018.11.042,CrMnFeCoNi,FCC,S,CR + A,,,430.7,C,25.0,1300,,0.7,,,,,,pulled ductility off plot,,0.0,0.0,0.0,0.0,0.0,0.2,0.2,0.0,0.2,0.0,0.0,0.0,0.0,0.2,0.0,0.0,0.2,0.0,0.0,0.0,0.0,0.0,0.0,0.0,0.0,0.0,0.0,0.0,8.0604,8.0,2.1200523388943413,71.54,0.0249708345068535,1556.5590839061051,1594.8756466345571,1283.409083906105,1321.725646634557,,False
10.1016/j.jallcom.2018.10.230,NbTaTiV,BCC,S,SPS,24,,427.9,C,25.0,1108,,28.3,,,,,,Sintered @ 1500 C; pulled ductility off of plot,,0.0,0.0,0.0,0.0,0.0,0.0,0.0,0.0,0.0,0.0,0.0,0.0,0.0,0.0,0.0,0.25,0.0,0.0,0.0,0.0,0.0,0.25,0.25,0.25,0.0,0.0,0.0,0.0,8.969000000000001,4.75,3.1754385964912286,105.85000000000002,110.90070431355808,2212.615487413017,2441.7193011024065,1939.465487413017,2168.5693011024064,,False
10.1016/j.jallcom.2018.10.230,NbTaTiV,BCC,S,SPS,30,,444.3,C,25.0,1308,,27.9,,,,,,Sintered @ 1600 C; pulled ductility off of plot,,0.0,0.0,0.0,0.0,0.0,0.0,0.0,0.0,0.0,0.0,0.0,0.0,0.0,0.0,0.0,0.25,0.0,0.0,0.0,0.0,0.0,0.25,0.25,0.25,0.0,0.0,0.0,0.0,8.969000000000001,4.75,3.1754385964912286,105.85000000000002,110.90070431355808,2212.615487413017,2441.7193011024065,1939.465487413017,2168.5693011024064,,False
10.1016/j.jallcom.2018.10.230,NbTaTiV,BCC,S,SPS,38,,510.9,C,25.0,1373,,29.5,,,4800.0,,1900.0,Sintered @ 1700 C; pulled ductility off of plot,,0.0,0.0,0.0,0.0,0.0,0.0,0.0,0.0,0.0,0.0,0.0,0.0,0.0,0.0,0.0,0.25,0.0,0.0,0.0,0.0,0.0,0.25,0.25,0.25,0.0,0.0,0.0,0.0,8.969000000000001,4.75,3.1754385964912286,105.85000000000002,110.90070431355808,2212.615487413017,2441.7193011024065,1939.465487413017,2168.5693011024064,,False
10.1016/j.jmst.2018.09.068,CoCrFeMnNi,FCC,S,CR + A,30,,,T,25.0,300,676,52,,,,,,changed ductility to engineering strain ,,0.0,0.0,0.0,0.0,0.0,0.2,0.2,0.0,0.2,0.0,0.0,0.0,0.0,0.2,0.0,0.0,0.2,0.0,0.0,0.0,0.0,0.0,0.0,0.0,0.0,0.0,0.0,0.0,8.0604,8.0,2.1200523388943413,71.54,0.0249708345068535,1556.5590839061051,1594.8756466345571,1283.409083906105,1321.725646634557,,False
10.1016/j.jmst.2018.09.068,CoCrFeMnNi,FCC,S,CR + A,0.65,,,T,25.0,800,888,39.5,,,,,,changed ductility to engineering strain ,,0.0,0.0,0.0,0.0,0.0,0.2,0.2,0.0,0.2,0.0,0.0,0.0,0.0,0.2,0.0,0.0,0.2,0.0,0.0,0.0,0.0,0.0,0.0,0.0,0.0,0.0,0.0,0.0,8.0604,8.0,2.1200523388943413,71.54,0.0249708345068535,1556.5590839061051,1594.8756466345571,1283.409083906105,1321.725646634557,,False
10.1016/j.jallcom.2018.10.168,FeCoCrNiMn,FCC + BCC,M,AC,0.4,,415,C,25.0,1314,,,20.3,,,,,,,0.0,0.0,0.0,0.0,0.0,0.2,0.2,0.0,0.2,0.0,0.0,0.0,0.0,0.2,0.0,0.0,0.2,0.0,0.0,0.0,0.0,0.0,0.0,0.0,0.0,0.0,0.0,0.0,8.0604,8.0,2.1200523388943413,71.54,0.0249708345068535,1556.5590839061051,1594.8756466345571,1283.409083906105,1321.725646634557,,False
10.1016/j.jallcom.2018.10.168,FeCoCrNiMnAl0.1,FCC + BCC,M,AC,,,432,C,25.0,1631,,,12.6,,,,,,,0.0,0.0196078431372549,0.0,0.0,0.0,0.196078431372549,0.196078431372549,0.0,0.196078431372549,0.0,0.0,0.0,0.0,0.196078431372549,0.0,0.0,0.196078431372549,0.0,0.0,0.0,0.0,0.0,0.0,0.0,0.0,0.0,0.0,0.0,7.955294117647058,7.901960784313724,2.1328175370728557,71.04313725490196,14.63547880233402,1561.1876819071613,1599.0379169634894,1288.0376819071612,1325.8879169634893,,False
10.1016/j.jallcom.2018.10.168,FeCoCrNiMnAl0.3,FCC + BCC,M,AC,0.2,,511,C,25.0,1836,,,4.9,,,,,,,0.0,0.0566037735849056,0.0,0.0,0.0,0.1886792452830188,0.1886792452830188,0.0,0.1886792452830188,0.0,0.0,0.0,0.0,0.1886792452830188,0.0,0.0,0.1886792452830188,0.0,0.0,0.0,0.0,0.0,0.0,0.0,0.0,0.0,0.0,0.0,7.756981132075472,7.716981132075472,2.157268170426065,70.1056603773585,65.09762673429404,1560.5749186647215,1598.3210156793475,1287.4249186647216,1325.1710156793474,,False
10.1016/j.jallcom.2018.10.168,FeCoCrNiMnAl0.5,FCC + BCC,M,AC,,,553,C,25.0,1932,,,3.8,,,,,,,0.0,0.0909090909090909,0.0,0.0,0.0,0.1818181818181818,0.1818181818181818,0.0,0.1818181818181818,0.0,0.0,0.0,0.0,0.1818181818181818,0.0,0.0,0.1818181818181818,0.0,0.0,0.0,0.0,0.0,0.0,0.0,0.0,0.0,0.0,0.0,7.57309090909091,7.545454545454546,2.1803778184034126,69.23636363636365,106.46609819421607,1554.2154963968603,1591.295156775105,1281.0654963968605,1318.145156775105,,False
10.1016/j.jallcom.2018.10.168,FeCoCrNiMnAl0.7,FCC + BCC,M,AC,0.2,,622,C,25.0,2230,,,1.69,,,,,,,0.0,0.1228070175438596,0.0,0.0,0.0,0.175438596491228,0.175438596491228,0.0,0.175438596491228,0.0,0.0,0.0,0.0,0.175438596491228,0.0,0.0,0.175438596491228,0.0,0.0,0.0,0.0,0.0,0.0,0.0,0.0,0.0,0.0,0.0,7.402105263157894,7.385964912280702,2.2022538552787663,68.42807017543858,133.49106329505463,1555.8222615495038,1608.0470820955186,1282.6722615495037,1334.8970820955187,,False
10.1016/j.jallcom.2018.10.168,FeCoCrNiMnAl1,FCC + BCC,M,AC,,,684,C,25.0,,,,0,,,,,,,0.0,0.1666666666666666,0.0,0.0,0.0,0.1666666666666666,0.1666666666666666,0.0,0.1666666666666666,0.0,0.0,0.0,0.0,0.1666666666666666,0.0,0.0,0.1666666666666666,0.0,0.0,0.0,0.0,0.0,0.0,0.0,0.0,0.0,0.0,0.0,7.167,7.166666666666667,2.232962646136299,67.31666666666665,151.85449919025,1574.186499878293,1648.4483200865393,1301.036499878293,1375.2983200865392,,False
10.1007/s40843-018-9373-y,CoCrFeNi,FCC,S,A + HF,,,,T,20.0,446,664,63,,189,,,,,,0.0,0.0,0.0,0.0,0.0,0.25,0.25,0.0,0.25,0.0,0.0,0.0,0.0,0.0,0.0,0.0,0.25,0.0,0.0,0.0,0.0,0.0,0.0,0.0,0.0,0.0,0.0,0.0,8.208,8.25,1.9681626390487152,47.72500000000002,0.0483829314704338,1719.1925095189388,1722.3130331495768,1446.042509518939,1449.1630331495767,,False
10.1007/s40843-018-9373-y,CoCrFeNi,FCC,S,A + HF,,,,T,-73.0,488,790,72,,194,,,,,,0.0,0.0,0.0,0.0,0.0,0.25,0.25,0.0,0.25,0.0,0.0,0.0,0.0,0.0,0.0,0.0,0.25,0.0,0.0,0.0,0.0,0.0,0.0,0.0,0.0,0.0,0.0,0.0,8.208,8.25,1.9681626390487152,47.72500000000002,0.0483829314704338,1719.1925095189388,1722.3130331495768,1446.042509518939,1449.1630331495767,,False
10.1007/s40843-018-9373-y,CoCrFeNi,FCC,S,A + HF,,,,T,-196.0,590,1070,78,,204,,,,-796 corrected to -196,,0.0,0.0,0.0,0.0,0.0,0.25,0.25,0.0,0.25,0.0,0.0,0.0,0.0,0.0,0.0,0.0,0.25,0.0,0.0,0.0,0.0,0.0,0.0,0.0,0.0,0.0,0.0,0.0,8.208,8.25,1.9681626390487152,47.72500000000002,0.0483829314704338,1719.1925095189388,1722.3130331495768,1446.042509518939,1449.1630331495767,,False
10.1007/s40843-018-9373-y,CoCrFeNi,FCC,S,A + HF,,,,T,-223.0,,1152 $\pm$ 8,68.6 $\pm$ 3.3,,,,,,,,0.0,0.0,0.0,0.0,0.0,0.25,0.25,0.0,0.25,0.0,0.0,0.0,0.0,0.0,0.0,0.0,0.25,0.0,0.0,0.0,0.0,0.0,0.0,0.0,0.0,0.0,0.0,0.0,8.208,8.25,1.9681626390487152,47.72500000000002,0.0483829314704338,1719.1925095189388,1722.3130331495768,1446.042509518939,1449.1630331495767,,False
10.1007/s40843-018-9373-y,CoCrFeNi,FCC,S,A + HF,,,,T,-253.0,,1240 $\pm$ 40,62 $\pm$ 0.6,,,,,,,,0.0,0.0,0.0,0.0,0.0,0.25,0.25,0.0,0.25,0.0,0.0,0.0,0.0,0.0,0.0,0.0,0.25,0.0,0.0,0.0,0.0,0.0,0.0,0.0,0.0,0.0,0.0,0.0,8.208,8.25,1.9681626390487152,47.72500000000002,0.0483829314704338,1719.1925095189388,1722.3130331495768,1446.042509518939,1449.1630331495767,,False
10.1007/s40843-018-9373-y,CoCrFeNi,FCC,S,A + HF,,,,T,-268.8,680,1251 $\pm$ 10,61.6 $\pm$ 1.6,,221,,,,,,0.0,0.0,0.0,0.0,0.0,0.25,0.25,0.0,0.25,0.0,0.0,0.0,0.0,0.0,0.0,0.0,0.25,0.0,0.0,0.0,0.0,0.0,0.0,0.0,0.0,0.0,0.0,0.0,8.208,8.25,1.9681626390487152,47.72500000000002,0.0483829314704338,1719.1925095189388,1722.3130331495768,1446.042509518939,1449.1630331495767,,False
10.1016/j.matdes.2019.107698,CoCrFeNi,FCC,S,AC,,,94.7,,,,,,,,,,,Pulled hardness data off plot,,0.0,0.0,0.0,0.0,0.0,0.25,0.25,0.0,0.25,0.0,0.0,0.0,0.0,0.0,0.0,0.0,0.25,0.0,0.0,0.0,0.0,0.0,0.0,0.0,0.0,0.0,0.0,0.0,8.208,8.25,1.9681626390487152,47.72500000000002,0.0483829314704338,1719.1925095189388,1722.3130331495768,1446.042509518939,1449.1630331495767,,False
10.1016/j.matdes.2019.107698,Al0.3CoCrFeNi,FCC,S,AC,,,117,,,,,,,,,,,Pulled hardness data off plot,,0.0,0.0697674418604651,0.0,0.0,0.0,0.2325581395348837,0.2325581395348837,0.0,0.2325581395348837,0.0,0.0,0.0,0.0,0.0,0.0,0.0,0.2325581395348837,0.0,0.0,0.0,0.0,0.0,0.0,0.0,0.0,0.0,0.0,0.0,7.823720930232558,7.883720930232558,2.0189642596644783,47.61860465116281,109.4013305938485,1650.8163514816176,1675.7424710593043,1377.6663514816178,1402.5924710593044,,False
10.1016/j.matdes.2019.107698,Al0.6CoCrFeNi,FCC + BCC + B2,M,AC,,,228,,,,,,,,,,,Pulled hardness data off plot,,0.0,0.1304347826086956,0.0,0.0,0.0,0.2173913043478261,0.2173913043478261,0.0,0.2173913043478261,0.0,0.0,0.0,0.0,0.0,0.0,0.0,0.2173913043478261,0.0,0.0,0.0,0.0,0.0,0.0,0.0,0.0,0.0,0.0,0.0,7.489565217391306,7.565217391304349,2.0649982620785545,47.52608695652174,186.58489718774263,1609.8292730871926,1621.4752745479088,1336.6792730871925,1348.325274547909,,False
10.1016/j.matdes.2019.107698,Al0.9CoCrFeNi,FCC + BCC + B2,M,AC,,,511,,,,,,,,,,,Pulled hardness data off plot,,0.0,0.183673469387755,0.0,0.0,0.0,0.2040816326530612,0.2040816326530612,0.0,0.2040816326530612,0.0,0.0,0.0,0.0,0.0,0.0,0.0,0.2040816326530612,0.0,0.0,0.0,0.0,0.0,0.0,0.0,0.0,0.0,0.0,0.0,7.196326530612245,7.285714285714285,2.1069057104913678,47.44489795918366,215.5965210210297,1616.9448740064097,1667.4962123536209,1343.7948740064098,1394.346212353621,,False
10.1016/j.matdes.2019.107698,Al0.9CoCrFeNiTi0.5,BCC + B2 + Im,M,AC,,,623,,,,,,,,,,,Pulled hardness data off plot,,0.0,0.1666666666666666,0.0,0.0,0.0,0.1851851851851851,0.1851851851851851,0.0,0.1851851851851851,0.0,0.0,0.0,0.0,0.0,0.0,0.0,0.1851851851851851,0.0,0.0,0.0,0.0,0.0,0.0925925925925925,0.0,0.0,0.0,0.0,0.0,6.947222222222222,6.981481481481482,2.134673979280925,50.05185185185188,229.98105732214373,1466.0162546696831,1596.7494874116744,1192.8662546696833,1323.5994874116745,,False
10.1016/j.jmst.2018.10.009,CoCrFeMnNi,FCC,S,AC,,,,C,25.0,216,,,,,,,,,,0.0,0.0,0.0,0.0,0.0,0.2,0.2,0.0,0.2,0.0,0.0,0.0,0.0,0.2,0.0,0.0,0.2,0.0,0.0,0.0,0.0,0.0,0.0,0.0,0.0,0.0,0.0,0.0,8.0604,8.0,2.1200523388943413,71.54,0.0249708345068535,1556.5590839061051,1594.8756466345571,1283.409083906105,1321.725646634557,,False
10.1016/j.jmst.2018.10.009,(CoCrFeMnNi)96Mo4,FCC,S,AC,,,,C,25.0,225,,,,,,,,,,0.0,0.0,0.0,0.0,0.0,0.1111111111111111,0.1111111111111111,0.0,0.1111111111111111,0.0,0.0,0.0,0.0,0.1111111111111111,0.4444444444444444,0.0,0.1111111111111111,0.0,0.0,0.0,0.0,0.0,0.0,0.0,0.0,0.0,0.0,0.0,9.046888888888889,7.111111111111111,2.196177627880832,68.94444444444443,1263.0317902516597,1310.5823502878125,2250.328913220783,1037.4323502878124,1977.1789132207828,,False
10.1016/j.jmst.2018.10.009,(CoCrFeMnNi)92Mo8,FCC + $\sigma$,M,AC,,,,C,25.0,330,,,,,,,,,,0.0,0.0,0.0,0.0,0.0,0.0769230769230769,0.0769230769230769,0.0,0.0769230769230769,0.0,0.0,0.0,0.0,0.0769230769230769,0.6153846153846154,0.0,0.0769230769230769,0.0,0.0,0.0,0.0,0.0,0.0,0.0,0.0,0.0,0.0,0.0,9.426307692307692,6.769230769230769,2.226729683602468,67.94615384615385,1403.4278963923682,1311.2623516300496,2414.884918694671,1038.1123516300495,2141.734918694671,,False
