Repository: BrentVela/redesign_2_2_26

# ULTIMATE Alloy Redesign

This repo captures reproducible analysis artifacts for Dr. Karaman's ULTIMATE alloy redesign work.

## Status
- Inputs currently present: `1_find_stoich_props_parallel_for_Class.py`, `TC_Equilibrium_Module.py`, `make_trajectory.py`.
- Missing runtime dependencies: `strength_model` module and `SPACE_v0.par` data file.

## Quick Start
1. Add required inputs:
   - `SPACE_v0.par` (composition space dataset)
   - `strength_model.py` (Curtin model implementation)
2. Run properties extraction:
   - `python 1_find_stoich_props_parallel_for_Class.py`
3. Outputs are written to `CalcFiles/` and CSV files are produced.

File: featurize_database_for_cafer/borg2019_featurized_with_solidus_liquidus.csv (part 3 of 10)
REFERENCE: doi,FORMULA,PROPERTY: Type of phases,PROPERTY: Single/Multiphase,PROPERTY: synthesis method,PROPERTY: grain size ($\mu$m),PROPERTY: Exp. Density (g/cm$^3$),PROPERTY: HV,PROPERTY: Type of test,PROPERTY: Test temperature ($^\circ$C),PROPERTY: YS (MPa),PROPERTY: UTS (MPa),PROPERTY: Elongation (%),PROPERTY: Elongation plastic (%),PROPERTY: Exp. Young modulus (GPa),PROPERTY: O content (wppm),PROPERTY: N content (wppm),PROPERTY: C content (wppm),REFERENCE: comment,Unnamed: 19,Ag,Al,B,C,Ca,Co,Cr,Cu,Fe,Ga,Hf,Li,Mg,Mn,Mo,Nb,Ni,Pd,Re,Sc,Si,Ta,Ti,V,W,Y,Zn,Zr,Density_g_cc_ROM,VEC,Pugh_Ratio,Cauchy_Pressure,YS_1300C_MPa,Solidus_K_TC,Liquidus_K_TC,Solidus_C_TC,Liquidus_C_TC,THCD_25C_W_mK,ST_LT_TIMEOUT
10.1016/j.jmst.2018.10.009,(CoCrFeMnNi)88Mo12,FCC + $\sigma$,M,AC,,,,C,25.0,560,,,,,,,,,,0.0,0.0,0.0,0.0,0.0,0.0588235294117647,0.0588235294117647,0.0,0.0588235294117647,0.0,0.0,0.0,0.0,0.0588235294117647,0.7058823529411765,0.0,0.0588235294117647,0.0,0.0,0.0,0.0,0.0,0.0,0.0,0.0,0.0,0.0,0.0,9.627176470588234,6.588235294117647,2.243205011619683,67.41764705882353,1309.914328129766,1311.9211460906697,2539.435679835739,1038.7711460906698,2266.285679835739,,False
10.1016/j.jmst.2018.10.009,(CoCrFeMnNi)84Mo16,FCC + $\sigma$,M,AC,,,,C,25.0,765,,,,,,,,,,0.0,0.0,0.0,0.0,0.0,0.0476190476190476,0.0476190476190476,0.0,0.0476190476190476,0.0,0.0,0.0,0.0,0.0476190476190476,0.7619047619047619,0.0,0.0476190476190476,0.0,0.0,0.0,0.0,0.0,0.0,0.0,0.0,0.0,0.0,0.0,9.751523809523809,6.476190476190476,2.2535107169253505,67.09047619047618,1185.9001248481104,1312.5667625751892,2612.071680013624,1039.4167625751893,2338.9216800136237,,False
10.1016/j.scriptamat.2018.10.023,Al0.3CoCrFeNi,FCC + L12,M,CR,,,,T,25.0,143,400,65,,,,,,,,0.0,0.0697674418604651,0.0,0.0,0.0,0.2325581395348837,0.2325581395348837,0.0,0.2325581395348837,0.0,0.0,0.0,0.0,0.0,0.0,0.0,0.2325581395348837,0.0,0.0,0.0,0.0,0.0,0.0,0.0,0.0,0.0,0.0,0.0,7.823720930232558,7.883720930232558,2.0189642596644783,47.61860465116281,109.4013305938485,1650.8163514816176,1675.7424710593043,1377.6663514816178,1402.5924710593044,,False
10.1016/j.scriptamat.2018.10.023,Al0.3CoCrFeNi,FCC + L12,M,CR + A,,,,T,25.0,471,850,45,,,,,,,,0.0,0.0697674418604651,0.0,0.0,0.0,0.2325581395348837,0.2325581395348837,0.0,0.2325581395348837,0.0,0.0,0.0,0.0,0.0,0.0,0.0,0.2325581395348837,0.0,0.0,0.0,0.0,0.0,0.0,0.0,0.0,0.0,0.0,0.0,7.823720930232558,7.883720930232558,2.0189642596644783,47.61860465116281,109.4013305938485,1650.8163514816176,1675.7424710593043,1377.6663514816178,1402.5924710593044,,False
10.1016/j.scriptamat.2018.10.023,Al0.3CoCrFeNi,FCC + B2 + $\sigma$,M,CR + A,,,,T,25.0,841,1050,35,,,,,,,,0.0,0.0697674418604651,0.0,0.0,0.0,0.2325581395348837,0.2325581395348837,0.0,0.2325581395348837,0.0,0.0,0.0,0.0,0.0,0.0,0.0,0.2325581395348837,0.0,0.0,0.0,0.0,0.0,0.0,0.0,0.0,0.0,0.0,0.0,7.823720930232558,7.883720930232558,2.0189642596644783,47.61860465116281,109.4013305938485,1650.8163514816176,1675.7424710593043,1377.6663514816178,1402.5924710593044,,False
10.1016/j.scriptamat.2018.10.023,Al0.3CoCrFeNi,FCC + BCC + B2 + $\sigma$,M,CR + A,,,,T,25.0,161,1650,7,,,,,,,,0.0,0.0697674418604651,0.0,0.0,0.0,0.2325581395348837,0.2325581395348837,0.0,0.2325581395348837,0.0,0.0,0.0,0.0,0.0,0.0,0.0,0.2325581395348837,0.0,0.0,0.0,0.0,0.0,0.0,0.0,0.0,0.0,0.0,0.0,7.823720930232558,7.883720930232558,2.0189642596644783,47.61860465116281,109.4013305938485,1650.8163514816176,1675.7424710593043,1377.6663514816178,1402.5924710593044,,False
10.1016/j.scriptamat.2018.10.023,Al0.3CoCrFeNi,FCC + BCC + B2 + $\sigma$,M,CR + A,,,,T,25.0,187,1850,5,,,,,,,,0.0,0.0697674418604651,0.0,0.0,0.0,0.2325581395348837,0.2325581395348837,0.0,0.2325581395348837,0.0,0.0,0.0,0.0,0.0,0.0,0.0,0.2325581395348837,0.0,0.0,0.0,0.0,0.0,0.0,0.0,0.0,0.0,0.0,0.0,7.823720930232558,7.883720930232558,2.0189642596644783,47.61860465116281,109.4013305938485,1650.8163514816176,1675.7424710593043,1377.6663514816178,1402.5924710593044,,False
10.1016/j.jallcom.2018.11.057,AlCoCrNi,BCC + B2,M,AC,,,1183 $\pm$ 20,C,25.0,1750 $\pm$ 50,,16.7 $\pm$ 0.9,,,,,,hardness units in GPA,,0.0,0.25,0.0,0.0,0.0,0.25,0.25,0.0,0.0,0.0,0.0,0.0,0.0,0.0,0.0,0.0,0.25,0.0,0.0,0.0,0.0,0.0,0.0,0.0,0.0,0.0,0.0,0.0,6.9145,7.0,2.135802469135802,45.325,62.23313253582938,1660.7655085283648,1733.6213683581236,1387.615508528365,1460.4713683581235,,False
10.1016/j.msea.2019.01.050,FeCoCrNiMn,FCC,S,CR + A,7.9,,,T,25.0,378.7,700.1,54,,,,,,,,0.0,0.0,0.0,0.0,0.0,0.2,0.2,0.0,0.2,0.0,0.0,0.0,0.0,0.2,0.0,0.0,0.2,0.0,0.0,0.0,0.0,0.0,0.0,0.0,0.0,0.0,0.0,0.0,8.0604,8.0,2.1200523388943413,71.54,0.0249708345068535,1556.5590839061051,1594.8756466345571,1283.409083906105,1321.725646634557,,False
10.1016/j.msea.2019.01.050,FeCoCrNiMnC0.5,FCC,M,CR + A,4.7,,,T,25.0,520.9,791.4,40.3,,,,,36380.0,Note: these alloys were intentionally designed to contain carbon,,0.0,0.0,0.0,0.0909090909090909,0.0,0.1818181818181818,0.1818181818181818,0.0,0.1818181818181818,0.0,0.0,0.0,0.0,0.1818181818181818,0.0,0.0,0.1818181818181818,0.0,0.0,0.0,0.0,0.0,0.0,0.0,0.0,0.0,0.0,0.0,,,,,,1437.524888555081,1546.1630221196058,1164.3748885550808,1273.013022119606,,False
10.1016/j.msea.2019.01.050,FeCoCrNiMnC1,FCC,M,CR + A,3.5,,,T,25.0,643.8,887.6,31.9,,,,,30300.0,Note: these alloys were intentionally designed to contain carbon,,0.0,0.0,0.0,0.1666666666666666,0.0,0.1666666666666666,0.1666666666666666,0.0,0.1666666666666666,0.0,0.0,0.0,0.0,0.1666666666666666,0.0,0.0,0.1666666666666666,0.0,0.0,0.0,0.0,0.0,0.0,0.0,0.0,0.0,0.0,0.0,,,,,,1355.9341283301908,1622.9969439439417,1082.784128330191,1349.8469439439418,,False
10.1016/j.ijplas.2018.10.005,Cr20Fe6Co34Ni34Mo6,FCC,S,CR,,,,T,25.0,,,8,,,,,,,,0.0,0.0,0.0,0.0,0.0,0.34,0.2,0.0,0.06,0.0,0.0,0.0,0.0,0.0,0.06,0.0,0.34,0.0,0.0,0.0,0.0,0.0,0.0,0.0,0.0,0.0,0.0,0.0,8.57396,8.5,2.073521388915632,49.71000000000004,34.94466747542973,1673.4476247202615,1692.2529595112198,1400.2976247202614,1419.10295951122,,False
10.1016/j.ijplas.2018.10.005,Cr20Fe6Co34Ni34Mo6,FCC,S,CR + A,0.7,,,T,25.0,,,14,,,,,,extracted data from plots,,0.0,0.0,0.0,0.0,0.0,0.34,0.2,0.0,0.06,0.0,0.0,0.0,0.0,0.0,0.06,0.0,0.34,0.0,0.0,0.0,0.0,0.0,0.0,0.0,0.0,0.0,0.0,0.0,8.57396,8.5,2.073521388915632,49.71000000000004,34.94466747542973,1673.4476247202615,1692.2529595112198,1400.2976247202614,1419.10295951122,,False
10.1016/j.ijplas.2018.10.005,Cr20Fe6Co34Ni34Mo6,FCC,S,CR + A,0.8,,,T,25.0,1100,1300,32,,,,,,extracted data from plots,,0.0,0.0,0.0,0.0,0.0,0.34,0.2,0.0,0.06,0.0,0.0,0.0,0.0,0.0,0.06,0.0,0.34,0.0,0.0,0.0,0.0,0.0,0.0,0.0,0.0,0.0,0.0,0.0,8.57396,8.5,2.073521388915632,49.71000000000004,34.94466747542973,1673.4476247202615,1692.2529595112198,1400.2976247202614,1419.10295951122,,False
10.1016/j.ijplas.2018.10.005,Cr20Fe6Co34Ni34Mo6,FCC,S,CR + A,1.2,,,T,25.0,950,,36,,,,,,extracted data from plots,,0.0,0.0,0.0,0.0,0.0,0.34,0.2,0.0,0.06,0.0,0.0,0.0,0.0,0.0,0.06,0.0,0.34,0.0,0.0,0.0,0.0,0.0,0.0,0.0,0.0,0.0,0.0,0.0,8.57396,8.5,2.073521388915632,49.71000000000004,34.94466747542973,1673.4476247202615,1692.2529595112198,1400.2976247202614,1419.10295951122,,False
10.1016/j.ijplas.2018.10.005,Cr20Fe6Co34Ni34Mo6,FCC,S,CR + A,3.2,,,T,25.0,649,,42,,,,,,extracted data from plots,,0.0,0.0,0.0,0.0,0.0,0.34,0.2,0.0,0.06,0.0,0.0,0.0,0.0,0.0,0.06,0.0,0.34,0.0,0.0,0.0,0.0,0.0,0.0,0.0,0.0,0.0,0.0,0.0,8.57396,8.5,2.073521388915632,49.71000000000004,34.94466747542973,1673.4476247202615,1692.2529595112198,1400.2976247202614,1419.10295951122,,False
10.1016/j.ijplas.2018.10.005,Cr20Fe6Co34Ni34Mo6,FCC,S,CR + A,18.2,,,T,25.0,439,,63,,,,,,extracted data from plots,,0.0,0.0,0.0,0.0,0.0,0.34,0.2,0.0,0.06,0.0,0.0,0.0,0.0,0.0,0.06,0.0,0.34,0.0,0.0,0.0,0.0,0.0,0.0,0.0,0.0,0.0,0.0,0.0,8.57396,8.5,2.073521388915632,49.71000000000004,34.94466747542973,1673.4476247202615,1692.2529595112198,1400.2976247202614,1419.10295951122,,False
10.1016/j.ijplas.2018.10.005,Cr20Fe6Co34Ni34Mo6,FCC,S,CR + A,94.1,,,T,25.0,309,,82,,,,,,extracted data from plots,,0.0,0.0,0.0,0.0,0.0,0.34,0.2,0.0,0.06,0.0,0.0,0.0,0.0,0.0,0.06,0.0,0.34,0.0,0.0,0.0,0.0,0.0,0.0,0.0,0.0,0.0,0.0,0.0,8.57396,8.5,2.073521388915632,49.71000000000004,34.94466747542973,1673.4476247202615,1692.2529595112198,1400.2976247202614,1419.10295951122,,False
10.1016/j.jallcom.2018.08.115,Co0.2Cr0.2Fe0.2Mn0.2Ni0.2,FCC,S,CR + A,,,,T,25.0,386.2,666.3,57.5,,,,,,added total elongation ,,0.0,0.0,0.0,0.0,0.0,0.2,0.2,0.0,0.2,0.0,0.0,0.0,0.0,0.2,0.0,0.0,0.2,0.0,0.0,0.0,0.0,0.0,0.0,0.0,0.0,0.0,0.0,0.0,8.0604,8.0,2.1200523388943413,71.54,0.0249708345068535,1556.5590839061051,1594.8756466345571,1283.409083906105,1321.725646634557,,False
10.1016/j.matchemphys.2018.09.033,FeCrCuMnNi,FCC1 + FCC2 + BCC ,M,AC,,,,T,25.0,628,950,14.5,,,,,,not sure where original data was from... extracted from plot,,0.0,0.0,0.0,0.0,0.0,0.0,0.2,0.2,0.2,0.0,0.0,0.0,0.0,0.2,0.0,0.0,0.2,0.0,0.0,0.0,0.0,0.0,0.0,0.0,0.0,0.0,0.0,0.0,8.0724,8.4,2.169169169169169,71.54,0.6566947802294083,1319.2640119494558,1474.8822812458018,1046.1140119494557,1201.732281245802,,False
10.1016/j.matchemphys.2018.09.033,FeCrCuMnNi,FCC1 + FCC2 + BCC ,M,A,,,,T,25.0,545,690,5,,,,,,not sure where original data was from... extracted from plot,,0.0,0.0,0.0,0.0,0.0,0.0,0.2,0.2,0.2,0.0,0.0,0.0,0.0,0.2,0.0,0.0,0.2,0.0,0.0,0.0,0.0,0.0,0.0,0.0,0.0,0.0,0.0,0.0,8.0724,8.4,2.169169169169169,71.54,0.6566947802294083,1319.2640119494558,1474.8822812458018,1046.1140119494557,1201.732281245802,,False
10.1016/j.matchemphys.2018.09.033,FeCrCuMnNi,FCC1 + FCC2 + BCC ,M,A,,,,T,25.0,534,682,5.2,,,,,,not sure where original data was from... extracted from plot,,0.0,0.0,0.0,0.0,0.0,0.0,0.2,0.2,0.2,0.0,0.0,0.0,0.0,0.2,0.0,0.0,0.2,0.0,0.0,0.0,0.0,0.0,0.0,0.0,0.0,0.0,0.0,0.0,8.0724,8.4,2.169169169169169,71.54,0.6566947802294083,1319.2640119494558,1474.8822812458018,1046.1140119494557,1201.732281245802,,False
10.1016/j.matchemphys.2018.09.033,FeCrCuMnNi,FCC1 + FCC2 + BCC ,M,A,,,,T,25.0,525,680,4.3,,,,,,not sure where original data was from... extracted from plot,,0.0,0.0,0.0,0.0,0.0,0.0,0.2,0.2,0.2,0.0,0.0,0.0,0.0,0.2,0.0,0.0,0.2,0.0,0.0,0.0,0.0,0.0,0.0,0.0,0.0,0.0,0.0,0.0,8.0724,8.4,2.169169169169169,71.54,0.6566947802294083,1319.2640119494558,1474.8822812458018,1046.1140119494557,1201.732281245802,,False
10.1016/j.matchemphys.2018.09.033,FeCrCuMnNi,FCC1 + FCC2 + BCC ,M,A,,,,T,25.0,517,677,4.6,,,,,,not sure where original data was from... extracted from plot,,0.0,0.0,0.0,0.0,0.0,0.0,0.2,0.2,0.2,0.0,0.0,0.0,0.0,0.2,0.0,0.0,0.2,0.0,0.0,0.0,0.0,0.0,0.0,0.0,0.0,0.0,0.0,0.0,8.0724,8.4,2.169169169169169,71.54,0.6566947802294083,1319.2640119494558,1474.8822812458018,1046.1140119494557,1201.732281245802,,False
10.1016/j.matchemphys.2018.09.033,FeCrCuMnNi,FCC1 + FCC2 + BCC ,M,A,,,,T,25.0,502,671,4.9,,,,,,not sure where original data was from... extracted from plot,,0.0,0.0,0.0,0.0,0.0,0.0,0.2,0.2,0.2,0.0,0.0,0.0,0.0,0.2,0.0,0.0,0.2,0.0,0.0,0.0,0.0,0.0,0.0,0.0,0.0,0.0,0.0,0.0,8.0724,8.4,2.169169169169169,71.54,0.6566947802294083,1319.2640119494558,1474.8822812458018,1046.1140119494557,1201.732281245802,,False
10.1016/j.jallcom.2018.11.318,NbMoTaWVCr,BCC + Laves + oxide,M,SPS,0.54,,1072,C,25.0,,,,,,7946.0,,,Sintered @ 1400 C,,0.0,0.0,0.0,0.0,0.0,0.0,0.1666666666666666,0.0,0.0,0.0,0.0,0.0,0.0,0.0,0.1666666666666666,0.1666666666666666,0.0,0.0,0.0,0.0,0.0,0.1666666666666666,0.0,0.1666666666666666,0.1666666666666666,0.0,0.0,0.0,11.341666666666669,5.5,2.4189602446483183,83.48333333333333,948.239333037266,2336.72308238218,2754.256459819183,2063.57308238218,2481.106459819183,,False
10.1016/j.jallcom.2018.11.318,NbMoTaWVCr,BCC + Laves + oxide,M,SPS,1.24,,1010,C,25.0,3416,,,5.3,,7946.0,,,Sintered @ 1500 C,,0.0,0.0,0.0,0.0,0.0,0.0,0.1666666666666666,0.0,0.0,0.0,0.0,0.0,0.0,0.0,0.1666666666666666,0.1666666666666666,0.0,0.0,0.0,0.0,0.0,0.1666666666666666,0.0,0.1666666666666666,0.1666666666666666,0.0,0.0,0.0,11.341666666666669,5.5,2.4189602446483183,83.48333333333333,948.239333037266,2336.72308238218,2754.256459819183,2063.57308238218,2481.106459819183,,False
10.1016/j.jallcom.2018.11.318,NbMoTaWVCr,BCC + Laves + oxide,M,SPS,5.01,,991.3,C,25.0,3410,,,2,,7946.0,,,Sintered @ 1600 C,,0.0,0.0,0.0,0.0,0.0,0.0,0.1666666666666666,0.0,0.0,0.0,0.0,0.0,0.0,0.0,0.1666666666666666,0.1666666666666666,0.0,0.0,0.0,0.0,0.0,0.1666666666666666,0.0,0.1666666666666666,0.1666666666666666,0.0,0.0,0.0,11.341666666666669,5.5,2.4189602446483183,83.48333333333333,948.239333037266,2336.72308238218,2754.256459819183,2063.57308238218,2481.106459819183,,False
10.1016/j.jallcom.2018.11.318,NbMoTaWVCr,BCC + Laves + oxide,M,SPS,10.8,,988.3,C,25.0,3338,,,1.9,,7946.0,,,Sintered @ 1700 C,,0.0,0.0,0.0,0.0,0.0,0.0,0.1666666666666666,0.0,0.0,0.0,0.0,0.0,0.0,0.0,0.1666666666666666,0.1666666666666666,0.0,0.0,0.0,0.0,0.0,0.1666666666666666,0.0,0.1666666666666666,0.1666666666666666,0.0,0.0,0.0,11.341666666666669,5.5,2.4189602446483183,83.48333333333333,948.239333037266,2336.72308238218,2754.256459819183,2063.57308238218,2481.106459819183,,False
10.1016/j.calphad.2015.09.007,NbMoTaWVCr,,,AC,,,704.6,C,25.0,,,,,,,,,,,0.0,0.0,0.0,0.0,0.0,0.0,0.1666666666666666,0.0,0.0,0.0,0.0,0.0,0.0,0.0,0.1666666666666666,0.1666666666666666,0.0,0.0,0.0,0.0,0.0,0.1666666666666666,0.0,0.1666666666666666,0.1666666666666666,0.0,0.0,0.0,11.341666666666669,5.5,2.4189602446483183,83.48333333333333,948.239333037266,2336.72308238218,2754.256459819183,2063.57308238218,2481.106459819183,,False
10.1016/j.vacuum.2018.12.009,CoCrCuFeNi,FCC + B2,M,AC,,,<160,,,,,,,,,,,note this is rockwell hardness ,,0.0,0.0,0.0,0.0,0.0,0.2,0.2,0.2,0.2,0.0,0.0,0.0,0.0,0.0,0.0,0.0,0.2,0.0,0.0,0.0,0.0,0.0,0.0,0.0,0.0,0.0,0.0,0.0,8.3584,8.8,2.0962099125364437,47.660000000000025,0.4231198855338089,1392.8705366958384,1563.8233186656682,1119.7205366958383,1290.6733186656684,,False
10.1016/j.vacuum.2018.12.009,Al0.5CoCrCuFeNi,FCC,S,AC,,,<160,,,,,,,,,,,note this is rockwell hardness ,,0.0,0.0909090909090909,0.0,0.0,0.0,0.1818181818181818,0.1818181818181818,0.1818181818181818,0.1818181818181818,0.0,0.0,0.0,0.0,0.0,0.0,0.0,0.1818181818181818,0.0,0.0,0.0,0.0,0.0,0.0,0.0,0.0,0.0,0.0,0.0,7.844,8.272727272727273,2.1576086956521734,47.527272727272745,87.89167283638963,,,,,,False
10.1016/j.vacuum.2018.12.009,AlCoCrCuFeNi,FCC + BCC,M,AC,,,458,,,,,,,,,,,converted from HRA - https://www.engineersedge.com/hardness_conversion.htm,,0.0,0.1666666666666666,0.0,0.0,0.0,0.1666666666666666,0.1666666666666666,0.1666666666666666,0.1666666666666666,0.0,0.0,0.0,0.0,0.0,0.0,0.0,0.1666666666666666,0.0,0.0,0.0,0.0,0.0,0.0,0.0,0.0,0.0,0.0,0.0,7.415333333333333,7.833333333333333,2.2111959287531806,47.41666666666666,125.09779128653588,,,,,,False
10.1016/j.vacuum.2018.12.009,Al1.5CoCrCuFeNi,FCC + BCC,M,AC,,,498,,,,,,,,,,,converted from HRA - https://www.engineersedge.com/hardness_conversion.htm,,0.0,0.2307692307692307,0.0,0.0,0.0,0.1538461538461538,0.1538461538461538,0.1538461538461538,0.1538461538461538,0.0,0.0,0.0,0.0,0.0,0.0,0.0,0.1538461538461538,0.0,0.0,0.0,0.0,0.0,0.0,0.0,0.0,0.0,0.0,0.0,7.052615384615384,7.461538461538462,2.258373205741627,47.323076923076925,120.42720129340285,,,,,,False
10.1016/j.vacuum.2018.12.009,Al2CoCrCuFeNi,FCC + BCC,M,AC,,,560,,,,,,,,,,,converted from HRA - https://www.engineersedge.com/hardness_conversion.htm,,0.0,0.2857142857142857,0.0,0.0,0.0,0.1428571428571428,0.1428571428571428,0.1428571428571428,0.1428571428571428,0.0,0.0,0.0,0.0,0.0,0.0,0.0,0.1428571428571428,0.0,0.0,0.0,0.0,0.0,0.0,0.0,0.0,0.0,0.0,0.0,6.741714285714285,7.142857142857142,2.300225733634311,47.24285714285716,98.02087604532322,,,,,,False
10.1002/adma.201807142,VCoNi,,,CR+A,2.0 $\pm$ 1.5,,,T,25.0,991 $\pm$ 8,1359 $\pm$ 2.1,38 $\pm$ 0.5,,,,,,changed processing from A to CR + A,,0.0,0.0,0.0,0.0,0.0,0.3333333333333333,0.0,0.0,0.0,0.0,0.0,0.0,0.0,0.0,0.0,0.0,0.3333333333333333,0.0,0.0,0.0,0.0,0.0,0.0,0.3333333333333333,0.0,0.0,0.0,0.0,7.972666666666667,8.0,2.666666666666666,79.0666666666667,5.614679155153854,1525.8434846713576,1588.135587479231,1252.6934846713575,1314.985587479231,,False
10.1002/adma.201807142,VCoNi,,S,CR+A,5.6 $\pm$ 3.1,,,T,25.0,767 $\pm$ 5,1224 $\pm$ 0.5,46 $\pm$ 0.1,,,,,,changed processing from A to CR + A,,0.0,0.0,0.0,0.0,0.0,0.3333333333333333,0.0,0.0,0.0,0.0,0.0,0.0,0.0,0.0,0.0,0.0,0.3333333333333333,0.0,0.0,0.0,0.0,0.0,0.0,0.3333333333333333,0.0,0.0,0.0,0.0,7.972666666666667,8.0,2.666666666666666,79.0666666666667,5.614679155153854,1525.8434846713576,1588.135587479231,1252.6934846713575,1314.985587479231,,False
10.1002/adma.201807142,VCoNi,,,CR+A,18.7 $\pm$ 13.9,,,T,25.0,602 $\pm$ 7,1123 $\pm$ 8.0,51 $\pm$ 1.6,,,,,,changed processing from A to CR + A,,0.0,0.0,0.0,0.0,0.0,0.3333333333333333,0.0,0.0,0.0,0.0,0.0,0.0,0.0,0.0,0.0,0.0,0.3333333333333333,0.0,0.0,0.0,0.0,0.0,0.0,0.3333333333333333,0.0,0.0,0.0,0.0,7.972666666666667,8.0,2.666666666666666,79.0666666666667,5.614679155153854,1525.8434846713576,1588.135587479231,1252.6934846713575,1314.985587479231,,False
10.1002/adma.201807142,VCoNi,,,CR+A,27.8 $\pm$ 19.5,,,T,25.0,517 $\pm$ 8,1049 $\pm$ 0.5,55 $\pm$ 1.5,,,,,,changed processing from A to CR + A,,0.0,0.0,0.0,0.0,0.0,0.3333333333333333,0.0,0.0,0.0,0.0,0.0,0.0,0.0,0.0,0.0,0.0,0.3333333333333333,0.0,0.0,0.0,0.0,0.0,0.0,0.3333333333333333,0.0,0.0,0.0,0.0,7.972666666666667,8.0,2.666666666666666,79.0666666666667,5.614679155153854,1525.8434846713576,1588.135587479231,1252.6934846713575,1314.985587479231,,False
10.1002/adma.201807142,VCoNi,,,CR+A,122.2 $\pm$ 76.4,,,T,25.0,461 $\pm$ 6,886 $\pm$ 4.0,58 $\pm$ 0.1,,,,,,changed processing from A to CR + A,,0.0,0.0,0.0,0.0,0.0,0.3333333333333333,0.0,0.0,0.0,0.0,0.0,0.0,0.0,0.0,0.0,0.0,0.3333333333333333,0.0,0.0,0.0,0.0,0.0,0.0,0.3333333333333333,0.0,0.0,0.0,0.0,7.972666666666667,8.0,2.666666666666666,79.0666666666667,5.614679155153854,1525.8434846713576,1588.135587479231,1252.6934846713575,1314.985587479231,,False
10.1016/j.actamat.2018.12.010,Al0.3CoCrFeNi,FCC + B2 + $\sigma$,M,CR+A,,,,T,25.0,840 $\pm$ 20,1039 $\pm$ 21,32 $\pm$ 4,,,,,,,,0.0,0.0697674418604651,0.0,0.0,0.0,0.2325581395348837,0.2325581395348837,0.0,0.2325581395348837,0.0,0.0,0.0,0.0,0.0,0.0,0.0,0.2325581395348837,0.0,0.0,0.0,0.0,0.0,0.0,0.0,0.0,0.0,0.0,0.0,7.823720930232558,7.883720930232558,2.0189642596644783,47.61860465116281,109.4013305938485,1650.8163514816176,1675.7424710593043,1377.6663514816178,1402.5924710593044,,False
10.1016/j.actamat.2018.12.010,Al0.3CoCrFeNi,FCC,M,CR+A,,,,T,25.0,159 $\pm$ 22,410 $\pm$ 42,65 $\pm$ 3,,,,,,,,0.0,0.0697674418604651,0.0,0.0,0.0,0.2325581395348837,0.2325581395348837,0.0,0.2325581395348837,0.0,0.0,0.0,0.0,0.0,0.0,0.0,0.2325581395348837,0.0,0.0,0.0,0.0,0.0,0.0,0.0,0.0,0.0,0.0,0.0,7.823720930232558,7.883720930232558,2.0189642596644783,47.61860465116281,109.4013305938485,1650.8163514816176,1675.7424710593043,1377.6663514816178,1402.5924710593044,,False
10.1016/j.scriptamat.2018.09.008,(Al18.6Fe34.2Co23.6Ni23.6)97.3C2.7,B2 + L12,M,AC,,,,C,25.0,1202,,32.6,,,,,11067.0,Note: this alloy was intentionally designed to contain carbon,,0.0,0.181110029211295,0.0,0.0262901655306718,0.0,0.2297955209347614,0.0,0.0,0.3330087633885102,0.0,0.0,0.0,0.0,0.0,0.0,0.0,0.2297955209347614,0.0,0.0,0.0,0.0,0.0,0.0,0.0,0.0,0.0,0.0,0.0,,,,,,1568.578495774832,1685.5595891188418,1295.4284957748318,1412.4095891188417,,False
10.1016/j.matchar.2018.07.015,HfNbTaTiZr,BCC,S,CR+A,,,,,,,,,,,,,,Skipped,,0.0,0.0,0.0,0.0,0.0,0.0,0.0,0.0,0.0,0.0,0.2,0.0,0.0,0.0,0.0,0.2,0.0,0.0,0.0,0.0,0.0,0.2,0.2,0.0,0.0,0.0,0.0,0.2,9.9192,4.4,3.091324200913243,85.12,33.26293412751387,2124.303690571326,2300.092882013988,1851.153690571326,2026.9428820139879,,False
10.1080/21663831.2018.1553803,Co25Cr25(FeNi)50,FCC,S,CR+A,14.9,,,T,25.0,214,612,77.3,,,,,,changed processing from A to CR + A; added grain size,,0.0,0.0,0.0,0.0,0.0,0.4807692307692308,0.4807692307692308,0.0,0.0192307692307692,0.0,0.0,0.0,0.0,0.0,0.0,0.0,0.0192307692307692,0.0,0.0,0.0,0.0,0.0,0.0,0.0,0.0,0.0,0.0,0.0,8.039076923076925,7.557692307692308,1.806760501550196,37.13269230769231,0.0747416587797598,1669.8060332306804,1685.6340553946452,1396.6560332306804,1412.484055394645,,False
10.1080/21663831.2018.1553803,Co35Cr25(FeNi)40,FCC,S,CR+A,11.6,,,T,25.0,241,721,96.2,,,,,,changed processing from A to CR + A; added grain size,,0.0,0.0,0.0,0.0,0.0,0.5645161290322581,0.4032258064516129,0.0,0.0161290322580645,0.0,0.0,0.0,0.0,0.0,0.0,0.0,0.0161290322580645,0.0,0.0,0.0,0.0,0.0,0.0,0.0,0.0,0.0,0.0,0.0,8.17793548387097,7.790322580645161,1.889048199393027,38.78870967741935,0.0414695696327929,1672.7187733474582,1684.9617182359243,1399.5687733474583,1411.8117182359242,,False
10.1080/21663831.2018.1553803,Co45Cr25(FeNi)30,FCC,S,CR+A,10.5,,,T,25.0,299,841,76.1,,,,,,changed processing from A to CR + A; added grain size,,0.0,0.0,0.0,0.0,0.0,0.625,0.3472222222222222,0.0,0.0138888888888888,0.0,0.0,0.0,0.0,0.0,0.0,0.0,0.0138888888888888,0.0,0.0,0.0,0.0,0.0,0.0,0.0,0.0,0.0,0.0,0.0,8.278222222222222,7.958333333333333,1.952526086312359,39.98472222222222,0.021046279002645,1692.101313577303,1701.363125322397,1418.9513135773032,1428.213125322397,,False
10.1080/21663831.2018.1553803,Co55Cr25(FeNi)20,FCC  + HCP,M,CR+A,5.6,,,T,25.0,392,746,20.3,,,,,,changed processing from A to CR + A; added grain size,,0.0,0.0,0.0,0.0,0.0,0.6707317073170732,0.3048780487804878,0.0,0.0121951219512195,0.0,0.0,0.0,0.0,0.0,0.0,0.0,0.0121951219512195,0.0,0.0,0.0,0.0,0.0,0.0,0.0,0.0,0.0,0.0,0.0,8.354048780487807,8.085365853658537,2.0029821262370127,40.889024390243904,0.0102323441063503,1705.333396771187,1712.3913838432704,1432.1833967711868,1439.2413838432703,,False
10.1080/21663831.2018.1553803,Co65Cr25(FeNi)10,FCC  + HCP,M,CR+A,6.2,,,T,25.0,482,857,13.3,,,,,,changed processing from A to CR + A; added grain size,,0.0,0.0,0.0,0.0,0.0,0.7065217391304348,0.2717391304347826,0.0,0.0108695652173913,0.0,0.0,0.0,0.0,0.0,0.0,0.0,0.0108695652173913,0.0,0.0,0.0,0.0,0.0,0.0,0.0,0.0,0.0,0.0,0.0,8.413391304347828,8.18478260869565,2.044050510792978,41.596739130434784,0.0048505946791446,1714.6895161845955,1720.148152618115,1441.5395161845954,1446.998152618115,,False
10.1016/j.intermet.2019.04.003,NbHfZrTi,BCC,S,CR+A,,,,,,,,,,69.7,,,,Youngs Modulus data,,0.0,0.0,0.0,0.0,0.0,0.0,0.0,0.0,0.0,0.0,0.25,0.0,0.0,0.0,0.0,0.25,0.0,0.0,0.0,0.0,0.0,0.0,0.25,0.0,0.0,0.0,0.0,0.25,8.226500000000001,4.25,3.175438596491228,82.69999999999999,2.079748960134418,2050.192953652273,2098.8144722801635,1777.042953652273,1825.6644722801634,,False
10.1016/j.intermet.2014.11.005,NiCoCrFeMn,,,,,,,,,,,,,202,,,,,,0.0,0.0,0.0,0.0,0.0,0.2,0.2,0.0,0.2,0.0,0.0,0.0,0.0,0.2,0.0,0.0,0.2,0.0,0.0,0.0,0.0,0.0,0.0,0.0,0.0,0.0,0.0,0.0,8.0604,8.0,2.1200523388943413,71.54,0.0249708345068535,1556.5590839061051,1594.8756466345571,1283.409083906105,1321.725646634557,,False
10.1557/adv.2017.76,NiCoCrFeMn,,,,,,,,,,,,,202.2,,,,,,0.0,0.0,0.0,0.0,0.0,0.2,0.2,0.0,0.2,0.0,0.0,0.0,0.0,0.2,0.0,0.0,0.2,0.0,0.0,0.0,0.0,0.0,0.0,0.0,0.0,0.0,0.0,0.0,8.0604,8.0,2.1200523388943413,71.54,0.0249708345068535,1556.5590839061051,1594.8756466345571,1283.409083906105,1321.725646634557,,False
10.1016/j.msea.2016.05.082,NiCoFeCr,,,,,,,,,,,,,204,,,,,,0.0,0.0,0.0,0.0,0.0,0.25,0.25,0.0,0.25,0.0,0.0,0.0,0.0,0.0,0.0,0.0,0.25,0.0,0.0,0.0,0.0,0.0,0.0,0.0,0.0,0.0,0.0,0.0,8.208,8.25,1.9681626390487152,47.72500000000002,0.0483829314704338,1719.1925095189388,1722.3130331495768,1446.042509518939,1449.1630331495767,,False
10.1016/j.msea.2017.04.003,NiCoFe,,,,,,,,,,,,,174,,,,,,0.0,0.0,0.0,0.0,0.0,0.3333333333333333,0.0,0.0,0.3333333333333333,0.0,0.0,0.0,0.0,0.0,0.0,0.0,0.3333333333333333,0.0,0.0,0.0,0.0,0.0,0.0,0.0,0.0,0.0,0.0,0.0,8.560666666666666,9.0,2.257340241796199,55.26666666666668,1.914910051131976e-05,1731.667909416998,1731.9774785522318,1458.517909416998,1458.8274785522317,,False
10.1016/j.msea.2017.06.086,NiCoCr,,,,,,,,,,,,,222,,,,,,0.0,0.0,0.0,0.0,0.0,0.3333333333333333,0.3333333333333333,0.0,0.0,0.0,0.0,0.0,0.0,0.0,0.0,0.0,0.3333333333333333,0.0,0.0,0.0,0.0,0.0,0.0,0.0,0.0,0.0,0.0,0.0,8.319333333333333,8.333333333333334,1.939393939393939,45.03333333333335,0.0124359026023741,1707.1868426473093,1713.1719000945925,1434.0368426473092,1440.0219000945926,,False
 10.1038/ncomms10602,NiCoCr,,,,,,,,,,,,,229,,,,,,0.0,0.0,0.0,0.0,0.0,0.3333333333333333,0.3333333333333333,0.0,0.0,0.0,0.0,0.0,0.0,0.0,0.0,0.0,0.3333333333333333,0.0,0.0,0.0,0.0,0.0,0.0,0.0,0.0,0.0,0.0,0.0,8.319333333333333,8.333333333333334,1.939393939393939,45.03333333333335,0.0124359026023741,1707.1868426473093,1713.1719000945925,1434.0368426473092,1440.0219000945926,,False
10.1016/j.msea.2017.04.003,NiCoCr,,,,,,,,,,,,,234,,,,,,0.0,0.0,0.0,0.0,0.0,0.3333333333333333,0.3333333333333333,0.0,0.0,0.0,0.0,0.0,0.0,0.0,0.0,0.0,0.3333333333333333,0.0,0.0,0.0,0.0,0.0,0.0,0.0,0.0,0.0,0.0,0.0,8.319333333333333,8.333333333333334,1.939393939393939,45.03333333333335,0.0124359026023741,1707.1868426473093,1713.1719000945925,1434.0368426473092,1440.0219000945926,,False
10.1016/j.actamat.2019.03.010,Al34Co17Cr34Cu0Fe5Ni10,,,,,,699 $\pm$ 37,,,,,,,,,,,"No mechnical data, data mostly on HV",not a review article ,0.0,0.34,0.0,0.0,0.0,0.17,0.34,0.0,0.05,0.0,0.0,0.0,0.0,0.0,0.0,0.0,0.1,0.0,0.0,0.0,0.0,0.0,0.0,0.0,0.0,0.0,0.0,0.0,6.1465,5.99,2.051593926385246,41.350000000000016,236.10794286596044,1691.102490278035,1707.9786846444622,1417.952490278035,1434.828684644462,,False
10.1016/j.actamat.2019.03.010,Al47Co14Cr15Cu5Fe13Ni6,,,,,,728 $\pm$ 42,,,,,,,,,,,,not a review article ,0.0,0.47,0.0,0.0,0.0,0.14,0.15,0.05,0.13,0.0,0.0,0.0,0.0,0.0,0.0,0.0,0.06,0.0,0.0,0.0,0.0,0.0,0.0,0.0,0.0,0.0,0.0,0.0,5.593600000000001,5.76,2.358166908901688,45.495000000000026,74.0481027056707,,,,,,False
10.1016/j.actamat.2019.03.010,Al38Co11Cr6Cu9Fe31Ni5,,,,,,604 $\pm$ 31,,,,,,,,,,,,not a review article ,0.0,0.38,0.0,0.0,0.0,0.11,0.06,0.09,0.31,0.0,0.0,0.0,0.0,0.0,0.0,0.0,0.05,0.0,0.0,0.0,0.0,0.0,0.0,0.0,0.0,0.0,0.0,0.0,6.12674,6.459999999999999,2.400550421929393,48.97,187.57446561901187,,,,,,False
10.1016/j.actamat.2019.03.010,Al36Co10Cr31Cu6Fe9Ni8,,,,,,790 $\pm$ 41,,,,,,,,,,,,not a review article ,0.0,0.36,0.0,0.0,0.0,0.1,0.31,0.06,0.09,0.0,0.0,0.0,0.0,0.0,0.0,0.0,0.08,0.0,0.0,0.0,0.0,0.0,0.0,0.0,0.0,0.0,0.0,0.0,6.037400000000001,6.02,2.0996382982174424,42.02700000000001,231.24880796962103,,,,,,False
10.1016/j.actamat.2019.03.010,Al43Co17Cr15Cu0Fe14Ni11,,,,,,806 $\pm$ 31,,,,,,,,,,,,not a review article ,0.0,0.43,0.0,0.0,0.0,0.17,0.15,0.0,0.14,0.0,0.0,0.0,0.0,0.0,0.0,0.0,0.11,0.0,0.0,0.0,0.0,0.0,0.0,0.0,0.0,0.0,0.0,0.0,5.82874,5.94,2.315532951896589,46.387000000000015,89.80668991679323,1642.1681198068957,1771.7072441127243,1369.0181198068958,1498.5572441127242,,False
10.1016/j.actamat.2019.03.010,Al47Co12Cr12Cu5Fe13Ni11,,,,,,811 $\pm$ 31,,,,,,,,,,,,not a review article ,0.0,0.47,0.0,0.0,0.0,0.12,0.12,0.05,0.13,0.0,0.0,0.0,0.0,0.0,0.0,0.0,0.11,0.0,0.0,0.0,0.0,0.0,0.0,0.0,0.0,0.0,0.0,0.0,5.6465,5.9,2.3993550855331467,46.92400000000002,29.06894465301573,,,,,,False
10.1016/j.actamat.2019.03.010,Al43Co19Cr19Cu0Fe11Ni8,,,,,,855 $\pm$ 26,,,,,,,,,,,,not a review article ,0.0,0.43,0.0,0.0,0.0,0.19,0.19,0.0,0.11,0.0,0.0,0.0,0.0,0.0,0.0,0.0,0.08,0.0,0.0,0.0,0.0,0.0,0.0,0.0,0.0,0.0,0.0,0.0,5.789280000000001,5.82,2.27096897407851,44.787,114.19008976187824,1624.3068104030046,1749.8524164240755,1351.1568104030048,1476.7024164240756,,False
10.1016/j.actamat.2019.03.010,Al39Co10Cr31Cu5Fe8Ni7,,,,,,802 $\pm$ 18,,,,,,,,,,,,not a review article ,0.0,0.39,0.0,0.0,0.0,0.1,0.31,0.05,0.08,0.0,0.0,0.0,0.0,0.0,0.0,0.0,0.07,0.0,0.0,0.0,0.0,0.0,0.0,0.0,0.0,0.0,0.0,0.0,5.860980000000001,5.819999999999999,2.1126112904803835,41.75500000000001,213.7701559692309,,,,,,False
10.1016/j.actamat.2019.03.010,Al47Co13Cr13Cu5Fe12Ni10,,,,,,799 $\pm$ 42,,,,,,,,,,,,not a review article ,0.0,0.47,0.0,0.0,0.0,0.13,0.13,0.05,0.12,0.0,0.0,0.0,0.0,0.0,0.0,0.0,0.1,0.0,0.0,0.0,0.0,0.0,0.0,0.0,0.0,0.0,0.0,0.0,5.63918,5.87,2.3887921022067364,46.465,33.65030648307395,,,,,,False
10.1016/j.actamat.2019.03.010,Al43Co20Cr22Cu0Fe8Ni7,,,,,,857 $\pm$ 43,,,,,,,,,,,,not a review article ,0.0,0.43,0.0,0.0,0.0,0.2,0.22,0.0,0.08,0.0,0.0,0.0,0.0,0.0,0.0,0.0,0.07,0.0,0.0,0.0,0.0,0.0,0.0,0.0,0.0,0.0,0.0,0.0,5.767480000000001,5.75,2.2397420063126114,43.714000000000006,119.66037769582287,1620.9286732580597,1741.380129068432,1347.7786732580598,1468.2301290684322,,False
10.1016/j.actamat.2019.03.010,Al47Co14Cr19Cu5Fe10Ni5,,,,,,855 $\pm$ 15,,,,,,,,,,,,not a review article ,0.0,0.47,0.0,0.0,0.0,0.14,0.19,0.05,0.1,0.0,0.0,0.0,0.0,0.0,0.0,0.0,0.05,0.0,0.0,0.0,0.0,0.0,0.0,0.0,0.0,0.0,0.0,0.0,5.5543000000000005,5.66,2.3093727977448912,44.199000000000005,90.42206297445676,,,,,,False
10.1016/j.actamat.2019.03.010,Al43Co20Cr19Cu0Fe9Ni9,,,,,,816 $\pm$ 37,,,,,,,,,,,,not a review article ,0.0,0.43,0.0,0.0,0.0,0.2,0.19,0.0,0.09,0.0,0.0,0.0,0.0,0.0,0.0,0.0,0.09,0.0,0.0,0.0,0.0,0.0,0.0,0.0,0.0,0.0,0.0,0.0,5.80988,5.8500000000000005,2.277496388352218,44.771000000000015,91.4281678538302,1637.1822188694234,1766.33720325001,1364.0322188694236,1493.18720325001,,False
10.1016/j.actamat.2019.03.010,Al46Co14Cr23Cu5Fe7Ni5,,,,,,811 $\pm$ 34,,,,,,,,,,,,not a review article ,0.0,0.46,0.0,0.0,0.0,0.14,0.23,0.05,0.07,0.0,0.0,0.0,0.0,0.0,0.0,0.0,0.05,0.0,0.0,0.0,0.0,0.0,0.0,0.0,0.0,0.0,0.0,0.0,5.577080000000001,5.630000000000001,2.256937609007236,43.06700000000001,106.90175351357745,,,,,,False
10.1016/j.actamat.2019.03.010,Al44Co14Cr22Cu5Fe9Ni6,,,,,,790 $\pm$ 48,,,,,,,,,,,,not a review article ,0.0,0.44,0.0,0.0,0.0,0.14,0.22,0.05,0.09,0.0,0.0,0.0,0.0,0.0,0.0,0.0,0.06,0.0,0.0,0.0,0.0,0.0,0.0,0.0,0.0,0.0,0.0,0.0,5.698140000000001,5.77,2.254524438003554,43.63400000000001,121.53637057741211,,,,,,False
10.1016/j.actamat.2019.03.010,Al43Co19Cr24Cu0Fe8Ni6,,,,,,855 $\pm$ 30,,,,,,,,,,,,not a review article ,0.0,0.43,0.0,0.0,0.0,0.19,0.24,0.0,0.08,0.0,0.0,0.0,0.0,0.0,0.0,0.0,0.06,0.0,0.0,0.0,0.0,0.0,0.0,0.0,0.0,0.0,0.0,0.0,5.732400000000001,5.679999999999999,2.2122322913484718,43.11600000000001,142.06585389320213,1607.856303561795,1720.224954457086,1334.7063035617948,1447.0749544570858,,False
10.1016/j.actamat.2019.03.010,Al43Co18Cr24Cu0Fe10Ni5,,,,,,856 $\pm$ 53,,,,,,,,,,,,not a review article ,0.0,0.43,0.0,0.0,0.0,0.18,0.24,0.0,0.1,0.0,0.0,0.0,0.0,0.0,0.0,0.0,0.05,0.0,0.0,0.0,0.0,0.0,0.0,0.0,0.0,0.0,0.0,0.0,5.7118,5.65,2.20602674792619,43.132,161.80715412543464,1593.4256352536158,1702.2118542185374,1320.2756352536157,1429.0618542185375,,False
10.1016/j.actamat.2019.03.010,Al47Co14Cr20Cu5Fe9Ni5,,,,,,859 $\pm$ 26,,,,,,,,,,,,not a review article ,0.0,0.47,0.0,0.0,0.0,0.14,0.2,0.05,0.09,0.0,0.0,0.0,0.0,0.0,0.0,0.0,0.05,0.0,0.0,0.0,0.0,0.0,0.0,0.0,0.0,0.0,0.0,0.0,5.547060000000001,5.64,2.298107117169272,43.89200000000001,91.53508892412717,,,,,,False
10.1016/j.actamat.2019.03.010,Al43Co24Cr22Cu0Fe5Ni6,,,,,,875 $\pm$ 58,,,,,,,,,,,,not a review article ,0.0,0.43,0.0,0.0,0.0,0.24,0.22,0.0,0.05,0.0,0.0,0.0,0.0,0.0,0.0,0.0,0.06,0.0,0.0,0.0,0.0,0.0,0.0,0.0,0.0,0.0,0.0,0.0,5.79818,5.7700000000000005,2.2526506335660725,43.31000000000001,92.34305310561984,1641.0096587051994,1760.2936144543432,1367.8596587051993,1487.1436144543432,,False
10.1016/j.actamat.2019.03.010,Al43Co25Cr22Cu0Fe5Ni5,,,,,,865 $\pm$ 39,,,,,,,,,,,,not a review article ,0.0,0.43,0.0,0.0,0.0,0.25,0.22,0.0,0.05,0.0,0.0,0.0,0.0,0.0,0.0,0.0,0.05,0.0,0.0,0.0,0.0,0.0,0.0,0.0,0.0,0.0,0.0,0.0,5.798100000000001,5.760000000000001,2.253988788270807,43.15800000000001,94.19939818604036,1640.9171980881947,1757.4658057308245,1367.7671980881946,1484.3158057308246,,False
10.1016/j.actamat.2019.03.010,Al43Co24Cr23Cu0Fe5Ni5,,,,,,868 $\pm$ 45,,,,,,,,,,,,not a review article ,0.0,0.43,0.0,0.0,0.0,0.24,0.23,0.0,0.05,0.0,0.0,0.0,0.0,0.0,0.0,0.0,0.05,0.0,0.0,0.0,0.0,0.0,0.0,0.0,0.0,0.0,0.0,0.0,5.780600000000001,5.73,2.239344824629106,42.93500000000001,104.7965040043846,1632.547321277168,1748.878434139209,1359.397321277168,1475.7284341392092,,False
10.1016/j.actamat.2019.03.010,Al43Co23Cr21Cu0Fe8Ni5,,,,,,863 $\pm$ 34,,,,,,,,,,,,not a review article ,0.0,0.43,0.0,0.0,0.0,0.23,0.21,0.0,0.08,0.0,0.0,0.0,0.0,0.0,0.0,0.0,0.05,0.0,0.0,0.0,0.0,0.0,0.0,0.0,0.0,0.0,0.0,0.0,5.784820000000001,5.76,2.2570718060304635,43.633,112.08723629682736,1626.2357682736742,1745.054633571623,1353.0857682736741,1471.904633571623,,False
10.1016/j.actamat.2019.03.010,Al47Co12Cr20Cu5Fe11Ni5,,,,,,843 $\pm$ 52,,,,,,,,,,,,not a review article ,0.0,0.47,0.0,0.0,0.0,0.12,0.2,0.05,0.11,0.0,0.0,0.0,0.0,0.0,0.0,0.0,0.05,0.0,0.0,0.0,0.0,0.0,0.0,0.0,0.0,0.0,0.0,0.0,5.52654,5.62,2.2900991657484644,44.06,109.13365750970706,,,,,,False
10.1016/j.actamat.2019.03.010,Al43Co15Cr17Cu5Fe14Ni6,,,,,,794 $\pm$ 35,,,,,,,,,,,,not a review article ,0.0,0.43,0.0,0.0,0.0,0.15,0.17,0.05,0.14,0.0,0.0,0.0,0.0,0.0,0.0,0.0,0.06,0.0,0.0,0.0,0.0,0.0,0.0,0.0,0.0,0.0,0.0,0.0,5.796340000000001,5.93,2.3057461557408785,45.181000000000026,120.37080498077408,,,,,,False
10.1016/j.actamat.2019.03.010,Al42Co10Cr30Cu5Fe7Ni6,,,,,,783 $\pm$ 27,,,,,,,,,,,,not a review article ,0.0,0.42,0.0,0.0,0.0,0.1,0.3,0.05,0.07,0.0,0.0,0.0,0.0,0.0,0.0,0.0,0.06,0.0,0.0,0.0,0.0,0.0,0.0,0.0,0.0,0.0,0.0,0.0,5.702660000000002,5.67,2.1415466349882037,41.70600000000002,184.73178358451327,,,,,,False
10.1016/j.actamat.2019.03.010,Al47Co11Cr22Cu5Fe10Ni5,,,,,,797 $\pm$ 17,,,,,,,,,,,,not a review article ,0.0,0.47,0.0,0.0,0.0,0.11,0.22,0.05,0.1,0.0,0.0,0.0,0.0,0.0,0.0,0.0,0.05,0.0,0.0,0.0,0.0,0.0,0.0,0.0,0.0,0.0,0.0,0.0,5.501800000000001,5.569999999999999,2.2640692640692643,43.53,119.33891812056152,,,,,,False
10.1016/j.actamat.2019.03.010,Al47Co13Cr20Cu5Fe10Ni5,,,,,,805 $\pm$ 24,,,,,,,,,,,,not a review article ,0.0,0.47,0.0,0.0,0.0,0.13,0.2,0.05,0.1,0.0,0.0,0.0,0.0,0.0,0.0,0.0,0.05,0.0,0.0,0.0,0.0,0.0,0.0,0.0,0.0,0.0,0.0,0.0,5.5368,5.63,2.2940970397617804,43.976000000000006,100.31108750726204,,,,,,False
10.1016/j.actamat.2019.03.010,Al29Co22Cr34Cu0Fe5Ni10,,,,,,699 $\pm$ 10,,,,,,,,,,,,not a review article ,0.0,0.29,0.0,0.0,0.0,0.22,0.34,0.0,0.05,0.0,0.0,0.0,0.0,0.0,0.0,0.0,0.1,0.0,0.0,0.0,0.0,0.0,0.0,0.0,0.0,0.0,0.0,0.0,6.4565,6.29,2.03465151156366,41.41000000000001,241.3990453580492,1705.1754563629356,1718.3718839797552,1432.0254563629355,1445.2218839797551,,False
10.1016/j.actamat.2019.03.010,Al47Co7Cr16Cu9Fe16Ni5,,,,,,749 $\pm$ 26,,,,,,,,,,,,not a review article ,0.0,0.47,0.0,0.0,0.0,0.07,0.16,0.09,0.16,0.0,0.0,0.0,0.0,0.0,0.0,0.0,0.05,0.0,0.0,0.0,0.0,0.0,0.0,0.0,0.0,0.0,0.0,0.0,5.54764,5.7700000000000005,2.3427531577820595,45.37200000000001,110.0565505553751,,,,,,False
10.1016/j.actamat.2019.03.010,Al43Co14Cr21Cu5Fe12Ni5,,,,,,828 $\pm$ 42,,,,,,,,,,,,not a review article ,0.0,0.43,0.0,0.0,0.0,0.14,0.21,0.05,0.12,0.0,0.0,0.0,0.0,0.0,0.0,0.0,0.05,0.0,0.0,0.0,0.0,0.0,0.0,0.0,0.0,0.0,0.0,0.0,5.74678,5.82,2.2549263208751773,43.969,144.57529315245324,,,,,,False
10.1016/j.actamat.2019.03.010,Al47Co18Cr15Cu5Fe10Ni5,,,,,,849 $\pm$ 37,,,,,,,,,,,,not a review article ,0.0,0.47,0.0,0.0,0.0,0.18,0.15,0.05,0.1,0.0,0.0,0.0,0.0,0.0,0.0,0.0,0.05,0.0,0.0,0.0,0.0,0.0,0.0,0.0,0.0,0.0,0.0,0.0,5.624300000000001,5.779999999999999,2.372294372294372,45.091000000000015,49.45299767420793,,,,,,False
10.1016/j.actamat.2019.03.010,Al47Co20Cr18Cu5Fe5Ni5,BCC+B2,M,,,,883 $\pm$ 22,,,,,,,,,,,,not a review article ,0.0,0.47,0.0,0.0,0.0,0.2,0.18,0.05,0.05,0.0,0.0,0.0,0.0,0.0,0.0,0.0,0.05,0.0,0.0,0.0,0.0,0.0,0.0,0.0,0.0,0.0,0.0,0.0,5.623100000000001,5.74,2.3454772747566746,44.00200000000001,38.15771891112576,,,,,,False
10.1016/j.actamat.2019.03.010,Al43Co18Cr20Cu0Fe12Ni7,,,,,,864 $\pm$ 23,,,,,,,,,,,,not a review article ,0.0,0.43,0.0,0.0,0.0,0.18,0.2,0.0,0.12,0.0,0.0,0.0,0.0,0.0,0.0,0.0,0.07,0.0,0.0,0.0,0.0,0.0,0.0,0.0,0.0,0.0,0.0,0.0,5.76144,5.7700000000000005,2.253587196467991,44.49600000000002,137.56287808218178,1609.91778326528,1730.935293675374,1336.7677832652798,1457.7852936753739,,False
10.1016/j.actamat.2019.03.010,Al47Co17Cr16Cu5Fe10Ni5,,,,,,841 $\pm$ 37,,,,,,,,,,,,not a review article ,0.0,0.47,0.0,0.0,0.0,0.17,0.16,0.05,0.1,0.0,0.0,0.0,0.0,0.0,0.0,0.0,0.05,0.0,0.0,0.0,0.0,0.0,0.0,0.0,0.0,0.0,0.0,0.0,5.606800000000001,5.75,2.356284740900126,44.86800000000001,59.75715663345556,,,,,,False
10.1016/j.actamat.2019.03.010,Al43Co24Cr23Cu0Fe5Ni5,,,,,,868 $\pm$ 45,,,,,,,,,,,,not a review article ,0.0,0.43,0.0,0.0,0.0,0.24,0.23,0.0,0.05,0.0,0.0,0.0,0.0,0.0,0.0,0.0,0.05,0.0,0.0,0.0,0.0,0.0,0.0,0.0,0.0,0.0,0.0,0.0,5.780600000000001,5.73,2.239344824629106,42.93500000000001,104.7965040043846,1632.547321277168,1748.878434139209,1359.397321277168,1475.7284341392092,,False
10.1016/j.actamat.2019.03.010,Al43Co25Cr22Cu0Fe5Ni5,,,,,,865 $\pm$ 39,,,,,,,,,,,,not a review article ,0.0,0.43,0.0,0.0,0.0,0.25,0.22,0.0,0.05,0.0,0.0,0.0,0.0,0.0,0.0,0.0,0.05,0.0,0.0,0.0,0.0,0.0,0.0,0.0,0.0,0.0,0.0,0.0,5.798100000000001,5.760000000000001,2.253988788270807,43.15800000000001,94.19939818604036,1640.9171980881947,1757.4658057308245,1367.7671980881946,1484.3158057308246,,False
10.1016/j.actamat.2019.03.010,Al46Co21Cr18Cu5Fe5Ni5,,,,,,840 $\pm$ 67,,,,,,,,,,,,not a review article ,0.0,0.46,0.0,0.0,0.0,0.21,0.18,0.05,0.05,0.0,0.0,0.0,0.0,0.0,0.0,0.0,0.05,0.0,0.0,0.0,0.0,0.0,0.0,0.0,0.0,0.0,0.0,0.0,5.6851,5.8,2.3411785682446298,44.01400000000001,40.64065420581564,,,,,,False
10.1016/j.actamat.2019.03.010,Al43Co22Cr22Cu0Fe8Ni5,,,,,,882 $\pm$ 22,,,,,,,,,,,,not a review article ,0.0,0.43,0.0,0.0,0.0,0.22,0.22,0.0,0.08,0.0,0.0,0.0,0.0,0.0,0.0,0.0,0.05,0.0,0.0,0.0,0.0,0.0,0.0,0.0,0.0,0.0,0.0,0.0,5.767320000000001,5.73,2.24239302149873,43.41,122.73219396927315,1618.258133810025,1736.1706485933391,1345.1081338100248,1463.020648593339,,False
10.1016/j.actamat.2019.03.010,Al43Co22Cr23Cu0Fe7Ni5,BCC+B2,M,,,,883 $\pm$ 47,,,,,,,,,,,,not a review article ,0.0,0.43,0.0,0.0,0.0,0.22,0.23,0.0,0.07,0.0,0.0,0.0,0.0,0.0,0.0,0.0,0.05,0.0,0.0,0.0,0.0,0.0,0.0,0.0,0.0,0.0,0.0,0.0,5.760080000000001,5.710000000000001,2.231690008379076,43.10300000000001,123.63187587867928,1617.5630826604577,1734.4730040166137,1344.4130826604578,1461.3230040166136,,False
10.1016/j.actamat.2019.03.010,Al43Co20Cr21Cu0Fe9Ni7,,,,,,828 $\pm$ 48,,,,,,,,,,,,not a review article ,0.0,0.43,0.0,0.0,0.0,0.2,0.21,0.0,0.09,0.0,0.0,0.0,0.0,0.0,0.0,0.0,0.07,0.0,0.0,0.0,0.0,0.0,0.0,0.0,0.0,0.0,0.0,0.0,5.774720000000001,5.77,2.2505124627495565,44.02100000000001,118.54049304081664,1620.582690748074,1743.3599747995077,1347.432690748074,1470.2099747995076,,False
10.1016/j.actamat.2019.03.010,Al43Co22Cr25Cu0Fe5Ni5,,,,,,848 $\pm$ 27,,,,,,,,,,,,not a review article ,0.0,0.43,0.0,0.0,0.0,0.22,0.25,0.0,0.05,0.0,0.0,0.0,0.0,0.0,0.0,0.0,0.05,0.0,0.0,0.0,0.0,0.0,0.0,0.0,0.0,0.0,0.0,0.0,5.7456000000000005,5.67,2.210548630543543,42.489,125.23819644835596,1619.8013121894626,1731.1456682519974,1346.6513121894627,1457.9956682519974,,False
10.1016/j.actamat.2019.03.010,Al47Co19Cr19Cu5Fe5Ni5,,,,,,878 $\pm$ 25,,,,,,,,,,,,not a review article ,0.0,0.47,0.0,0.0,0.0,0.19,0.19,0.05,0.05,0.0,0.0,0.0,0.0,0.0,0.0,0.0,0.05,0.0,0.0,0.0,0.0,0.0,0.0,0.0,0.0,0.0,0.0,0.0,5.605600000000001,5.71,2.329782512205948,43.77900000000001,47.697091318782256,,,,,,False
10.1016/j.actamat.2019.03.010,Al43Co29Cr18Cu0Fe5Ni5,,,,,,782 $\pm$ 49,,,,,,,,,,,,not a review article ,0.0,0.43,0.0,0.0,0.0,0.29,0.18,0.0,0.05,0.0,0.0,0.0,0.0,0.0,0.0,0.0,0.05,0.0,0.0,0.0,0.0,0.0,0.0,0.0,0.0,0.0,0.0,0.0,5.8681,5.880000000000001,2.3142705851204664,44.05000000000001,50.52274483762107,1677.4549582802906,1790.0353240632903,1404.3049582802905,1516.8853240632902,,False
10.1016/j.msea.2019.01.112,Co20.6Cr19.9Fe19.5Ni20.9Mn19.1,BCC,S,CR+A,,,,T,25.0,1290,1415,1.1,,,,,,,not a review article ,0.0,0.0,0.0,0.0,0.0,0.206,0.1989999999999999,0.0,0.195,0.0,0.0,0.0,0.0,0.191,0.0,0.0,0.209,0.0,0.0,0.0,0.0,0.0,0.0,0.0,0.0,0.0,0.0,0.0,8.080222000000001,8.035,2.1187889785275824,70.58250000000002,0.0220087553007494,1561.9837055942492,1600.3511530890469,1288.8337055942493,1327.2011530890468,,False
10.1016/j.msea.2019.01.112,Co20.6Cr19.9Fe19.5Ni20.9Mn19.1,FCC + BCC + $\sigma$,M,CR+A,1.3 $\pm$ 0.7,,,T,25.0,1135,1260,1.8,,,,,,fixed grain size; wrong unit,,0.0,0.0,0.0,0.0,0.0,0.206,0.1989999999999999,0.0,0.195,0.0,0.0,0.0,0.0,0.191,0.0,0.0,0.209,0.0,0.0,0.0,0.0,0.0,0.0,0.0,0.0,0.0,0.0,0.0,8.080222000000001,8.035,2.1187889785275824,70.58250000000002,0.0220087553007494,1561.9837055942492,1600.3511530890469,1288.8337055942493,1327.2011530890468,,False
10.1016/j.msea.2019.01.112,Co20.6Cr19.9Fe19.5Ni20.9Mn19.1,FCC + BCC + $\sigma$,M,CR+A,2 $\pm$ 0.9,,,T,25.0,585,815,31.7,,,,,,fixed grain size; wrong unit,,0.0,0.0,0.0,0.0,0.0,0.206,0.1989999999999999,0.0,0.195,0.0,0.0,0.0,0.0,0.191,0.0,0.0,0.209,0.0,0.0,0.0,0.0,0.0,0.0,0.0,0.0,0.0,0.0,0.0,8.080222000000001,8.035,2.1187889785275824,70.58250000000002,0.0220087553007494,1561.9837055942492,1600.3511530890469,1288.8337055942493,1327.2011530890468,,False
