Repository: BrentVela/redesign_2_2_26

# ULTIMATE Alloy Redesign

This repo captures reproducible analysis artifacts for Dr. Karaman's ULTIMATE alloy redesign work.

## Status
- Inputs currently present: `1_find_stoich_props_parallel_for_Class.py`, `TC_Equilibrium_Module.py`, `make_trajectory.py`.
- Missing runtime dependencies: `strength_model` module and `SPACE_v0.par` data file.

## Quick Start
1. Add required inputs:
   - `SPACE_v0.par` (composition space dataset)
   - `strength_model.py` (Curtin model implementation)
2. Run properties extraction:
   - `python 1_find_stoich_props_parallel_for_Class.py`
3. Outputs are written to `CalcFiles/` and CSV files are produced.

File: featurize_database_for_cafer/borg2019_featurized_with_solidus_liquidus.csv (part 4 of 10)
REFERENCE: doi,FORMULA,PROPERTY: Type of phases,PROPERTY: Single/Multiphase,PROPERTY: synthesis method,PROPERTY: grain size ($\mu$m),PROPERTY: Exp. Density (g/cm$^3$),PROPERTY: HV,PROPERTY: Type of test,PROPERTY: Test temperature ($^\circ$C),PROPERTY: YS (MPa),PROPERTY: UTS (MPa),PROPERTY: Elongation (%),PROPERTY: Elongation plastic (%),PROPERTY: Exp. Young modulus (GPa),PROPERTY: O content (wppm),PROPERTY: N content (wppm),PROPERTY: C content (wppm),REFERENCE: comment,Unnamed: 19,Ag,Al,B,C,Ca,Co,Cr,Cu,Fe,Ga,Hf,Li,Mg,Mn,Mo,Nb,Ni,Pd,Re,Sc,Si,Ta,Ti,V,W,Y,Zn,Zr,Density_g_cc_ROM,VEC,Pugh_Ratio,Cauchy_Pressure,YS_1300C_MPa,Solidus_K_TC,Liquidus_K_TC,Solidus_C_TC,Liquidus_C_TC,THCD_25C_W_mK,ST_LT_TIMEOUT
10.1016/j.msea.2019.01.112,Co20.6Cr19.9Fe19.5Ni20.9Mn19.1,FCC + $\sigma$,M,CR+A,3.6 $\pm$ 1.7,,,T,25.0,425,735,40.2,,,,,,fixed grain size; wrong unit,,0.0,0.0,0.0,0.0,0.0,0.206,0.1989999999999999,0.0,0.195,0.0,0.0,0.0,0.0,0.191,0.0,0.0,0.209,0.0,0.0,0.0,0.0,0.0,0.0,0.0,0.0,0.0,0.0,0.0,8.080222000000001,8.035,2.1187889785275824,70.58250000000002,0.0220087553007494,1561.9837055942492,1600.3511530890469,1288.8337055942493,1327.2011530890468,,False
10.1016/j.msea.2019.01.112,Co20.6Cr19.9Fe19.5Ni20.9Mn19.1,FCC,S,CR+A,17.1 $\pm$ 8.2,,,T,25.0,270,630,46.2,,,,,,fixed grain size; wrong unit,,0.0,0.0,0.0,0.0,0.0,0.206,0.1989999999999999,0.0,0.195,0.0,0.0,0.0,0.0,0.191,0.0,0.0,0.209,0.0,0.0,0.0,0.0,0.0,0.0,0.0,0.0,0.0,0.0,0.0,8.080222000000001,8.035,2.1187889785275824,70.58250000000002,0.0220087553007494,1561.9837055942492,1600.3511530890469,1288.8337055942493,1327.2011530890468,,False
10.1016/j.msea.2019.01.112,Co20.6Cr19.9Fe19.5Ni20.9Mn19.1,,,CR,0.07,,,T,25.0,1120,1175,1.5,,,,,,added grain size from text,,0.0,0.0,0.0,0.0,0.0,0.206,0.1989999999999999,0.0,0.195,0.0,0.0,0.0,0.0,0.191,0.0,0.0,0.209,0.0,0.0,0.0,0.0,0.0,0.0,0.0,0.0,0.0,0.0,0.0,8.080222000000001,8.035,2.1187889785275824,70.58250000000002,0.0220087553007494,1561.9837055942492,1600.3511530890469,1288.8337055942493,1327.2011530890468,,False
10.1016/j.actamat.2019.06.032,Al0.4Hf0.6NbTaTiZr,BCC,S,HIP+A,,9.08,,C,23.0,1841,,,,,,,,noted grain size greater than 100um,not a review article,0.0,0.08,0.0,0.0,0.0,0.0,0.0,0.0,0.0,0.0,0.12,0.0,0.0,0.0,0.0,0.2,0.0,0.0,0.0,0.0,0.0,0.2,0.2,0.0,0.0,0.0,0.0,0.2,9.0704,4.319999999999999,3.054200542005421,83.592,31.15368467927448,2101.75127504248,2288.431221817603,1828.6012750424798,2015.2812218176027,,False
10.1016/j.actamat.2019.06.032,AlCrMoTi,BCC,S,A,,5.98,,C,23.0,1100,,,,,,,,noted grain size greater than 100um,not a review article,0.0,0.25,0.0,0.0,0.0,0.0,0.25,0.0,0.0,0.0,0.0,0.0,0.0,0.0,0.25,0.0,0.0,0.0,0.0,0.0,0.0,0.0,0.25,0.0,0.0,0.0,0.0,0.0,6.159000000000001,4.75,2.135802469135802,53.150000000000006,329.222913257042,1927.7908220955217,2200.792437707784,1654.6408220955218,1927.6424377077838,,False
10.1016/j.actamat.2019.06.032,AlMoNbTi,BCC,S,A,,6.46,,C,23.0,1100,,,,,,,,noted grain size greater than 100um,not a review article,0.0,0.25,0.0,0.0,0.0,0.0,0.0,0.0,0.0,0.0,0.0,0.0,0.0,0.0,0.25,0.25,0.0,0.0,0.0,0.0,0.0,0.0,0.25,0.0,0.0,0.0,0.0,0.0,6.514,4.5,2.8924731182795704,78.32499999999999,12.001009453008606,2188.9285168581305,2336.8361913312183,1915.7785168581304,2063.686191331218,,False
10.1016/j.actamat.2019.06.032,HfMo0.5NbTiV0.5,BCC,S,AC,,8.96,,C,23.0,1260,,,,,,,,noted grain size greater than 100um,not a review article,0.0,0.0,0.0,0.0,0.0,0.0,0.0,0.0,0.0,0.0,0.25,0.0,0.0,0.0,0.125,0.25,0.0,0.0,0.0,0.0,0.0,0.0,0.25,0.125,0.0,0.0,0.0,0.0,8.64525,4.625,3.175438596491229,90.7875,226.2487241469754,2016.6733033139603,2206.286713322836,1743.5233033139602,1933.136713322836,,False
10.1016/j.actamat.2019.06.032,HfMoNbTaTiZr,BCC,S,AC,,9.93,,C,23.0,1512,,,,,,,,noted grain size greater than 100um,not a review article,0.0,0.0,0.0,0.0,0.0,0.0,0.0,0.0,0.0,0.0,0.1666666666666666,0.0,0.0,0.0,0.1666666666666666,0.1666666666666666,0.0,0.0,0.0,0.0,0.0,0.1666666666666666,0.1666666666666666,0.0,0.0,0.0,0.0,0.1666666666666666,9.979333333333331,4.666666666666667,2.927536231884059,81.88333333333333,249.3346103593236,2107.4774288727267,2382.6900491547926,1834.3274288727266,2109.5400491547925,,False
10.1016/j.actamat.2019.06.032,HfMoNbTiZr,BCC,S,AC,,8.68,,C,23.0,1575,,,,,,,,noted grain size greater than 100um,not a review article,0.0,0.0,0.0,0.0,0.0,0.0,0.0,0.0,0.0,0.0,0.2,0.0,0.0,0.0,0.2,0.2,0.0,0.0,0.0,0.0,0.0,0.0,0.2,0.0,0.0,0.0,0.0,0.2,8.6372,4.6,2.9561403508771944,79.30000000000001,250.58277303109804,2027.4968763953875,2185.9902283499646,1754.3468763953874,1912.8402283499645,,False
10.1016/j.actamat.2019.06.032,HfMoTaTiZr,BCC,S,AC,,10.18,,C,23.0,1600,,,,,,,,noted grain size greater than 100um,not a review article,0.0,0.0,0.0,0.0,0.0,0.0,0.0,0.0,0.0,0.0,0.2,0.0,0.0,0.0,0.2,0.0,0.0,0.0,0.0,0.0,0.0,0.2,0.2,0.0,0.0,0.0,0.0,0.2,10.2612,4.6,2.715447154471545,73.1,305.75348595838074,2049.286440085033,2300.4285786510245,1776.136440085033,2027.2785786510244,,False
10.1016/j.actamat.2019.06.032,HfNbTaTiZr,BCC,S,HIP+A,,9.89,,C,23.0,929,,,,,,,,noted grain size greater than 100um,not a review article,0.0,0.0,0.0,0.0,0.0,0.0,0.0,0.0,0.0,0.0,0.2,0.0,0.0,0.0,0.0,0.2,0.0,0.0,0.0,0.0,0.0,0.2,0.2,0.0,0.0,0.0,0.0,0.2,9.9192,4.4,3.091324200913243,85.12,33.26293412751387,2124.303690571326,2300.092882013988,1851.153690571326,2026.9428820139879,,False
10.1016/j.actamat.2019.06.032,MoNbTaTiVW,BCC,S,AC,,10.91,,C,23.0,1515,,,,,,,,noted grain size greater than 100um,not a review article,0.0,0.0,0.0,0.0,0.0,0.0,0.0,0.0,0.0,0.0,0.0,0.0,0.0,0.0,0.1666666666666666,0.1666666666666666,0.0,0.0,0.0,0.0,0.0,0.1666666666666666,0.1666666666666666,0.1666666666666666,0.1666666666666666,0.0,0.0,0.0,10.901000000000002,5.166666666666667,2.727891156462586,91.9,320.5483046332578,2528.8656322139163,2781.1506614122177,2255.7156322139163,2508.0006614122176,,False
10.1016/j.actamat.2019.06.032,MoNbTaTiW,BCC,S,AC,,11.72,,C,23.0,1343,,,,,,,,noted grain size greater than 100um,not a review article,0.0,0.0,0.0,0.0,0.0,0.0,0.0,0.0,0.0,0.0,0.0,0.0,0.0,0.0,0.2,0.2,0.0,0.0,0.0,0.0,0.0,0.2,0.2,0.0,0.2,0.0,0.0,0.0,11.8592,5.2,2.6078431372549025,84.83999999999997,106.5288763694355,2680.158696189808,2924.977722008966,2407.008696189808,2651.827722008966,,False
10.1016/j.actamat.2019.06.032,MoNbTaVW,BCC,S,HIP+A,,12.29,,C,23.0,1246,,,,,,,,noted grain size greater than 100um,not a review article,0.0,0.0,0.0,0.0,0.0,0.0,0.0,0.0,0.0,0.0,0.0,0.0,0.0,0.0,0.2,0.2,0.0,0.0,0.0,0.0,0.0,0.2,0.0,0.2,0.2,0.0,0.0,0.0,12.18,5.4,2.7916666666666674,95.15999999999998,518.418146785449,2730.607545241985,2938.2449427451816,2457.457545241985,2665.0949427451815,,False
10.1016/j.actamat.2019.06.032,MoNbTaW,BCC,S,HIP+A,,13.6,,C,23.0,996,,,,,,,,noted grain size greater than 100um,not a review article,0.0,0.0,0.0,0.0,0.0,0.0,0.0,0.0,0.0,0.0,0.0,0.0,0.0,0.0,0.25,0.25,0.0,0.0,0.0,0.0,0.0,0.25,0.0,0.0,0.25,0.0,0.0,0.0,13.697500000000002,5.5,2.651741293532339,87.14999999999998,214.5952863835683,3077.2688762837515,3137.113461526813,2804.1188762837514,2863.963461526813,,False
10.1016/j.actamat.2019.06.032,MoNbTi,BCC,S,HIP+A,,7.67,,C,23.0,1100,,,,,,,,noted grain size greater than 100um,not a review article,0.0,0.0,0.0,0.0,0.0,0.0,0.0,0.0,0.0,0.0,0.0,0.0,0.0,0.0,0.3333333333333333,0.3333333333333333,0.0,0.0,0.0,0.0,0.0,0.0,0.3333333333333333,0.0,0.0,0.0,0.0,0.0,7.785333333333333,5.0,2.858156028368794,89.03333333333332,45.74640417130094,2446.141169907366,2537.75579506103,2172.991169907366,2264.6057950610298,,False
10.1016/j.actamat.2019.06.032,NbTa0.3TiZr,BCC,S,HIP+A,,7.81,,C,23.0,882,,,,,,,,noted grain size greater than 100um,not a review article,0.0,0.0,0.0,0.0,0.0,0.0,0.0,0.0,0.0,0.0,0.0,0.0,0.0,0.0,0.0,0.303030303030303,0.0,0.0,0.0,0.0,0.0,0.0909090909090909,0.303030303030303,0.0,0.0,0.0,0.0,0.303030303030303,7.455454545454545,4.393939393939394,3.047814207650273,89.07272727272728,34.59988873738862,2000.272363123289,2197.37429079118,1727.1223631232892,1924.22429079118,,False
10.1016/j.actamat.2019.06.032,NbTiZr,BCC,S,HIP+A,,6.63,,C,23.0,975,,,,,,,,noted grain size greater than 100um,not a review article,0.0,0.0,0.0,0.0,0.0,0.0,0.0,0.0,0.0,0.0,0.0,0.0,0.0,0.0,0.0,0.3333333333333333,0.0,0.0,0.0,0.0,0.0,0.0,0.3333333333333333,0.0,0.0,0.0,0.0,0.3333333333333333,6.531999999999999,4.333333333333333,3.0757575757575752,88.5,20.314795136583854,1964.09757210008,2097.747117119911,1690.94757210008,1824.5971171199108,,False
10.1016/j.actamat.2019.06.032,AlCrMoNbTi,BCC + Laves,M,A,,6.56,,C,23.0,1010,,,,,,,,noted grain size greater than 100um,not a review article,0.0,0.2,0.0,0.0,0.0,0.0,0.2,0.0,0.0,0.0,0.0,0.0,0.0,0.0,0.2,0.2,0.0,0.0,0.0,0.0,0.0,0.0,0.2,0.0,0.0,0.0,0.0,0.0,6.6412,4.8,2.4139194139194142,67.68,308.0491865854102,1907.677503594089,2094.4750322900877,1634.527503594089,1821.3250322900876,,False
10.1016/j.actamat.2019.06.032,Al0.24NbTiVZr,BCC + Laves,M,HIP+A,,6.34,,C,23.0,1240,,,,,,,,noted grain size greater than 100um,not a review article,0.0,0.0566037735849056,0.0,0.0,0.0,0.0,0.0,0.0,0.0,0.0,0.0,0.0,0.0,0.0,0.0,0.2358490566037736,0.0,0.0,0.0,0.0,0.0,0.0,0.2358490566037736,0.2358490566037736,0.0,0.0,0.0,0.2358490566037736,6.215566037735849,4.415094339622642,3.165016501650165,95.23301886792451,124.0781687987746,1627.7004748358363,1982.9550209740464,1354.5504748358362,1709.8050209740463,,False
10.1016/j.actamat.2019.06.032,AlMo0.5NbTa0.5TiZr,B2 + BCC,M,HIP+A,,7.14,,C,23.0,2000,,,,,,,,noted grain size greater than 100um,not a review article,0.0,0.2,0.0,0.0,0.0,0.0,0.0,0.0,0.0,0.0,0.0,0.0,0.0,0.0,0.1,0.2,0.0,0.0,0.0,0.0,0.0,0.1,0.2,0.0,0.0,0.0,0.0,0.2,7.156200000000001,4.3,2.9346405228758177,78.39,81.90540665170215,2055.7805685388544,2249.7123193978887,1782.6305685388543,1976.5623193978886,,False
10.1016/j.actamat.2019.06.032,Cr03NbTiZr,BCC + Laves,M,HIP+A,,6.56,,C,23.0,1576,,,,,,,,noted grain size greater than 100um,not a review article,0.0,0.0,0.0,0.0,0.0,0.0,0.5000000000000001,0.0,0.0,0.0,0.0,0.0,0.0,0.0,0.0,0.1666666666666666,0.0,0.0,0.0,0.0,0.0,0.0,0.1666666666666666,0.0,0.0,0.0,0.0,0.1666666666666666,6.841000000000002,5.166666666666668,1.95674300254453,56.80000000000002,935.4827613311952,1637.2323559943754,1818.108883767852,1364.0823559943756,1544.958883767852,,False
10.1016/j.actamat.2019.06.032,CrMo0.5NbTa0.5TiZr,BCC +BCC + Laves,M,HIP+A,,7.98,,C,23.0,1595,,,,,,,,noted grain size greater than 100um,not a review article,0.0,0.0,0.0,0.0,0.0,0.0,0.2,0.0,0.0,0.0,0.0,0.0,0.0,0.0,0.1,0.2,0.0,0.0,0.0,0.0,0.0,0.1,0.2,0.0,0.0,0.0,0.0,0.2,8.0462,4.9,2.429097605893187,74.17,650.4940522449657,1643.8521520530542,2118.892101096098,1370.7021520530543,1845.742101096098,,False
10.1016/j.actamat.2019.06.032,HfMo0.5NbSi0.3TiV0.5,BCC + M5Si3,M,AC,,8.46,,C,23.0,1617,,,,,,,,noted grain size greater than 100um,not a review article,0.0,0.0,0.0,0.0,0.0,0.0,0.0,0.0,0.0,0.0,0.2325581395348837,0.0,0.0,0.0,0.1162790697674418,0.2325581395348837,0.0,0.0,0.0,0.0,0.0697674418604651,0.0,0.2325581395348837,0.1162790697674418,0.0,0.0,0.0,0.0,,,,,,1559.0726223244512,2103.0718024175926,1285.9226223244514,1829.9218024175925,,False
10.1016/j.actamat.2019.06.032,HfMo0.5NbSi0.5TiV0.5,BCC + M5Si3,M,AC,,8.16,,C,23.0,1787,,,,,,,,noted grain size greater than 100um,not a review article,0.0,0.0,0.0,0.0,0.0,0.0,0.0,0.0,0.0,0.0,0.2222222222222222,0.0,0.0,0.0,0.1111111111111111,0.2222222222222222,0.0,0.0,0.0,0.0,0.1111111111111111,0.0,0.2222222222222222,0.1111111111111111,0.0,0.0,0.0,0.0,,,,,,1534.7224135111803,2002.2692130632224,1261.5724135111805,1729.1192130632226,,False
10.1016/j.actamat.2019.06.032,HfMo0.5NbSi0.7TiV0.5,BCC + M5Si3,M,AC,,7.89,,C,23.0,2134,,,,,,,,noted grain size greater than 100um,not a review article,0.0,0.0,0.0,0.0,0.0,0.0,0.0,0.0,0.0,0.0,0.2127659574468085,0.0,0.0,0.0,0.1063829787234042,0.2127659574468085,0.0,0.0,0.0,0.0,0.1489361702127659,0.0,0.2127659574468085,0.1063829787234042,0.0,0.0,0.0,0.0,,,,,,1582.204014258847,1889.2896329136329,1309.054014258847,1616.1396329136328,,False
10.1016/j.actamat.2019.06.032,MoNbTiVZr,BCC +Laves,M,HIP+A,,7.27,,C,23.0,1706,,,,,,,,noted grain size greater than 100um,not a review article,0.0,0.0,0.0,0.0,0.0,0.0,0.0,0.0,0.0,0.0,0.0,0.0,0.0,0.0,0.2,0.2,0.0,0.0,0.0,0.0,0.0,0.0,0.2,0.2,0.0,0.0,0.0,0.2,7.197200000000001,4.8,2.956140350877194,91.68,504.1877562282718,1791.6162014676147,2191.206828237609,1518.4662014676146,1918.056828237609,,False
10.1016/j.actamat.2019.06.032,NbRe0.3TiZr,BCC +Laves,M,HIP+A,,7.81,,C,23.0,1244,,,,,,,,noted grain size greater than 100um,not a review article,0.0,0.0,0.0,0.0,0.0,0.0,0.0,0.0,0.0,0.0,0.0,0.0,0.0,0.0,0.0,0.303030303030303,0.0,0.0,0.0909090909090909,0.0,0.0,0.0,0.303030303030303,0.0,0.0,0.0,0.0,0.303030303030303,7.849090909090909,4.575757575757575,2.9666666666666672,100.6,29.078728383626952,1956.312700715053,2110.476450786541,1683.1627007150532,1837.326450786541,,False
10.1016/j.actamat.2019.06.032,NbTaTiVZr,BCC + BCC,M,HIP+A,,8.43,,C,23.0,1395,,,,,,,,noted grain size greater than 100um,not a review article,0.0,0.0,0.0,0.0,0.0,0.0,0.0,0.0,0.0,0.0,0.0,0.0,0.0,0.0,0.0,0.2,0.0,0.0,0.0,0.0,0.0,0.2,0.2,0.2,0.0,0.0,0.0,0.2,8.4792,4.6,3.0913242009132427,97.5,212.92207935196183,1869.993019179915,2223.941523165877,1596.8430191799152,1950.7915231658767,,False
10.1016/j.actamat.2019.06.032,Al0.4Hf0.6NbTaTiZr,BCC,S,HIP+A,,9.08,,C,1000.0,298,,,,,,,,noted grain size greater than 100um,not a review article,0.0,0.08,0.0,0.0,0.0,0.0,0.0,0.0,0.0,0.0,0.12,0.0,0.0,0.0,0.0,0.2,0.0,0.0,0.0,0.0,0.0,0.2,0.2,0.0,0.0,0.0,0.0,0.2,9.0704,4.319999999999999,3.054200542005421,83.592,31.15368467927448,2101.75127504248,2288.431221817603,1828.6012750424798,2015.2812218176027,,False
10.1016/j.actamat.2019.06.032,AlCrMoTi,BCC,S,A,,5.98,,C,1000.0,375,,,,,,,,noted grain size greater than 100um,not a review article,0.0,0.25,0.0,0.0,0.0,0.0,0.25,0.0,0.0,0.0,0.0,0.0,0.0,0.0,0.25,0.0,0.0,0.0,0.0,0.0,0.0,0.0,0.25,0.0,0.0,0.0,0.0,0.0,6.159000000000001,4.75,2.135802469135802,53.150000000000006,329.222913257042,1927.7908220955217,2200.792437707784,1654.6408220955218,1927.6424377077838,,False
10.1016/j.actamat.2019.06.032,AlMoNbTi,BCC,S,A,,6.46,,C,1000.0,540,,,,,,,,noted grain size greater than 100um,not a review article,0.0,0.25,0.0,0.0,0.0,0.0,0.0,0.0,0.0,0.0,0.0,0.0,0.0,0.0,0.25,0.25,0.0,0.0,0.0,0.0,0.0,0.0,0.25,0.0,0.0,0.0,0.0,0.0,6.514,4.5,2.8924731182795704,78.32499999999999,12.001009453008606,2188.9285168581305,2336.8361913312183,1915.7785168581304,2063.686191331218,,False
10.1016/j.actamat.2019.06.032,HfMo0.5NbTiV0.5,BCC,S,AC,,8.96,,C,1000.0,368,,,,,,,,noted grain size greater than 100um,not a review article,0.0,0.0,0.0,0.0,0.0,0.0,0.0,0.0,0.0,0.0,0.25,0.0,0.0,0.0,0.125,0.25,0.0,0.0,0.0,0.0,0.0,0.0,0.25,0.125,0.0,0.0,0.0,0.0,8.64525,4.625,3.175438596491229,90.7875,226.2487241469754,2016.6733033139603,2206.286713322836,1743.5233033139602,1933.136713322836,,False
10.1016/j.actamat.2019.06.032,HfMoNbTaTiZr,BCC,S,AC,,9.93,,C,1000.0,814,,,,,,,,noted grain size greater than 100um,not a review article,0.0,0.0,0.0,0.0,0.0,0.0,0.0,0.0,0.0,0.0,0.1666666666666666,0.0,0.0,0.0,0.1666666666666666,0.1666666666666666,0.0,0.0,0.0,0.0,0.0,0.1666666666666666,0.1666666666666666,0.0,0.0,0.0,0.0,0.1666666666666666,9.979333333333331,4.666666666666667,2.927536231884059,81.88333333333333,249.3346103593236,2107.4774288727267,2382.6900491547926,1834.3274288727266,2109.5400491547925,,False
10.1016/j.actamat.2019.06.032,HfMoNbTiZr,BCC,S,AC,,8.68,,C,1000.0,635,,,,,,,,noted grain size greater than 100um,not a review article,0.0,0.0,0.0,0.0,0.0,0.0,0.0,0.0,0.0,0.0,0.2,0.0,0.0,0.0,0.2,0.2,0.0,0.0,0.0,0.0,0.0,0.0,0.2,0.0,0.0,0.0,0.0,0.2,8.6372,4.6,2.9561403508771944,79.30000000000001,250.58277303109804,2027.4968763953875,2185.9902283499646,1754.3468763953874,1912.8402283499645,,False
10.1016/j.actamat.2019.06.032,HfMoTaTiZr,BCC,S,AC,,10.18,,C,1000.0,855,,,,,,,,noted grain size greater than 100um,not a review article,0.0,0.0,0.0,0.0,0.0,0.0,0.0,0.0,0.0,0.0,0.2,0.0,0.0,0.0,0.2,0.0,0.0,0.0,0.0,0.0,0.0,0.2,0.2,0.0,0.0,0.0,0.0,0.2,10.2612,4.6,2.715447154471545,73.1,305.75348595838074,2049.286440085033,2300.4285786510245,1776.136440085033,2027.2785786510244,,False
10.1016/j.actamat.2019.06.032,HfNbTaTiZr,BCC,S,HIP+A,,9.89,,C,1000.0,295,,,,,,,,noted grain size greater than 100um,not a review article,0.0,0.0,0.0,0.0,0.0,0.0,0.0,0.0,0.0,0.0,0.2,0.0,0.0,0.0,0.0,0.2,0.0,0.0,0.0,0.0,0.0,0.2,0.2,0.0,0.0,0.0,0.0,0.2,9.9192,4.4,3.091324200913243,85.12,33.26293412751387,2124.303690571326,2300.092882013988,1851.153690571326,2026.9428820139879,,False
10.1016/j.actamat.2019.06.032,MoNbTaTiVW,BCC,S,AC,,10.91,,C,1000.0,753,,,,,,,,noted grain size greater than 100um,not a review article,0.0,0.0,0.0,0.0,0.0,0.0,0.0,0.0,0.0,0.0,0.0,0.0,0.0,0.0,0.1666666666666666,0.1666666666666666,0.0,0.0,0.0,0.0,0.0,0.1666666666666666,0.1666666666666666,0.1666666666666666,0.1666666666666666,0.0,0.0,0.0,10.901000000000002,5.166666666666667,2.727891156462586,91.9,320.5483046332578,2528.8656322139163,2781.1506614122177,2255.7156322139163,2508.0006614122176,,False
10.1016/j.actamat.2019.06.032,MoNbTaTiW,BCC,S,AC,,11.72,,C,1000.0,620,,,,,,,,noted grain size greater than 100um,not a review article,0.0,0.0,0.0,0.0,0.0,0.0,0.0,0.0,0.0,0.0,0.0,0.0,0.0,0.0,0.2,0.2,0.0,0.0,0.0,0.0,0.0,0.2,0.2,0.0,0.2,0.0,0.0,0.0,11.8592,5.2,2.6078431372549025,84.83999999999997,106.5288763694355,2680.158696189808,2924.977722008966,2407.008696189808,2651.827722008966,,False
10.1016/j.actamat.2019.06.032,MoNbTaVW,BCC,S,HIP+A,,12.29,,C,1000.0,842,,,,,,,,noted grain size greater than 100um,not a review article,0.0,0.0,0.0,0.0,0.0,0.0,0.0,0.0,0.0,0.0,0.0,0.0,0.0,0.0,0.2,0.2,0.0,0.0,0.0,0.0,0.0,0.2,0.0,0.2,0.2,0.0,0.0,0.0,12.18,5.4,2.7916666666666674,95.15999999999998,518.418146785449,2730.607545241985,2938.2449427451816,2457.457545241985,2665.0949427451815,,False
10.1016/j.actamat.2019.06.032,MoNbTaW,BCC,S,HIP+A,,13.6,,C,1000.0,548,,,,,,,,noted grain size greater than 100um,not a review article,0.0,0.0,0.0,0.0,0.0,0.0,0.0,0.0,0.0,0.0,0.0,0.0,0.0,0.0,0.25,0.25,0.0,0.0,0.0,0.0,0.0,0.25,0.0,0.0,0.25,0.0,0.0,0.0,13.697500000000002,5.5,2.651741293532339,87.14999999999998,214.5952863835683,3077.2688762837515,3137.113461526813,2804.1188762837514,2863.963461526813,,False
10.1016/j.actamat.2019.06.032,MoNbTi,BCC,S,HIP+A,,7.67,,C,1000.0,504,,,,,,,,noted grain size greater than 100um,not a review article,0.0,0.0,0.0,0.0,0.0,0.0,0.0,0.0,0.0,0.0,0.0,0.0,0.0,0.0,0.3333333333333333,0.3333333333333333,0.0,0.0,0.0,0.0,0.0,0.0,0.3333333333333333,0.0,0.0,0.0,0.0,0.0,7.785333333333333,5.0,2.858156028368794,89.03333333333332,45.74640417130094,2446.141169907366,2537.75579506103,2172.991169907366,2264.6057950610298,,False
10.1016/j.actamat.2019.06.032,NbTa0.3TiZr,BCC,S,HIP+A,,7.81,,C,1000.0,274,,,,,,,,noted grain size greater than 100um,not a review article,0.0,0.0,0.0,0.0,0.0,0.0,0.0,0.0,0.0,0.0,0.0,0.0,0.0,0.0,0.0,0.303030303030303,0.0,0.0,0.0,0.0,0.0,0.0909090909090909,0.303030303030303,0.0,0.0,0.0,0.0,0.303030303030303,7.455454545454545,4.393939393939394,3.047814207650273,89.07272727272728,34.59988873738862,2000.272363123289,2197.37429079118,1727.1223631232892,1924.22429079118,,False
10.1016/j.actamat.2019.06.032,NbTiZr,BCC,S,HIP+A,,6.63,,C,1000.0,141,,,,,,,,noted grain size greater than 100um,not a review article,0.0,0.0,0.0,0.0,0.0,0.0,0.0,0.0,0.0,0.0,0.0,0.0,0.0,0.0,0.0,0.3333333333333333,0.0,0.0,0.0,0.0,0.0,0.0,0.3333333333333333,0.0,0.0,0.0,0.0,0.3333333333333333,6.531999999999999,4.333333333333333,3.0757575757575752,88.5,20.314795136583854,1964.09757210008,2097.747117119911,1690.94757210008,1824.5971171199108,,False
10.1016/j.actamat.2019.06.032,AlCrMoNbTi,BCC + Laves,M,A,,6.56,,C,1000.0,550,,,,,,,,noted grain size greater than 100um,not a review article,0.0,0.2,0.0,0.0,0.0,0.0,0.2,0.0,0.0,0.0,0.0,0.0,0.0,0.0,0.2,0.2,0.0,0.0,0.0,0.0,0.0,0.0,0.2,0.0,0.0,0.0,0.0,0.0,6.6412,4.8,2.4139194139194142,67.68,308.0491865854102,1907.677503594089,2094.4750322900877,1634.527503594089,1821.3250322900876,,False
10.1016/j.actamat.2019.06.032,Al0.24NbTiVZr,BCC + Laves,M,HIP+A,,6.34,,C,1000.0,82,,,,,,,,noted grain size greater than 100um,not a review article,0.0,0.0566037735849056,0.0,0.0,0.0,0.0,0.0,0.0,0.0,0.0,0.0,0.0,0.0,0.0,0.0,0.2358490566037736,0.0,0.0,0.0,0.0,0.0,0.0,0.2358490566037736,0.2358490566037736,0.0,0.0,0.0,0.2358490566037736,6.215566037735849,4.415094339622642,3.165016501650165,95.23301886792451,124.0781687987746,1627.7004748358363,1982.9550209740464,1354.5504748358362,1709.8050209740463,,False
10.1016/j.actamat.2019.06.032,AlMo0.5NbTa0.5TiZr,B2 + BCC,M,HIP+A,,7.14,,C,1000.0,745,,,,,,,,noted grain size greater than 100um,not a review article,0.0,0.2,0.0,0.0,0.0,0.0,0.0,0.0,0.0,0.0,0.0,0.0,0.0,0.0,0.1,0.2,0.0,0.0,0.0,0.0,0.0,0.1,0.2,0.0,0.0,0.0,0.0,0.2,7.156200000000001,4.3,2.9346405228758177,78.39,81.90540665170215,2055.7805685388544,2249.7123193978887,1782.6305685388543,1976.5623193978886,,False
10.1016/j.actamat.2019.06.032,Cr03NbTiZr,BCC + Laves,M,HIP+A,,6.56,,C,1000.0,139,,,,,,,,noted grain size greater than 100um,not a review article,0.0,0.0,0.0,0.0,0.0,0.0,0.5000000000000001,0.0,0.0,0.0,0.0,0.0,0.0,0.0,0.0,0.1666666666666666,0.0,0.0,0.0,0.0,0.0,0.0,0.1666666666666666,0.0,0.0,0.0,0.0,0.1666666666666666,6.841000000000002,5.166666666666668,1.95674300254453,56.80000000000002,935.4827613311952,1637.2323559943754,1818.108883767852,1364.0823559943756,1544.958883767852,,False
10.1016/j.actamat.2019.06.032,CrMo0.5NbTa0.5TiZr,BCC +BCC + Laves,M,HIP+A,,7.98,,C,1000.0,546,,,,,,,,noted grain size greater than 100um,not a review article,0.0,0.0,0.0,0.0,0.0,0.0,0.2,0.0,0.0,0.0,0.0,0.0,0.0,0.0,0.1,0.2,0.0,0.0,0.0,0.0,0.0,0.1,0.2,0.0,0.0,0.0,0.0,0.2,8.0462,4.9,2.429097605893187,74.17,650.4940522449657,1643.8521520530542,2118.892101096098,1370.7021520530543,1845.742101096098,,False
10.1016/j.actamat.2019.06.032,HfMo0.5NbSi0.3TiV0.5,BCC + M5Si3,M,AC,,8.46,,C,1000.0,398,,,,,,,,noted grain size greater than 100um,not a review article,0.0,0.0,0.0,0.0,0.0,0.0,0.0,0.0,0.0,0.0,0.2325581395348837,0.0,0.0,0.0,0.1162790697674418,0.2325581395348837,0.0,0.0,0.0,0.0,0.0697674418604651,0.0,0.2325581395348837,0.1162790697674418,0.0,0.0,0.0,0.0,,,,,,1559.0726223244512,2103.0718024175926,1285.9226223244514,1829.9218024175925,,False
10.1016/j.actamat.2019.06.032,HfMo0.5NbSi0.5TiV0.5,BCC + M5Si3,M,AC,,8.16,,C,1000.0,614,,,,,,,,noted grain size greater than 100um,not a review article,0.0,0.0,0.0,0.0,0.0,0.0,0.0,0.0,0.0,0.0,0.2222222222222222,0.0,0.0,0.0,0.1111111111111111,0.2222222222222222,0.0,0.0,0.0,0.0,0.1111111111111111,0.0,0.2222222222222222,0.1111111111111111,0.0,0.0,0.0,0.0,,,,,,1534.7224135111803,2002.2692130632224,1261.5724135111805,1729.1192130632226,,False
10.1016/j.actamat.2019.06.032,HfMo0.5NbSi0.7TiV0.5,BCC + M5Si3,M,AC,,7.89,,C,1000.0,673,,,,,,,,noted grain size greater than 100um,not a review article,0.0,0.0,0.0,0.0,0.0,0.0,0.0,0.0,0.0,0.0,0.2127659574468085,0.0,0.0,0.0,0.1063829787234042,0.2127659574468085,0.0,0.0,0.0,0.0,0.1489361702127659,0.0,0.2127659574468085,0.1063829787234042,0.0,0.0,0.0,0.0,,,,,,1582.204014258847,1889.2896329136329,1309.054014258847,1616.1396329136328,,False
10.1016/j.actamat.2019.06.032,MoNbTiVZr,BCC +Laves,M,HIP+A,,7.27,,C,1000.0,467,,,,,,,,noted grain size greater than 100um,not a review article,0.0,0.0,0.0,0.0,0.0,0.0,0.0,0.0,0.0,0.0,0.0,0.0,0.0,0.0,0.2,0.2,0.0,0.0,0.0,0.0,0.0,0.0,0.2,0.2,0.0,0.0,0.0,0.2,7.197200000000001,4.8,2.956140350877194,91.68,504.1877562282718,1791.6162014676147,2191.206828237609,1518.4662014676146,1918.056828237609,,False
10.1016/j.actamat.2019.06.032,NbRe0.3TiZr,BCC +Laves,M,HIP+A,,7.81,,C,1000.0,323,,,,,,,,noted grain size greater than 100um,not a review article,0.0,0.0,0.0,0.0,0.0,0.0,0.0,0.0,0.0,0.0,0.0,0.0,0.0,0.0,0.0,0.303030303030303,0.0,0.0,0.0909090909090909,0.0,0.0,0.0,0.303030303030303,0.0,0.0,0.0,0.0,0.303030303030303,7.849090909090909,4.575757575757575,2.9666666666666672,100.6,29.078728383626952,1956.312700715053,2110.476450786541,1683.1627007150532,1837.326450786541,,False
10.1016/j.actamat.2019.06.032,NbTaTiVZr,BCC + BCC,M,HIP+A,,8.43,,C,1000.0,190,,,,,,,,noted grain size greater than 100um,not a review article,0.0,0.0,0.0,0.0,0.0,0.0,0.0,0.0,0.0,0.0,0.0,0.0,0.0,0.0,0.0,0.2,0.0,0.0,0.0,0.0,0.0,0.2,0.2,0.2,0.0,0.0,0.0,0.2,8.4792,4.6,3.0913242009132427,97.5,212.92207935196183,1869.993019179915,2223.941523165877,1596.8430191799152,1950.7915231658767,,False
10.1016/j.actamat.2019.06.032,Al0.4Hf0.6NbTaTiZr,BCC,S,HIP+A,,9.08,,C,1200.0,89,,,,,,,,noted grain size greater than 100um,not a review article,0.0,0.08,0.0,0.0,0.0,0.0,0.0,0.0,0.0,0.0,0.12,0.0,0.0,0.0,0.0,0.2,0.0,0.0,0.0,0.0,0.0,0.2,0.2,0.0,0.0,0.0,0.0,0.2,9.0704,4.319999999999999,3.054200542005421,83.592,31.15368467927448,2101.75127504248,2288.431221817603,1828.6012750424798,2015.2812218176027,,False
10.1016/j.actamat.2019.06.032,AlCrMoTi,BCC,S,A,,5.98,,C,1200.0,100,,,,,,,,noted grain size greater than 100um,not a review article,0.0,0.25,0.0,0.0,0.0,0.0,0.25,0.0,0.0,0.0,0.0,0.0,0.0,0.0,0.25,0.0,0.0,0.0,0.0,0.0,0.0,0.0,0.25,0.0,0.0,0.0,0.0,0.0,6.159000000000001,4.75,2.135802469135802,53.150000000000006,329.222913257042,1927.7908220955217,2200.792437707784,1654.6408220955218,1927.6424377077838,,False
10.1016/j.actamat.2019.06.032,AlMoNbTi,BCC,S,A,,6.46,,C,1200.0,200,,,,,,,,noted grain size greater than 100um,not a review article,0.0,0.25,0.0,0.0,0.0,0.0,0.0,0.0,0.0,0.0,0.0,0.0,0.0,0.0,0.25,0.25,0.0,0.0,0.0,0.0,0.0,0.0,0.25,0.0,0.0,0.0,0.0,0.0,6.514,4.5,2.8924731182795704,78.32499999999999,12.001009453008606,2188.9285168581305,2336.8361913312183,1915.7785168581304,2063.686191331218,,False
10.1016/j.actamat.2019.06.032,HfMo0.5NbTiV0.5,BCC,S,AC,,8.96,,C,1200.0,60,,,,,,,,noted grain size greater than 100um,not a review article,0.0,0.0,0.0,0.0,0.0,0.0,0.0,0.0,0.0,0.0,0.25,0.0,0.0,0.0,0.125,0.25,0.0,0.0,0.0,0.0,0.0,0.0,0.25,0.125,0.0,0.0,0.0,0.0,8.64525,4.625,3.175438596491229,90.7875,226.2487241469754,2016.6733033139603,2206.286713322836,1743.5233033139602,1933.136713322836,,False
10.1016/j.actamat.2019.06.032,HfMoNbTaTiZr,BCC,S,AC,,9.93,,C,1200.0,556,,,,,,,,noted grain size greater than 100um,not a review article,0.0,0.0,0.0,0.0,0.0,0.0,0.0,0.0,0.0,0.0,0.1666666666666666,0.0,0.0,0.0,0.1666666666666666,0.1666666666666666,0.0,0.0,0.0,0.0,0.0,0.1666666666666666,0.1666666666666666,0.0,0.0,0.0,0.0,0.1666666666666666,9.979333333333331,4.666666666666667,2.927536231884059,81.88333333333333,249.3346103593236,2107.4774288727267,2382.6900491547926,1834.3274288727266,2109.5400491547925,,False
10.1016/j.actamat.2019.06.032,HfMoNbTiZr,BCC,S,AC,,8.68,,C,1200.0,187,,,,,,,,noted grain size greater than 100um,not a review article,0.0,0.0,0.0,0.0,0.0,0.0,0.0,0.0,0.0,0.0,0.2,0.0,0.0,0.0,0.2,0.2,0.0,0.0,0.0,0.0,0.0,0.0,0.2,0.0,0.0,0.0,0.0,0.2,8.6372,4.6,2.9561403508771944,79.30000000000001,250.58277303109804,2027.4968763953875,2185.9902283499646,1754.3468763953874,1912.8402283499645,,False
10.1016/j.actamat.2019.06.032,HfMoTaTiZr,BCC,S,AC,,10.18,,C,1200.0,404,,,,,,,,noted grain size greater than 100um,not a review article,0.0,0.0,0.0,0.0,0.0,0.0,0.0,0.0,0.0,0.0,0.2,0.0,0.0,0.0,0.2,0.0,0.0,0.0,0.0,0.0,0.0,0.2,0.2,0.0,0.0,0.0,0.0,0.2,10.2612,4.6,2.715447154471545,73.1,305.75348595838074,2049.286440085033,2300.4285786510245,1776.136440085033,2027.2785786510244,,False
10.1016/j.actamat.2019.06.032,HfNbTaTiZr,BCC,S,HIP+A,,9.89,,C,1200.0,92,,,,,,,,noted grain size greater than 100um,not a review article,0.0,0.0,0.0,0.0,0.0,0.0,0.0,0.0,0.0,0.0,0.2,0.0,0.0,0.0,0.0,0.2,0.0,0.0,0.0,0.0,0.0,0.2,0.2,0.0,0.0,0.0,0.0,0.2,9.9192,4.4,3.091324200913243,85.12,33.26293412751387,2124.303690571326,2300.092882013988,1851.153690571326,2026.9428820139879,,False
10.1016/j.actamat.2019.06.032,MoNbTaTiVW,BCC,S,AC,,10.91,,C,1200.0,659,,,,,,,,noted grain size greater than 100um,not a review article,0.0,0.0,0.0,0.0,0.0,0.0,0.0,0.0,0.0,0.0,0.0,0.0,0.0,0.0,0.1666666666666666,0.1666666666666666,0.0,0.0,0.0,0.0,0.0,0.1666666666666666,0.1666666666666666,0.1666666666666666,0.1666666666666666,0.0,0.0,0.0,10.901000000000002,5.166666666666667,2.727891156462586,91.9,320.5483046332578,2528.8656322139163,2781.1506614122177,2255.7156322139163,2508.0006614122176,,False
10.1016/j.actamat.2019.06.032,MoNbTaTiW,BCC,S,AC,,11.72,,C,1200.0,586,,,,,,,,noted grain size greater than 100um,not a review article,0.0,0.0,0.0,0.0,0.0,0.0,0.0,0.0,0.0,0.0,0.0,0.0,0.0,0.0,0.2,0.2,0.0,0.0,0.0,0.0,0.0,0.2,0.2,0.0,0.2,0.0,0.0,0.0,11.8592,5.2,2.6078431372549025,84.83999999999997,106.5288763694355,2680.158696189808,2924.977722008966,2407.008696189808,2651.827722008966,,False
10.1016/j.actamat.2019.06.032,MoNbTaVW,BCC,S,HIP+A,,12.29,,C,1200.0,735,,,,,,,,noted grain size greater than 100um,not a review article,0.0,0.0,0.0,0.0,0.0,0.0,0.0,0.0,0.0,0.0,0.0,0.0,0.0,0.0,0.2,0.2,0.0,0.0,0.0,0.0,0.0,0.2,0.0,0.2,0.2,0.0,0.0,0.0,12.18,5.4,2.7916666666666674,95.15999999999998,518.418146785449,2730.607545241985,2938.2449427451816,2457.457545241985,2665.0949427451815,,False
10.1016/j.actamat.2019.06.032,MoNbTaW,BCC,S,HIP+A,,13.6,,C,1200.0,506,,,,,,,,noted grain size greater than 100um,not a review article,0.0,0.0,0.0,0.0,0.0,0.0,0.0,0.0,0.0,0.0,0.0,0.0,0.0,0.0,0.25,0.25,0.0,0.0,0.0,0.0,0.0,0.25,0.0,0.0,0.25,0.0,0.0,0.0,13.697500000000002,5.5,2.651741293532339,87.14999999999998,214.5952863835683,3077.2688762837515,3137.113461526813,2804.1188762837514,2863.963461526813,,False
10.1016/j.actamat.2019.06.032,MoNbTi,BCC,S,HIP+A,,7.67,,C,1200.0,324,,,,,,,,noted grain size greater than 100um,not a review article,0.0,0.0,0.0,0.0,0.0,0.0,0.0,0.0,0.0,0.0,0.0,0.0,0.0,0.0,0.3333333333333333,0.3333333333333333,0.0,0.0,0.0,0.0,0.0,0.0,0.3333333333333333,0.0,0.0,0.0,0.0,0.0,7.785333333333333,5.0,2.858156028368794,89.03333333333332,45.74640417130094,2446.141169907366,2537.75579506103,2172.991169907366,2264.6057950610298,,False
10.1016/j.actamat.2019.06.032,NbTa0.3TiZr,BCC,S,HIP+A,,7.81,,C,1200.0,102,,,,,,,,noted grain size greater than 100um,not a review article,0.0,0.0,0.0,0.0,0.0,0.0,0.0,0.0,0.0,0.0,0.0,0.0,0.0,0.0,0.0,0.303030303030303,0.0,0.0,0.0,0.0,0.0,0.0909090909090909,0.303030303030303,0.0,0.0,0.0,0.0,0.303030303030303,7.455454545454545,4.393939393939394,3.047814207650273,89.07272727272728,34.59988873738862,2000.272363123289,2197.37429079118,1727.1223631232892,1924.22429079118,,False
10.1016/j.actamat.2019.06.032,NbTiZr,BCC,S,HIP+A,,6.63,,C,1200.0,61,,,,,,,,noted grain size greater than 100um,not a review article,0.0,0.0,0.0,0.0,0.0,0.0,0.0,0.0,0.0,0.0,0.0,0.0,0.0,0.0,0.0,0.3333333333333333,0.0,0.0,0.0,0.0,0.0,0.0,0.3333333333333333,0.0,0.0,0.0,0.0,0.3333333333333333,6.531999999999999,4.333333333333333,3.0757575757575752,88.5,20.314795136583854,1964.09757210008,2097.747117119911,1690.94757210008,1824.5971171199108,,False
10.1016/j.actamat.2019.06.032,AlCrMoNbTi,BCC + Laves,M,A,,6.56,,C,1200.0,105,,,,,,,,noted grain size greater than 100um,not a review article,0.0,0.2,0.0,0.0,0.0,0.0,0.2,0.0,0.0,0.0,0.0,0.0,0.0,0.0,0.2,0.2,0.0,0.0,0.0,0.0,0.0,0.0,0.2,0.0,0.0,0.0,0.0,0.0,6.6412,4.8,2.4139194139194142,67.68,308.0491865854102,1907.677503594089,2094.4750322900877,1634.527503594089,1821.3250322900876,,False
10.1016/j.actamat.2019.06.032,Al0.24NbTiVZr,BCC + Laves,M,HIP+A,,6.34,,C,1200.0,24,,,,,,,,noted grain size greater than 100um,not a review article,0.0,0.0566037735849056,0.0,0.0,0.0,0.0,0.0,0.0,0.0,0.0,0.0,0.0,0.0,0.0,0.0,0.2358490566037736,0.0,0.0,0.0,0.0,0.0,0.0,0.2358490566037736,0.2358490566037736,0.0,0.0,0.0,0.2358490566037736,6.215566037735849,4.415094339622642,3.165016501650165,95.23301886792451,124.0781687987746,1627.7004748358363,1982.9550209740464,1354.5504748358362,1709.8050209740463,,False
10.1016/j.actamat.2019.06.032,AlMo0.5NbTa0.5TiZr,B2 + BCC,M,HIP+A,,7.14,,C,1200.0,250,,,,,,,,noted grain size greater than 100um,not a review article,0.0,0.2,0.0,0.0,0.0,0.0,0.0,0.0,0.0,0.0,0.0,0.0,0.0,0.0,0.1,0.2,0.0,0.0,0.0,0.0,0.0,0.1,0.2,0.0,0.0,0.0,0.0,0.2,7.156200000000001,4.3,2.9346405228758177,78.39,81.90540665170215,2055.7805685388544,2249.7123193978887,1782.6305685388543,1976.5623193978886,,False
10.1016/j.actamat.2019.06.032,Cr03NbTiZr,BCC + Laves,M,HIP+A,,6.56,,C,1200.0,32,,,,,,,,noted grain size greater than 100um,not a review article,0.0,0.0,0.0,0.0,0.0,0.0,0.5000000000000001,0.0,0.0,0.0,0.0,0.0,0.0,0.0,0.0,0.1666666666666666,0.0,0.0,0.0,0.0,0.0,0.0,0.1666666666666666,0.0,0.0,0.0,0.0,0.1666666666666666,6.841000000000002,5.166666666666668,1.95674300254453,56.80000000000002,935.4827613311952,1637.2323559943754,1818.108883767852,1364.0823559943756,1544.958883767852,,False
10.1016/j.actamat.2019.06.032,CrMo0.5NbTa0.5TiZr,BCC +BCC + Laves,M,HIP+A,,7.98,,C,1200.0,170,,,,,,,,noted grain size greater than 100um,not a review article,0.0,0.0,0.0,0.0,0.0,0.0,0.2,0.0,0.0,0.0,0.0,0.0,0.0,0.0,0.1,0.2,0.0,0.0,0.0,0.0,0.0,0.1,0.2,0.0,0.0,0.0,0.0,0.2,8.0462,4.9,2.429097605893187,74.17,650.4940522449657,1643.8521520530542,2118.892101096098,1370.7021520530543,1845.742101096098,,False
10.1016/j.actamat.2019.06.032,HfMo0.5NbSi0.3TiV0.5,BCC + M5Si3,M,AC,,8.46,,C,1200.0,166,,,,,,,,noted grain size greater than 100um,not a review article,0.0,0.0,0.0,0.0,0.0,0.0,0.0,0.0,0.0,0.0,0.2325581395348837,0.0,0.0,0.0,0.1162790697674418,0.2325581395348837,0.0,0.0,0.0,0.0,0.0697674418604651,0.0,0.2325581395348837,0.1162790697674418,0.0,0.0,0.0,0.0,,,,,,1559.0726223244512,2103.0718024175926,1285.9226223244514,1829.9218024175925,,False
10.1016/j.actamat.2019.06.032,HfMo0.5NbSi0.5TiV0.5,BCC + M5Si3,M,AC,,8.16,,C,1200.0,188,,,,,,,,noted grain size greater than 100um,not a review article,0.0,0.0,0.0,0.0,0.0,0.0,0.0,0.0,0.0,0.0,0.2222222222222222,0.0,0.0,0.0,0.1111111111111111,0.2222222222222222,0.0,0.0,0.0,0.0,0.1111111111111111,0.0,0.2222222222222222,0.1111111111111111,0.0,0.0,0.0,0.0,,,,,,1534.7224135111803,2002.2692130632224,1261.5724135111805,1729.1192130632226,,False
10.1016/j.actamat.2019.06.032,HfMo0.5NbSi0.7TiV0.5,BCC + M5Si3,M,AC,,7.89,,C,1200.0,235,,,,,,,,noted grain size greater than 100um,not a review article,0.0,0.0,0.0,0.0,0.0,0.0,0.0,0.0,0.0,0.0,0.2127659574468085,0.0,0.0,0.0,0.1063829787234042,0.2127659574468085,0.0,0.0,0.0,0.0,0.1489361702127659,0.0,0.2127659574468085,0.1063829787234042,0.0,0.0,0.0,0.0,,,,,,1582.204014258847,1889.2896329136329,1309.054014258847,1616.1396329136328,,False
10.1016/j.actamat.2019.06.032,MoNbTiVZr,BCC +Laves,M,HIP+A,,7.27,,C,1200.0,116,,,,,,,,noted grain size greater than 100um,not a review article,0.0,0.0,0.0,0.0,0.0,0.0,0.0,0.0,0.0,0.0,0.0,0.0,0.0,0.0,0.2,0.2,0.0,0.0,0.0,0.0,0.0,0.0,0.2,0.2,0.0,0.0,0.0,0.2,7.197200000000001,4.8,2.956140350877194,91.68,504.1877562282718,1791.6162014676147,2191.206828237609,1518.4662014676146,1918.056828237609,,False
10.1016/j.actamat.2019.06.032,NbRe0.3TiZr,BCC +Laves,M,HIP+A,,7.81,,C,1200.0,89,,,,,,,,noted grain size greater than 100um,not a review article,0.0,0.0,0.0,0.0,0.0,0.0,0.0,0.0,0.0,0.0,0.0,0.0,0.0,0.0,0.0,0.303030303030303,0.0,0.0,0.0909090909090909,0.0,0.0,0.0,0.303030303030303,0.0,0.0,0.0,0.0,0.303030303030303,7.849090909090909,4.575757575757575,2.9666666666666672,100.6,29.078728383626952,1956.312700715053,2110.476450786541,1683.1627007150532,1837.326450786541,,False
10.1016/j.actamat.2019.06.032,NbTaTiVZr,BCC + BCC,M,HIP+A,,8.43,,C,1200.0,78,,,,,,,,noted grain size greater than 100um,not a review article,0.0,0.0,0.0,0.0,0.0,0.0,0.0,0.0,0.0,0.0,0.0,0.0,0.0,0.0,0.0,0.2,0.0,0.0,0.0,0.0,0.0,0.2,0.2,0.2,0.0,0.0,0.0,0.2,8.4792,4.6,3.0913242009132427,97.5,212.92207935196183,1869.993019179915,2223.941523165877,1596.8430191799152,1950.7915231658767,,False
10.1016/j.intermet.2019.106486,CoCrFeMnNi,FCC,S,HR + A,245.48,7.753,,T,25.0,293.1,625.6,63,,,,,,processing changed to hot rolled; added grain size from text ,,0.0,0.0,0.0,0.0,0.0,0.2,0.2,0.0,0.2,0.0,0.0,0.0,0.0,0.2,0.0,0.0,0.2,0.0,0.0,0.0,0.0,0.0,0.0,0.0,0.0,0.0,0.0,0.0,8.0604,8.0,2.1200523388943413,71.54,0.0249708345068535,1556.5590839061051,1594.8756466345571,1283.409083906105,1321.725646634557,,False
10.1016/j.jallcom.2019.04.291,HfNbTaTiZr,BCC,S,CR+A,40,,,T,25.0,985,1004,15.7,,,,,,added total elongation,,0.0,0.0,0.0,0.0,0.0,0.0,0.0,0.0,0.0,0.0,0.2,0.0,0.0,0.0,0.0,0.2,0.0,0.0,0.0,0.0,0.0,0.2,0.2,0.0,0.0,0.0,0.0,0.2,9.9192,4.4,3.091324200913243,85.12,33.26293412751387,2124.303690571326,2300.092882013988,1851.153690571326,2026.9428820139879,,False
10.1016/j.jallcom.2019.04.291,HfNbTaTiZr,BCC,S,CR+A,87,,,T,25.0,972,999.5,12.6,,,,,,added total elongation,,0.0,0.0,0.0,0.0,0.0,0.0,0.0,0.0,0.0,0.0,0.2,0.0,0.0,0.0,0.0,0.2,0.0,0.0,0.0,0.0,0.0,0.2,0.2,0.0,0.0,0.0,0.0,0.2,9.9192,4.4,3.091324200913243,85.12,33.26293412751387,2124.303690571326,2300.092882013988,1851.153690571326,2026.9428820139879,,False
10.1016/j.jallcom.2019.04.291,HfNbTaTiZr,BCC,S,CR+A,112,,,T,25.0,967,980.6,10.8,,,,,,added total elongation,,0.0,0.0,0.0,0.0,0.0,0.0,0.0,0.0,0.0,0.0,0.2,0.0,0.0,0.0,0.0,0.2,0.0,0.0,0.0,0.0,0.0,0.2,0.2,0.0,0.0,0.0,0.0,0.2,9.9192,4.4,3.091324200913243,85.12,33.26293412751387,2124.303690571326,2300.092882013988,1851.153690571326,2026.9428820139879,,False
10.1016/j.intermet.2019.106477,CoNiFe,FCC,S,CR,,,,T,25.0,,,15,,,,,,fixed elongation,,0.0,0.0,0.0,0.0,0.0,0.3333333333333333,0.0,0.0,0.3333333333333333,0.0,0.0,0.0,0.0,0.0,0.0,0.0,0.3333333333333333,0.0,0.0,0.0,0.0,0.0,0.0,0.0,0.0,0.0,0.0,0.0,8.560666666666666,9.0,2.257340241796199,55.26666666666668,1.914910051131976e-05,1731.667909416998,1731.9774785522318,1458.517909416998,1458.8274785522317,,False
10.1016/j.intermet.2019.106477,CoNiFe,FCC,S,CR+A,42,,,T,25.0,276,540,51,,,,,,fixed elongation,,0.0,0.0,0.0,0.0,0.0,0.3333333333333333,0.0,0.0,0.3333333333333333,0.0,0.0,0.0,0.0,0.0,0.0,0.0,0.3333333333333333,0.0,0.0,0.0,0.0,0.0,0.0,0.0,0.0,0.0,0.0,0.0,8.560666666666666,9.0,2.257340241796199,55.26666666666668,1.914910051131976e-05,1731.667909416998,1731.9774785522318,1458.517909416998,1458.8274785522317,,False
10.1016/j.intermet.2019.106477,CoNiFe,FCC,S,CR+A,74,,,T,25.0,217,498,47,,,,,,fixed elongation,,0.0,0.0,0.0,0.0,0.0,0.3333333333333333,0.0,0.0,0.3333333333333333,0.0,0.0,0.0,0.0,0.0,0.0,0.0,0.3333333333333333,0.0,0.0,0.0,0.0,0.0,0.0,0.0,0.0,0.0,0.0,0.0,8.560666666666666,9.0,2.257340241796199,55.26666666666668,1.914910051131976e-05,1731.667909416998,1731.9774785522318,1458.517909416998,1458.8274785522317,,False
10.1016/j.intermet.2019.106477,CoNiFe,FCC,S,CR+A,90,,,T,25.0,201,430,44.5,,,,,,fixed elongation,,0.0,0.0,0.0,0.0,0.0,0.3333333333333333,0.0,0.0,0.3333333333333333,0.0,0.0,0.0,0.0,0.0,0.0,0.0,0.3333333333333333,0.0,0.0,0.0,0.0,0.0,0.0,0.0,0.0,0.0,0.0,0.0,8.560666666666666,9.0,2.257340241796199,55.26666666666668,1.914910051131976e-05,1731.667909416998,1731.9774785522318,1458.517909416998,1458.8274785522317,,False
10.1016/j.jmst.2018.12.002,CrCoNi,,,A,16,,,T,-196.0,600,1247,68,,,,,,changed processing to annealed? torrsion is something I'm unfamiliar with ,,0.0,0.0,0.0,0.0,0.0,0.3333333333333333,0.3333333333333333,0.0,0.0,0.0,0.0,0.0,0.0,0.0,0.0,0.0,0.3333333333333333,0.0,0.0,0.0,0.0,0.0,0.0,0.0,0.0,0.0,0.0,0.0,8.319333333333333,8.333333333333334,1.939393939393939,45.03333333333335,0.0124359026023741,1707.1868426473093,1713.1719000945925,1434.0368426473092,1440.0219000945926,,False
10.1016/j.jmst.2018.12.002,CrCoNi,,,A,16,,,T,24.0,400,800,60,,,,,,changed processing to annealed? torrsion is something I'm unfamiliar with ,,0.0,0.0,0.0,0.0,0.0,0.3333333333333333,0.3333333333333333,0.0,0.0,0.0,0.0,0.0,0.0,0.0,0.0,0.0,0.3333333333333333,0.0,0.0,0.0,0.0,0.0,0.0,0.0,0.0,0.0,0.0,0.0,8.319333333333333,8.333333333333334,1.939393939393939,45.03333333333335,0.0124359026023741,1707.1868426473093,1713.1719000945925,1434.0368426473092,1440.0219000945926,,False
10.1016/j.jmst.2018.12.002,CrCoNi,,,A,16,,,T,-196.0,1215,1440,48,,,,,,changed processing to annealed? torrsion is something I'm unfamiliar with ,,0.0,0.0,0.0,0.0,0.0,0.3333333333333333,0.3333333333333333,0.0,0.0,0.0,0.0,0.0,0.0,0.0,0.0,0.0,0.3333333333333333,0.0,0.0,0.0,0.0,0.0,0.0,0.0,0.0,0.0,0.0,0.0,8.319333333333333,8.333333333333334,1.939393939393939,45.03333333333335,0.0124359026023741,1707.1868426473093,1713.1719000945925,1434.0368426473092,1440.0219000945926,,False
10.1016/j.ijrmhm.2019.02.009,Nb42Mo20Ti13Cr12V12Ta1,BCC + TiC,M,SPS,0.075,8.02,741,C,25.0,2680,,,,,,,,,,0.0,0.0,0.0,0.0,0.0,0.0,0.12,0.0,0.0,0.0,0.0,0.0,0.0,0.0,0.2,0.42,0.0,0.0,0.0,0.0,0.0,0.01,0.13,0.12,0.0,0.0,0.0,0.0,7.999280000000001,5.19,2.884169884169885,95.028,395.8309749746576,2064.331426641453,2347.023392242954,1791.181426641453,2073.8733922429537,,False
10.1016/j.intermet.2015.10.011,MoNbHfZrTi,BCC,S,AC,,8.68,,C,25.0,1719,,,,,,,,drawn from other references,,0.0,0.0,0.0,0.0,0.0,0.0,0.0,0.0,0.0,0.0,0.2,0.0,0.0,0.0,0.2,0.2,0.0,0.0,0.0,0.0,0.0,0.0,0.2,0.0,0.0,0.0,0.0,0.2,8.6372,4.6,2.9561403508771944,79.30000000000001,250.58277303109804,2027.4968763953875,2185.9902283499646,1754.3468763953874,1912.8402283499645,,False
