Repository: BrentVela/redesign_2_2_26

# ULTIMATE Alloy Redesign

This repo captures reproducible analysis artifacts for Dr. Karaman's ULTIMATE alloy redesign work.

## Status
- Inputs currently present: `1_find_stoich_props_parallel_for_Class.py`, `TC_Equilibrium_Module.py`, `make_trajectory.py`.
- Missing runtime dependencies: `strength_model` module and `SPACE_v0.par` data file.

## Quick Start
1. Add required inputs:
   - `SPACE_v0.par` (composition space dataset)
   - `strength_model.py` (Curtin model implementation)
2. Run properties extraction:
   - `python 1_find_stoich_props_parallel_for_Class.py`
3. Outputs are written to `CalcFiles/` and CSV files are produced.

File: featurize_database_for_cafer/borg2019_featurized_with_solidus_liquidus.csv (part 5 of 10)
REFERENCE: doi,FORMULA,PROPERTY: Type of phases,PROPERTY: Single/Multiphase,PROPERTY: synthesis method,PROPERTY: grain size ($\mu$m),PROPERTY: Exp. Density (g/cm$^3$),PROPERTY: HV,PROPERTY: Type of test,PROPERTY: Test temperature ($^\circ$C),PROPERTY: YS (MPa),PROPERTY: UTS (MPa),PROPERTY: Elongation (%),PROPERTY: Elongation plastic (%),PROPERTY: Exp. Young modulus (GPa),PROPERTY: O content (wppm),PROPERTY: N content (wppm),PROPERTY: C content (wppm),REFERENCE: comment,Unnamed: 19,Ag,Al,B,C,Ca,Co,Cr,Cu,Fe,Ga,Hf,Li,Mg,Mn,Mo,Nb,Ni,Pd,Re,Sc,Si,Ta,Ti,V,W,Y,Zn,Zr,Density_g_cc_ROM,VEC,Pugh_Ratio,Cauchy_Pressure,YS_1300C_MPa,Solidus_K_TC,Liquidus_K_TC,Solidus_C_TC,Liquidus_C_TC,THCD_25C_W_mK,ST_LT_TIMEOUT
10.1016/j.actamat.2019.04.017,CoFeNi,FCC,S,CR + A,53.7,,,T,25.0,,,,,161,,,,,,0.0,0.0,0.0,0.0,0.0,0.3333333333333333,0.0,0.0,0.3333333333333333,0.0,0.0,0.0,0.0,0.0,0.0,0.0,0.3333333333333333,0.0,0.0,0.0,0.0,0.0,0.0,0.0,0.0,0.0,0.0,0.0,8.560666666666666,9.0,2.257340241796199,55.26666666666668,1.914910051131976e-05,1731.667909416998,1731.9774785522318,1458.517909416998,1458.8274785522317,,False
10.1016/j.actamat.2019.04.017,(CoNi)95Cr5,FCC,S,CR + A,7.28,,,T,25.0,,,,,219,,,,,,0.0,0.0,0.0,0.0,0.0,0.1428571428571428,0.7142857142857143,0.0,0.0,0.0,0.0,0.0,0.0,0.0,0.0,0.0,0.1428571428571428,0.0,0.0,0.0,0.0,0.0,0.0,0.0,0.0,0.0,0.0,0.0,7.651142857142857,7.0,1.5897435897435896,33.64285714285715,0.1528154044146022,1748.933840742291,1849.6954174293423,1475.783840742291,1576.5454174293423,,False
10.1016/j.actamat.2019.04.017,FeMnNi,FCC,S,CR + A,0.862,,,T,25.0,529,613,25,,182,,,,extracted from stress strain curves; yield strength calculated from given relationship,not a review article,0.0,0.0,0.0,0.0,0.0,0.0,0.0,0.0,0.3333333333333333,0.0,0.0,0.0,0.0,0.3333333333333333,0.0,0.0,0.3333333333333333,0.0,0.0,0.0,0.0,0.0,0.0,0.0,0.0,0.0,0.0,0.0,8.084,8.333333333333334,2.398907103825136,95.06666666666663,7.199921173873858e-05,1487.7907769909857,1535.531583589428,1214.6407769909856,1262.381583589428,,False
10.1016/j.actamat.2019.04.017,FeMnNi,FCC,S,CR + A,0.894,,,T,25.0,522,601,25,,182,,,,extracted from stress strain curves; yield strength calculated from given relationship,not a review article,0.0,0.0,0.0,0.0,0.0,0.0,0.0,0.0,0.3333333333333333,0.0,0.0,0.0,0.0,0.3333333333333333,0.0,0.0,0.3333333333333333,0.0,0.0,0.0,0.0,0.0,0.0,0.0,0.0,0.0,0.0,0.0,8.084,8.333333333333334,2.398907103825136,95.06666666666663,7.199921173873858e-05,1487.7907769909857,1535.531583589428,1214.6407769909856,1262.381583589428,,False
10.1016/j.actamat.2019.04.017,FeMnNi,FCC,S,CR + A,1.25,,,T,25.0,460,599,27,,182,,,,extracted from stress strain curves; yield strength calculated from given relationship,not a review article,0.0,0.0,0.0,0.0,0.0,0.0,0.0,0.0,0.3333333333333333,0.0,0.0,0.0,0.0,0.3333333333333333,0.0,0.0,0.3333333333333333,0.0,0.0,0.0,0.0,0.0,0.0,0.0,0.0,0.0,0.0,0.0,8.084,8.333333333333334,2.398907103825136,95.06666666666663,7.199921173873858e-05,1487.7907769909857,1535.531583589428,1214.6407769909856,1262.381583589428,,False
10.1016/j.actamat.2019.04.017,FeMnNi,FCC,S,CR + A,1.75,,,T,25.0,407,536,26,,182,,,,extracted from stress strain curves; yield strength calculated from given relationship,not a review article,0.0,0.0,0.0,0.0,0.0,0.0,0.0,0.0,0.3333333333333333,0.0,0.0,0.0,0.0,0.3333333333333333,0.0,0.0,0.3333333333333333,0.0,0.0,0.0,0.0,0.0,0.0,0.0,0.0,0.0,0.0,0.0,8.084,8.333333333333334,2.398907103825136,95.06666666666663,7.199921173873858e-05,1487.7907769909857,1535.531583589428,1214.6407769909856,1262.381583589428,,False
10.1016/j.actamat.2019.04.017,FeMnNi,FCC,S,CR + A,2.26,,,T,25.0,372,542,31,,182,,,,extracted from stress strain curves; yield strength calculated from given relationship,not a review article,0.0,0.0,0.0,0.0,0.0,0.0,0.0,0.0,0.3333333333333333,0.0,0.0,0.0,0.0,0.3333333333333333,0.0,0.0,0.3333333333333333,0.0,0.0,0.0,0.0,0.0,0.0,0.0,0.0,0.0,0.0,0.0,8.084,8.333333333333334,2.398907103825136,95.06666666666663,7.199921173873858e-05,1487.7907769909857,1535.531583589428,1214.6407769909856,1262.381583589428,,False
10.1016/j.actamat.2019.04.017,FeMnNi,FCC,S,CR + A,3.52,,,T,25.0,322,554,49,,182,,,,extracted from stress strain curves; yield strength calculated from given relationship,not a review article,0.0,0.0,0.0,0.0,0.0,0.0,0.0,0.0,0.3333333333333333,0.0,0.0,0.0,0.0,0.3333333333333333,0.0,0.0,0.3333333333333333,0.0,0.0,0.0,0.0,0.0,0.0,0.0,0.0,0.0,0.0,0.0,8.084,8.333333333333334,2.398907103825136,95.06666666666663,7.199921173873858e-05,1487.7907769909857,1535.531583589428,1214.6407769909856,1262.381583589428,,False
10.1016/j.actamat.2019.04.017,CoMnNi,FCC,S,CR + A,1.43,,,T,25.0,333,569,40,,190,,,,extracted from stress strain curves; yield strength calculated from given relationship,not a review article,0.0,0.0,0.0,0.0,0.0,0.3333333333333333,0.0,0.0,0.0,0.0,0.0,0.0,0.0,0.3333333333333333,0.0,0.0,0.3333333333333333,0.0,0.0,0.0,0.0,0.0,0.0,0.0,0.0,0.0,0.0,0.0,8.426,8.666666666666666,2.55128205128205,92.26666666666668,,1456.302548993653,1491.799562354989,1183.152548993653,1218.649562354989,,False
10.1016/j.actamat.2019.04.017,CoMnNi,FCC,S,CR + A,0.4,,,T,25.0,601,608,24,,190,,,,extracted from stress strain curves; yield strength calculated from given relationship,not a review article,0.0,0.0,0.0,0.0,0.0,0.3333333333333333,0.0,0.0,0.0,0.0,0.0,0.0,0.0,0.3333333333333333,0.0,0.0,0.3333333333333333,0.0,0.0,0.0,0.0,0.0,0.0,0.0,0.0,0.0,0.0,0.0,8.426,8.666666666666666,2.55128205128205,92.26666666666668,,1456.302548993653,1491.799562354989,1183.152548993653,1218.649562354989,,False
10.1016/j.actamat.2019.04.017,CoMnNi,FCC,S,CR + A,1.58,,,T,25.0,321,566,50.5,,190,,,,extracted from stress strain curves,not a review article,0.0,0.0,0.0,0.0,0.0,0.3333333333333333,0.0,0.0,0.0,0.0,0.0,0.0,0.0,0.3333333333333333,0.0,0.0,0.3333333333333333,0.0,0.0,0.0,0.0,0.0,0.0,0.0,0.0,0.0,0.0,0.0,8.426,8.666666666666666,2.55128205128205,92.26666666666668,,1456.302548993653,1491.799562354989,1183.152548993653,1218.649562354989,,False
10.1016/j.actamat.2019.04.017,CoMnNi,FCC,S,CR + A,2.67,,,T,25.0,267,506,62.5,,190,,,,extracted from stress strain curves; yield strength calculated from given relationship,not a review article,0.0,0.0,0.0,0.0,0.0,0.3333333333333333,0.0,0.0,0.0,0.0,0.0,0.0,0.0,0.3333333333333333,0.0,0.0,0.3333333333333333,0.0,0.0,0.0,0.0,0.0,0.0,0.0,0.0,0.0,0.0,0.0,8.426,8.666666666666666,2.55128205128205,92.26666666666668,,1456.302548993653,1491.799562354989,1183.152548993653,1218.649562354989,,False
10.1016/j.actamat.2019.04.017,(CoNi)80Cr20,FCC,S,CR + A,0.212,,,T,25.0,745,824,36,,223,,,,extracted from stress strain curves; yield strength calculated from given relationship,not a review article,0.0,0.0,0.0,0.0,0.0,0.0454545454545454,0.9090909090909092,0.0,0.0,0.0,0.0,0.0,0.0,0.0,0.0,0.0,0.0454545454545454,0.0,0.0,0.0,0.0,0.0,0.0,0.0,0.0,0.0,0.0,0.0,7.309454545454546,6.318181818181819,1.4494867639113995,27.818181818181827,0.0106891311837144,1969.9361833811536,2074.216357159173,1696.7861833811535,1801.066357159173,,False
10.1016/j.actamat.2019.04.017,(CoNi)80Cr20,FCC,S,CR + A,0.34,,,T,25.0,623,746,53,,223,,,,extracted from stress strain curves; yield strength calculated from given relationship,not a review article,0.0,0.0,0.0,0.0,0.0,0.0454545454545454,0.9090909090909092,0.0,0.0,0.0,0.0,0.0,0.0,0.0,0.0,0.0,0.0454545454545454,0.0,0.0,0.0,0.0,0.0,0.0,0.0,0.0,0.0,0.0,0.0,7.309454545454546,6.318181818181819,1.4494867639113995,27.818181818181827,0.0106891311837144,1969.9361833811536,2074.216357159173,1696.7861833811535,1801.066357159173,,False
10.1016/j.actamat.2019.04.017,(CoNi)80Cr20,FCC,S,CR + A,1.46,,,T,25.0,387,626,73,,223,,,,extracted from stress strain curves; yield strength calculated from given relationship,not a review article,0.0,0.0,0.0,0.0,0.0,0.0454545454545454,0.9090909090909092,0.0,0.0,0.0,0.0,0.0,0.0,0.0,0.0,0.0,0.0454545454545454,0.0,0.0,0.0,0.0,0.0,0.0,0.0,0.0,0.0,0.0,0.0,7.309454545454546,6.318181818181819,1.4494867639113995,27.818181818181827,0.0106891311837144,1969.9361833811536,2074.216357159173,1696.7861833811535,1801.066357159173,,False
10.1016/j.actamat.2019.04.017,(CoNi)80Cr20,FCC,S,CR + A,2.65,,,T,25.0,330,553,101,,223,,,,extracted from stress strain curves; yield strength calculated from given relationship,not a review article,0.0,0.0,0.0,0.0,0.0,0.0454545454545454,0.9090909090909092,0.0,0.0,0.0,0.0,0.0,0.0,0.0,0.0,0.0,0.0454545454545454,0.0,0.0,0.0,0.0,0.0,0.0,0.0,0.0,0.0,0.0,0.0,7.309454545454546,6.318181818181819,1.4494867639113995,27.818181818181827,0.0106891311837144,1969.9361833811536,2074.216357159173,1696.7861833811535,1801.066357159173,,False
10.1016/j.actamat.2019.04.017,CoCrFeNi,FCC,S,CR + A,0.295,,,T,25.0,631,732,39,,210,,,,extracted from stress strain curves; yield strength calculated from given relationship,not a review article,0.0,0.0,0.0,0.0,0.0,0.25,0.25,0.0,0.25,0.0,0.0,0.0,0.0,0.0,0.0,0.0,0.25,0.0,0.0,0.0,0.0,0.0,0.0,0.0,0.0,0.0,0.0,0.0,8.208,8.25,1.9681626390487152,47.72500000000002,0.0483829314704338,1719.1925095189388,1722.3130331495768,1446.042509518939,1449.1630331495767,,False
10.1016/j.actamat.2019.04.017,CoCrFeNi,FCC,S,CR + A,0.553,,,T,25.0,494,732,51,,210,,,,extracted from stress strain curves; yield strength calculated from given relationship,not a review article,0.0,0.0,0.0,0.0,0.0,0.25,0.25,0.0,0.25,0.0,0.0,0.0,0.0,0.0,0.0,0.0,0.25,0.0,0.0,0.0,0.0,0.0,0.0,0.0,0.0,0.0,0.0,0.0,8.208,8.25,1.9681626390487152,47.72500000000002,0.0483829314704338,1719.1925095189388,1722.3130331495768,1446.042509518939,1449.1630331495767,,False
10.1016/j.actamat.2019.04.017,CoCrFeNi,FCC,S,CR + A,0.72,,,T,25.0,448,672,65,,210,,,,extracted from stress strain curves; yield strength calculated from given relationship,not a review article,0.0,0.0,0.0,0.0,0.0,0.25,0.25,0.0,0.25,0.0,0.0,0.0,0.0,0.0,0.0,0.0,0.25,0.0,0.0,0.0,0.0,0.0,0.0,0.0,0.0,0.0,0.0,0.0,8.208,8.25,1.9681626390487152,47.72500000000002,0.0483829314704338,1719.1925095189388,1722.3130331495768,1446.042509518939,1449.1630331495767,,False
10.1016/j.actamat.2019.04.017,CoCrFeNi,FCC,S,CR + A,3.4,,,T,25.0,273,567,85,,210,,,,extracted from stress strain curves; yield strength calculated from given relationship,not a review article,0.0,0.0,0.0,0.0,0.0,0.25,0.25,0.0,0.25,0.0,0.0,0.0,0.0,0.0,0.0,0.0,0.25,0.0,0.0,0.0,0.0,0.0,0.0,0.0,0.0,0.0,0.0,0.0,8.208,8.25,1.9681626390487152,47.72500000000002,0.0483829314704338,1719.1925095189388,1722.3130331495768,1446.042509518939,1449.1630331495767,,False
10.1016/j.actamat.2019.04.017,CoCrFeNi,FCC,S,CR + A,32.2,,,T,25.0,172,504,105,,210,,,,extracted from stress strain curves; yield strength calculated from given relationship,not a review article,0.0,0.0,0.0,0.0,0.0,0.25,0.25,0.0,0.25,0.0,0.0,0.0,0.0,0.0,0.0,0.0,0.25,0.0,0.0,0.0,0.0,0.0,0.0,0.0,0.0,0.0,0.0,0.0,8.208,8.25,1.9681626390487152,47.72500000000002,0.0483829314704338,1719.1925095189388,1722.3130331495768,1446.042509518939,1449.1630331495767,,False
10.1016/j.actamat.2019.04.017,Co20(CrNi)80,FCC,S,CR + A,0.497,,,T,25.0,518,744,36,,240,,,,extracted from stress strain curves; yield strength calculated from given relationship,not a review article,0.0,0.0,0.0,0.0,0.0,0.9090909090909092,0.0454545454545454,0.0,0.0,0.0,0.0,0.0,0.0,0.0,0.0,0.0,0.0454545454545454,0.0,0.0,0.0,0.0,0.0,0.0,0.0,0.0,0.0,0.0,0.0,8.820818181818183,8.909090909090912,2.362745098039216,47.07727272727273,,1755.7708477927752,1756.4139462964035,1482.6208477927753,1483.2639462964034,,False
10.1016/j.actamat.2019.04.017,Co20(CrNi)80,FCC,S,CR + A,0.848,,,T,25.0,462,703,46,,240,,,,extracted from stress strain curves; yield strength calculated from given relationship,not a review article,0.0,0.0,0.0,0.0,0.0,0.9090909090909092,0.0454545454545454,0.0,0.0,0.0,0.0,0.0,0.0,0.0,0.0,0.0,0.0454545454545454,0.0,0.0,0.0,0.0,0.0,0.0,0.0,0.0,0.0,0.0,0.0,8.820818181818183,8.909090909090912,2.362745098039216,47.07727272727273,,1755.7708477927752,1756.4139462964035,1482.6208477927753,1483.2639462964034,,False
10.1016/j.actamat.2019.04.017,Co20(CrNi)80,FCC,S,CR + A,1.78,,,T,25.0,395,644,58,,240,,,,extracted from stress strain curves,not a review article,0.0,0.0,0.0,0.0,0.0,0.9090909090909092,0.0454545454545454,0.0,0.0,0.0,0.0,0.0,0.0,0.0,0.0,0.0,0.0454545454545454,0.0,0.0,0.0,0.0,0.0,0.0,0.0,0.0,0.0,0.0,0.0,8.820818181818183,8.909090909090912,2.362745098039216,47.07727272727273,,1755.7708477927752,1756.4139462964035,1482.6208477927753,1483.2639462964034,,False
10.1016/j.actamat.2019.04.017,Co20(CrNi)80,FCC,S,CR + A,1.98,,,T,25.0,356,588,64,,240,,,,extracted from stress strain curves,not a review article,0.0,0.0,0.0,0.0,0.0,0.9090909090909092,0.0454545454545454,0.0,0.0,0.0,0.0,0.0,0.0,0.0,0.0,0.0,0.0454545454545454,0.0,0.0,0.0,0.0,0.0,0.0,0.0,0.0,0.0,0.0,0.0,8.820818181818183,8.909090909090912,2.362745098039216,47.07727272727273,,1755.7708477927752,1756.4139462964035,1482.6208477927753,1483.2639462964034,,False
10.1016/j.jallcom.2019.02.083,TiAlNiCo,BCC + B2,M,SPS,,,672 $\pm$ 10,C,25.0,,,,,,,,,changed to multiphase,,0.0,0.25,0.0,0.0,0.0,0.25,0.0,0.0,0.0,0.0,0.0,0.0,0.0,0.0,0.0,0.0,0.25,0.0,0.0,0.0,0.0,0.0,0.25,0.0,0.0,0.0,0.0,0.0,6.253500000000001,6.5,2.523809523809524,57.95000000000002,,1688.354118362692,1858.473616934371,1415.204118362692,1585.3236169343709,,False
10.1016/j.jallcom.2019.02.083,TiAlNiFe,BCC + B2,M,SPS,,,666 $\pm$ 13,C,25.0,,,,,,,,,changed to multiphase,,0.0,0.25,0.0,0.0,0.0,0.0,0.0,0.0,0.25,0.0,0.0,0.0,0.0,0.0,0.0,0.0,0.25,0.0,0.0,0.0,0.0,0.0,0.25,0.0,0.0,0.0,0.0,0.0,5.997,6.25,2.410150891632373,60.05000000000001,0.0877620765814325,1451.380529931403,1545.9889264516107,1178.230529931403,1272.8389264516109,,False
10.1016/j.jallcom.2019.02.083,TiAlNiCoFe,BCC + B2,M,SPS,,,667 $\pm$ 7,C,25.0,,,,,,,,,changed to multiphase,,0.0,0.2,0.0,0.0,0.0,0.2,0.0,0.0,0.2,0.0,0.0,0.0,0.0,0.0,0.0,0.0,0.2,0.0,0.0,0.0,0.0,0.0,0.2,0.0,0.0,0.0,0.0,0.0,6.5776,6.8,2.4169416941694166,57.52000000000001,,1423.4213620965502,1669.3796992034495,1150.27136209655,1396.2296992034494,,False
10.1016/j.jallcom.2019.01.341,AlCuNiFeCr,FCC + BCC + B2,M,SPS,,,434,,,,,,,,,,,HV in GPA,,0.0,0.2,0.0,0.0,0.0,0.0,0.2,0.2,0.2,0.0,0.0,0.0,0.0,0.0,0.0,0.0,0.2,0.0,0.0,0.0,0.0,0.0,0.0,0.0,0.0,0.0,0.0,0.0,7.1184,7.6,2.169169169169169,47.420000000000016,195.20705984744376,1231.8055021301298,1675.7377329095664,958.6555021301298,1402.5877329095665,,False
10.1016/j.jallcom.2019.01.341,AlCuNiFeCr,FCC + BCC + B2,M,SPS,,,666,,,,,,,,,,,HV in GPA,,0.0,0.2,0.0,0.0,0.0,0.0,0.2,0.2,0.2,0.0,0.0,0.0,0.0,0.0,0.0,0.0,0.2,0.0,0.0,0.0,0.0,0.0,0.0,0.0,0.0,0.0,0.0,0.0,7.1184,7.6,2.169169169169169,47.420000000000016,195.20705984744376,1231.8055021301298,1675.7377329095664,958.6555021301298,1402.5877329095665,,False
10.1016/j.jallcom.2019.01.341,AlCuNiFeCr,FCC + BCC + B2,M,SPS,,,761,,,,,,,,,,,HV in GPA,,0.0,0.2,0.0,0.0,0.0,0.0,0.2,0.2,0.2,0.0,0.0,0.0,0.0,0.0,0.0,0.0,0.2,0.0,0.0,0.0,0.0,0.0,0.0,0.0,0.0,0.0,0.0,0.0,7.1184,7.6,2.169169169169169,47.420000000000016,195.20705984744376,1231.8055021301298,1675.7377329095664,958.6555021301298,1402.5877329095665,,False
10.1016/j.jallcom.2019.01.341,AlCuNiFeCr,FCC + BCC + B2,M,SPS,,,747,,,,,,,,,,,HV in GPA,,0.0,0.2,0.0,0.0,0.0,0.0,0.2,0.2,0.2,0.0,0.0,0.0,0.0,0.0,0.0,0.0,0.2,0.0,0.0,0.0,0.0,0.0,0.0,0.0,0.0,0.0,0.0,0.0,7.1184,7.6,2.169169169169169,47.420000000000016,195.20705984744376,1231.8055021301298,1675.7377329095664,958.6555021301298,1402.5877329095665,,False
10.1016/j.jallcom.2019.01.341,AlCuNiFeCr,FCC + BCC + B2,M,SPS,,,,C,20.0,1511,,5,,,,,,,,0.0,0.2,0.0,0.0,0.0,0.0,0.2,0.2,0.2,0.0,0.0,0.0,0.0,0.0,0.0,0.0,0.2,0.0,0.0,0.0,0.0,0.0,0.0,0.0,0.0,0.0,0.0,0.0,7.1184,7.6,2.169169169169169,47.420000000000016,195.20705984744376,1231.8055021301298,1675.7377329095664,958.6555021301298,1402.5877329095665,,False
10.1016/j.jallcom.2019.01.341,AlCuNiFeCr,FCC + BCC + B2,M,SPS,,,,C,400.0,1366,,17,,,,,,,,0.0,0.2,0.0,0.0,0.0,0.0,0.2,0.2,0.2,0.0,0.0,0.0,0.0,0.0,0.0,0.0,0.2,0.0,0.0,0.0,0.0,0.0,0.0,0.0,0.0,0.0,0.0,0.0,7.1184,7.6,2.169169169169169,47.420000000000016,195.20705984744376,1231.8055021301298,1675.7377329095664,958.6555021301298,1402.5877329095665,,False
10.1016/j.jallcom.2019.01.341,AlCuNiFeCr,FCC + BCC + B2,M,SPS,,,,C,600.0,410,,>35,,,,,,,,0.0,0.2,0.0,0.0,0.0,0.0,0.2,0.2,0.2,0.0,0.0,0.0,0.0,0.0,0.0,0.0,0.2,0.0,0.0,0.0,0.0,0.0,0.0,0.0,0.0,0.0,0.0,0.0,7.1184,7.6,2.169169169169169,47.420000000000016,195.20705984744376,1231.8055021301298,1675.7377329095664,958.6555021301298,1402.5877329095665,,False
10.1016/j.jallcom.2019.01.341,AlCuNiFeCr,FCC + BCC + B2,M,SPS,,,,C,800.0,48,,>35,,,,,,,,0.0,0.2,0.0,0.0,0.0,0.0,0.2,0.2,0.2,0.0,0.0,0.0,0.0,0.0,0.0,0.0,0.2,0.0,0.0,0.0,0.0,0.0,0.0,0.0,0.0,0.0,0.0,0.0,7.1184,7.6,2.169169169169169,47.420000000000016,195.20705984744376,1231.8055021301298,1675.7377329095664,958.6555021301298,1402.5877329095665,,False
10.1016/j.msea.2019.04.025,FeCrCoMnNi,FCC,S,AC,,,,T,25.0,210,,57,,,,,,,,0.0,0.0,0.0,0.0,0.0,0.2,0.2,0.0,0.2,0.0,0.0,0.0,0.0,0.2,0.0,0.0,0.2,0.0,0.0,0.0,0.0,0.0,0.0,0.0,0.0,0.0,0.0,0.0,8.0604,8.0,2.1200523388943413,71.54,0.0249708345068535,1556.5590839061051,1594.8756466345571,1283.409083906105,1321.725646634557,,False
10.1016/j.msea.2019.04.025,FeCrCoMnNi,FCC,S,CR,,,,T,25.0,1150,,6,,,,,,,,0.0,0.0,0.0,0.0,0.0,0.2,0.2,0.0,0.2,0.0,0.0,0.0,0.0,0.2,0.0,0.0,0.2,0.0,0.0,0.0,0.0,0.0,0.0,0.0,0.0,0.0,0.0,0.0,8.0604,8.0,2.1200523388943413,71.54,0.0249708345068535,1556.5590839061051,1594.8756466345571,1283.409083906105,1321.725646634557,,False
10.1016/j.msea.2019.04.025,FeCrCoMnNi,FCC,S,CR + A,,,,T,25.0,1300,,2,,,,,,,,0.0,0.0,0.0,0.0,0.0,0.2,0.2,0.0,0.2,0.0,0.0,0.0,0.0,0.2,0.0,0.0,0.2,0.0,0.0,0.0,0.0,0.0,0.0,0.0,0.0,0.0,0.0,0.0,8.0604,8.0,2.1200523388943413,71.54,0.0249708345068535,1556.5590839061051,1594.8756466345571,1283.409083906105,1321.725646634557,,False
10.1016/j.msea.2019.04.025,FeCrCoMnNi,FCC,M,CR + A,4,,,T,25.0,1050,,8,,,,,,,,0.0,0.0,0.0,0.0,0.0,0.2,0.2,0.0,0.2,0.0,0.0,0.0,0.0,0.2,0.0,0.0,0.2,0.0,0.0,0.0,0.0,0.0,0.0,0.0,0.0,0.0,0.0,0.0,8.0604,8.0,2.1200523388943413,71.54,0.0249708345068535,1556.5590839061051,1594.8756466345571,1283.409083906105,1321.725646634557,,False
10.1016/j.msea.2019.04.025,FeCrCoMnNi,FCC,M,CR + A,8,,,T,25.0,560,,49,,,,,,,,0.0,0.0,0.0,0.0,0.0,0.2,0.2,0.0,0.2,0.0,0.0,0.0,0.0,0.2,0.0,0.0,0.2,0.0,0.0,0.0,0.0,0.0,0.0,0.0,0.0,0.0,0.0,0.0,8.0604,8.0,2.1200523388943413,71.54,0.0249708345068535,1556.5590839061051,1594.8756466345571,1283.409083906105,1321.725646634557,,False
10.1016/j.msea.2019.04.025,FeCrCoMnNi,FCC,S,CR + A,8,,,T,25.0,520,,47,,,,,,,,0.0,0.0,0.0,0.0,0.0,0.2,0.2,0.0,0.2,0.0,0.0,0.0,0.0,0.2,0.0,0.0,0.2,0.0,0.0,0.0,0.0,0.0,0.0,0.0,0.0,0.0,0.0,0.0,8.0604,8.0,2.1200523388943413,71.54,0.0249708345068535,1556.5590839061051,1594.8756466345571,1283.409083906105,1321.725646634557,,False
10.1016/j.msea.2019.04.025,FeCrCoMnNi,FCC,S,CR + A,10,,,T,25.0,320,,59,,,,,,,,0.0,0.0,0.0,0.0,0.0,0.2,0.2,0.0,0.2,0.0,0.0,0.0,0.0,0.2,0.0,0.0,0.2,0.0,0.0,0.0,0.0,0.0,0.0,0.0,0.0,0.0,0.0,0.0,8.0604,8.0,2.1200523388943413,71.54,0.0249708345068535,1556.5590839061051,1594.8756466345571,1283.409083906105,1321.725646634557,,False
10.1016/j.msea.2019.04.025,FeCrCoMnNi,FCC,S,CR + A,20,,,T,25.0,280,,62,,,,,,,,0.0,0.0,0.0,0.0,0.0,0.2,0.2,0.0,0.2,0.0,0.0,0.0,0.0,0.2,0.0,0.0,0.2,0.0,0.0,0.0,0.0,0.0,0.0,0.0,0.0,0.0,0.0,0.0,8.0604,8.0,2.1200523388943413,71.54,0.0249708345068535,1556.5590839061051,1594.8756466345571,1283.409083906105,1321.725646634557,,False
10.1016/j.scriptamat.2019.02.038,CoFeNi2V0.5Mo0.2,FCC,S,AC,,,,T,-196.0,419,,,34.6,,,,,fracture strength isn't UTS,,0.0,0.0,0.0,0.0,0.0,0.2127659574468085,0.0,0.0,0.2127659574468085,0.0,0.0,0.0,0.0,0.0,0.0425531914893617,0.0,0.425531914893617,0.0,0.0,0.0,0.0,0.0,0.0,0.1063829787234042,0.0,0.0,0.0,0.0,8.447021276595745,8.659574468085106,2.361620795107033,64.92340425531918,23.13920394541183,1617.8808039207986,1649.554301464208,1344.7308039207987,1376.404301464208,,False
10.1016/j.scriptamat.2019.02.038,CoFeNi2V0.5Mo0.2,FCC,S,AC,,,,T,-70.0,350,,,28.8,,,,,fracture strength isn't UTS,,0.0,0.0,0.0,0.0,0.0,0.2127659574468085,0.0,0.0,0.2127659574468085,0.0,0.0,0.0,0.0,0.0,0.0425531914893617,0.0,0.425531914893617,0.0,0.0,0.0,0.0,0.0,0.0,0.1063829787234042,0.0,0.0,0.0,0.0,8.447021276595745,8.659574468085106,2.361620795107033,64.92340425531918,23.13920394541183,1617.8808039207986,1649.554301464208,1344.7308039207987,1376.404301464208,,False
10.1016/j.scriptamat.2019.02.038,CoFeNi2V0.5Mo0.2,FCC,S,AC,,,,T,20.0,252,,,82.1,,,,,fracture strength isn't UTS,,0.0,0.0,0.0,0.0,0.0,0.2127659574468085,0.0,0.0,0.2127659574468085,0.0,0.0,0.0,0.0,0.0,0.0425531914893617,0.0,0.425531914893617,0.0,0.0,0.0,0.0,0.0,0.0,0.1063829787234042,0.0,0.0,0.0,0.0,8.447021276595745,8.659574468085106,2.361620795107033,64.92340425531918,23.13920394541183,1617.8808039207986,1649.554301464208,1344.7308039207987,1376.404301464208,,False
10.1016/j.scriptamat.2019.02.038,CoFeNi2V0.5Mo0.2,FCC,S,AC,,,,T,600.0,214,,,189.2,,,,,fracture strength isn't UTS,,0.0,0.0,0.0,0.0,0.0,0.2127659574468085,0.0,0.0,0.2127659574468085,0.0,0.0,0.0,0.0,0.0,0.0425531914893617,0.0,0.425531914893617,0.0,0.0,0.0,0.0,0.0,0.0,0.1063829787234042,0.0,0.0,0.0,0.0,8.447021276595745,8.659574468085106,2.361620795107033,64.92340425531918,23.13920394541183,1617.8808039207986,1649.554301464208,1344.7308039207987,1376.404301464208,,False
10.1016/j.scriptamat.2019.02.038,CoFeNi2V0.5Mo0.2,FCC,S,AC,,,,T,700.0,212,,,154.3,,,,,fracture strength isn't UTS,,0.0,0.0,0.0,0.0,0.0,0.2127659574468085,0.0,0.0,0.2127659574468085,0.0,0.0,0.0,0.0,0.0,0.0425531914893617,0.0,0.425531914893617,0.0,0.0,0.0,0.0,0.0,0.0,0.1063829787234042,0.0,0.0,0.0,0.0,8.447021276595745,8.659574468085106,2.361620795107033,64.92340425531918,23.13920394541183,1617.8808039207986,1649.554301464208,1344.7308039207987,1376.404301464208,,False
10.1016/j.scriptamat.2019.02.038,CoFeNi2V0.5Mo0.2,FCC,S,AC,,,,T,800.0,187,,,119.5,,,,,fracture strength isn't UTS,,0.0,0.0,0.0,0.0,0.0,0.2127659574468085,0.0,0.0,0.2127659574468085,0.0,0.0,0.0,0.0,0.0,0.0425531914893617,0.0,0.425531914893617,0.0,0.0,0.0,0.0,0.0,0.0,0.1063829787234042,0.0,0.0,0.0,0.0,8.447021276595745,8.659574468085106,2.361620795107033,64.92340425531918,23.13920394541183,1617.8808039207986,1649.554301464208,1344.7308039207987,1376.404301464208,,False
10.1088/2053-1591/ab0597,Al0.3CoCrFeNi,FCC,S,AC,,,132,C,300.0,,,,,,,,,,,0.0,0.0697674418604651,0.0,0.0,0.0,0.2325581395348837,0.2325581395348837,0.0,0.2325581395348837,0.0,0.0,0.0,0.0,0.0,0.0,0.0,0.2325581395348837,0.0,0.0,0.0,0.0,0.0,0.0,0.0,0.0,0.0,0.0,0.0,7.823720930232558,7.883720930232558,2.0189642596644783,47.61860465116281,109.4013305938485,1650.8163514816176,1675.7424710593043,1377.6663514816178,1402.5924710593044,,False
10.1088/2053-1591/ab0597,Al0.3CoCrFeNi,FCC,S,AC,,,147,C,340.0,,,,,,,,,,,0.0,0.0697674418604651,0.0,0.0,0.0,0.2325581395348837,0.2325581395348837,0.0,0.2325581395348837,0.0,0.0,0.0,0.0,0.0,0.0,0.0,0.2325581395348837,0.0,0.0,0.0,0.0,0.0,0.0,0.0,0.0,0.0,0.0,0.0,7.823720930232558,7.883720930232558,2.0189642596644783,47.61860465116281,109.4013305938485,1650.8163514816176,1675.7424710593043,1377.6663514816178,1402.5924710593044,,False
10.1088/2053-1591/ab0597,Al0.3CoCrFeNi,FCC,S,AC,,,165,C,430.0,,,,,,,,,,,0.0,0.0697674418604651,0.0,0.0,0.0,0.2325581395348837,0.2325581395348837,0.0,0.2325581395348837,0.0,0.0,0.0,0.0,0.0,0.0,0.0,0.2325581395348837,0.0,0.0,0.0,0.0,0.0,0.0,0.0,0.0,0.0,0.0,0.0,7.823720930232558,7.883720930232558,2.0189642596644783,47.61860465116281,109.4013305938485,1650.8163514816176,1675.7424710593043,1377.6663514816178,1402.5924710593044,,False
10.1016/j.matchar.2019.03.006,AlCrFeCoNi,B2 + BCC,M,AC,204,,519 $\pm$ 21,C,25.0,1631,,16,,,,,,fixed yield strength values,,0.0,0.2,0.0,0.0,0.0,0.2,0.2,0.0,0.2,0.0,0.0,0.0,0.0,0.0,0.0,0.0,0.2,0.0,0.0,0.0,0.0,0.0,0.0,0.0,0.0,0.0,0.0,0.0,7.106400000000001,7.200000000000001,2.1200523388943413,47.420000000000016,218.008884795602,1627.7521760786865,1683.9478536155095,1354.6021760786866,1410.7978536155097,,False
10.1016/j.matchar.2019.03.006,AlCrFeCoNi,B2 + BCC,M,AC,185,,493 $\pm$,C,25.0,1209,,23,,,,,,fixed yield strength values,,0.0,0.2,0.0,0.0,0.0,0.2,0.2,0.0,0.2,0.0,0.0,0.0,0.0,0.0,0.0,0.0,0.2,0.0,0.0,0.0,0.0,0.0,0.0,0.0,0.0,0.0,0.0,0.0,7.106400000000001,7.200000000000001,2.1200523388943413,47.420000000000016,218.008884795602,1627.7521760786865,1683.9478536155095,1354.6021760786866,1410.7978536155097,,False
10.1016/j.jallcom.2018.12.040,Co17.5Cr12.5Fe55Ni10Mo5,FCC + $\mu$,M,CR + A,4.4 $\pm$ 1.9,,,T,25.0,443 $\pm$ 12,840 $\pm$ 21,61.6 $\pm$ 1.3,,,,,,,,0.0,0.0,0.0,0.0,0.0,0.175,0.125,0.0,0.55,0.0,0.0,0.0,0.0,0.0,0.05,0.0,0.1,0.0,0.0,0.0,0.0,0.0,0.0,0.0,0.0,0.0,0.0,0.0,8.18675,8.025,2.034090909090909,51.6675,99.16857448377824,1724.3644908222675,1915.5908587171568,1451.2144908222676,1642.440858717157,,False
10.1016/j.jallcom.2018.12.040,Co18Cr12.5Fe55Ni7Mo7.5,FCC + $\mu$,M,CR + A,3.2 $\pm$ 1.5,,,T,25.0,711 $\pm$ 15,1096 $\pm$ 16,38.3 $\pm$ 1.4,,,,,,,,0.0,0.0,0.0,0.0,0.0,0.18,0.125,0.0,0.55,0.0,0.0,0.0,0.0,0.0,0.075,0.0,0.07,0.0,0.0,0.0,0.0,0.0,0.0,0.0,0.0,0.0,0.0,0.0,8.22101,7.920000000000001,2.03465151156366,51.66899999999998,179.7660405955041,1725.8478673228092,2044.199341752672,1452.697867322809,1771.0493417526718,,False
10.1016/j.jallcom.2018.12.040,Co17.5Cr12.5Fe55Ni10Mo5,FCC + $\mu$,M,CR + A,26.3 $\pm$ 3.4,,,T,25.0,301 $\pm$ 15,718 $\pm$ 32,77.5 $\pm$ 3.1,,,,,,,,0.0,0.0,0.0,0.0,0.0,0.175,0.125,0.0,0.55,0.0,0.0,0.0,0.0,0.0,0.05,0.0,0.1,0.0,0.0,0.0,0.0,0.0,0.0,0.0,0.0,0.0,0.0,0.0,8.18675,8.025,2.034090909090909,51.6675,99.16857448377824,1724.3644908222675,1915.5908587171568,1451.2144908222676,1642.440858717157,,False
10.1016/j.jallcom.2018.12.040,Co18Cr12.5Fe55Ni7Mo7.5,FCC + $\mu$,M,CR + A,4.8 $\pm$ 2.6,,,T,25.0,684 $\pm$ 9,1078 $\pm$ 17,48.1 $\pm$ 2.7,,,,,,,,0.0,0.0,0.0,0.0,0.0,0.18,0.125,0.0,0.55,0.0,0.0,0.0,0.0,0.0,0.075,0.0,0.07,0.0,0.0,0.0,0.0,0.0,0.0,0.0,0.0,0.0,0.0,0.0,8.22101,7.920000000000001,2.03465151156366,51.66899999999998,179.7660405955041,1725.8478673228092,2044.199341752672,1452.697867322809,1771.0493417526718,,False
10.1016/j.jallcom.2018.12.040,Co17.5Cr12.5Fe55Ni10Mo5,FCC + $\mu$,M,CR + A,70.1 $\pm$ 4.3,,,T,25.0,261 $\pm$ 8,673 $\pm$ 22,86.6 $\pm$ 3.3,,,,,,,,0.0,0.0,0.0,0.0,0.0,0.175,0.125,0.0,0.55,0.0,0.0,0.0,0.0,0.0,0.05,0.0,0.1,0.0,0.0,0.0,0.0,0.0,0.0,0.0,0.0,0.0,0.0,0.0,8.18675,8.025,2.034090909090909,51.6675,99.16857448377824,1724.3644908222675,1915.5908587171568,1451.2144908222676,1642.440858717157,,False
10.1016/j.jallcom.2018.12.040,Co18Cr12.5Fe55Ni7Mo7.5,FCC + $\mu$,M,CR + A,5.4 $\pm$ 2.8,,,T,25.0,506 $\pm$ 7,933 $\pm$ 20,59.3 $\pm$ 3.4,,,,,,,,0.0,0.0,0.0,0.0,0.0,0.18,0.125,0.0,0.55,0.0,0.0,0.0,0.0,0.0,0.075,0.0,0.07,0.0,0.0,0.0,0.0,0.0,0.0,0.0,0.0,0.0,0.0,0.0,8.22101,7.920000000000001,2.03465151156366,51.66899999999998,179.7660405955041,1725.8478673228092,2044.199341752672,1452.697867322809,1771.0493417526718,,False
10.1016/j.jallcom.2018.12.040,Co17.5Cr12.5Fe55Ni10Mo5,FCC + $\mu$,M,CR + A,136.5 $\pm$ 10.8,,,T,25.0,231 $\pm$ 7,638 $\pm$ 13,87.2 $\pm$ 4.2,,,,,,,,0.0,0.0,0.0,0.0,0.0,0.175,0.125,0.0,0.55,0.0,0.0,0.0,0.0,0.0,0.05,0.0,0.1,0.0,0.0,0.0,0.0,0.0,0.0,0.0,0.0,0.0,0.0,0.0,8.18675,8.025,2.034090909090909,51.6675,99.16857448377824,1724.3644908222675,1915.5908587171568,1451.2144908222676,1642.440858717157,,False
10.1016/j.jallcom.2018.12.040,Co18Cr12.5Fe55Ni7Mo7.5,FCC + $\mu$,M,CR + A,120.6 $\pm$ 10.3,,,T,25.0,296 $\pm$ 6,693 $\pm$ 21,63.2 $\pm$ 5.2,,,,,,,,0.0,0.0,0.0,0.0,0.0,0.18,0.125,0.0,0.55,0.0,0.0,0.0,0.0,0.0,0.075,0.0,0.07,0.0,0.0,0.0,0.0,0.0,0.0,0.0,0.0,0.0,0.0,0.0,8.22101,7.920000000000001,2.03465151156366,51.66899999999998,179.7660405955041,1725.8478673228092,2044.199341752672,1452.697867322809,1771.0493417526718,,False
10.1016/j.jallcom.2018.11.181,CoCrFeMnNi,FCC,S,A,>300,,,,,,,,,,,,,,,0.0,0.0,0.0,0.0,0.0,0.2,0.2,0.0,0.2,0.0,0.0,0.0,0.0,0.2,0.0,0.0,0.2,0.0,0.0,0.0,0.0,0.0,0.0,0.0,0.0,0.0,0.0,0.0,8.0604,8.0,2.1200523388943413,71.54,0.0249708345068535,1556.5590839061051,1594.8756466345571,1283.409083906105,1321.725646634557,,False
10.1016/j.jallcom.2018.11.181,CoCrFeMnNi,FCC,S,SPS,4.2,,,,,,,,,,,,,correct processing to SPS,,0.0,0.0,0.0,0.0,0.0,0.2,0.2,0.0,0.2,0.0,0.0,0.0,0.0,0.2,0.0,0.0,0.2,0.0,0.0,0.0,0.0,0.0,0.0,0.0,0.0,0.0,0.0,0.0,8.0604,8.0,2.1200523388943413,71.54,0.0249708345068535,1556.5590839061051,1594.8756466345571,1283.409083906105,1321.725646634557,,False
10.1016/j.jallcom.2018.11.181,CoCrFeMnNi,FCC,S,SPS,1.3,,,,,,,,,,,,,,,0.0,0.0,0.0,0.0,0.0,0.2,0.2,0.0,0.2,0.0,0.0,0.0,0.0,0.2,0.0,0.0,0.2,0.0,0.0,0.0,0.0,0.0,0.0,0.0,0.0,0.0,0.0,0.0,8.0604,8.0,2.1200523388943413,71.54,0.0249708345068535,1556.5590839061051,1594.8756466345571,1283.409083906105,1321.725646634557,,False
10.1007/s11665-019-04003-4,FeCrCuMnNi,FCC + BCC,M,AC,,,,T,25.0,615,950,14,,,,,,,,0.0,0.0,0.0,0.0,0.0,0.0,0.2,0.2,0.2,0.0,0.0,0.0,0.0,0.2,0.0,0.0,0.2,0.0,0.0,0.0,0.0,0.0,0.0,0.0,0.0,0.0,0.0,0.0,8.0724,8.4,2.169169169169169,71.54,0.6566947802294083,1319.2640119494558,1474.8822812458018,1046.1140119494557,1201.732281245802,,False
10.1007/s11665-019-04003-4,FeCrCuMnNi,FCC + BCC,M,A,,,,,,,,,,,,,,,,0.0,0.0,0.0,0.0,0.0,0.0,0.2,0.2,0.2,0.0,0.0,0.0,0.0,0.2,0.0,0.0,0.2,0.0,0.0,0.0,0.0,0.0,0.0,0.0,0.0,0.0,0.0,0.0,8.0724,8.4,2.169169169169169,71.54,0.6566947802294083,1319.2640119494558,1474.8822812458018,1046.1140119494557,1201.732281245802,,False
10.1007/s11665-019-04003-4,FeCrCuMnNi,FCC + BCC,M,A,,,,,,,,,,,,,,,,0.0,0.0,0.0,0.0,0.0,0.0,0.2,0.2,0.2,0.0,0.0,0.0,0.0,0.2,0.0,0.0,0.2,0.0,0.0,0.0,0.0,0.0,0.0,0.0,0.0,0.0,0.0,0.0,8.0724,8.4,2.169169169169169,71.54,0.6566947802294083,1319.2640119494558,1474.8822812458018,1046.1140119494557,1201.732281245802,,False
10.1007/s11665-019-04003-4,FeCrCuMnNi,FCC + BCC,M,A,,,,,,,,,,,,,,,,0.0,0.0,0.0,0.0,0.0,0.0,0.2,0.2,0.2,0.0,0.0,0.0,0.0,0.2,0.0,0.0,0.2,0.0,0.0,0.0,0.0,0.0,0.0,0.0,0.0,0.0,0.0,0.0,8.0724,8.4,2.169169169169169,71.54,0.6566947802294083,1319.2640119494558,1474.8822812458018,1046.1140119494557,1201.732281245802,,False
10.1007/s11665-019-04003-4,FeCrCuMnNi,FCC + BCC + $\sigma$,M,A,,,,,,,,,,,,,,,,0.0,0.0,0.0,0.0,0.0,0.0,0.2,0.2,0.2,0.0,0.0,0.0,0.0,0.2,0.0,0.0,0.2,0.0,0.0,0.0,0.0,0.0,0.0,0.0,0.0,0.0,0.0,0.0,8.0724,8.4,2.169169169169169,71.54,0.6566947802294083,1319.2640119494558,1474.8822812458018,1046.1140119494557,1201.732281245802,,False
10.1007/s11665-019-04003-4,FeCrCuMnNi,FCC + BCC + $\sigma$,M,A,,,,,,,,,,,,,,,,0.0,0.0,0.0,0.0,0.0,0.0,0.2,0.2,0.2,0.0,0.0,0.0,0.0,0.2,0.0,0.0,0.2,0.0,0.0,0.0,0.0,0.0,0.0,0.0,0.0,0.0,0.0,0.0,8.0724,8.4,2.169169169169169,71.54,0.6566947802294083,1319.2640119494558,1474.8822812458018,1046.1140119494557,1201.732281245802,,False
10.1007/s11665-019-04003-4,FeCrCuMnNi,FCC + BCC + $\sigma$,M,A,,,,,,,,,,,,,,,,0.0,0.0,0.0,0.0,0.0,0.0,0.2,0.2,0.2,0.0,0.0,0.0,0.0,0.2,0.0,0.0,0.2,0.0,0.0,0.0,0.0,0.0,0.0,0.0,0.0,0.0,0.0,0.0,8.0724,8.4,2.169169169169169,71.54,0.6566947802294083,1319.2640119494558,1474.8822812458018,1046.1140119494557,1201.732281245802,,False
10.1007/s11665-019-04003-4,FeCrCuMnNi,FCC + BCC + $\sigma$,M,A,,,,,,,,,,,,,,,,0.0,0.0,0.0,0.0,0.0,0.0,0.2,0.2,0.2,0.0,0.0,0.0,0.0,0.2,0.0,0.0,0.2,0.0,0.0,0.0,0.0,0.0,0.0,0.0,0.0,0.0,0.0,0.0,8.0724,8.4,2.169169169169169,71.54,0.6566947802294083,1319.2640119494558,1474.8822812458018,1046.1140119494557,1201.732281245802,,False
10.1007/s11665-019-04003-4,FeCrCuMnNi,FCC + BCC,M,A,,,,,,,,,,,,,,,,0.0,0.0,0.0,0.0,0.0,0.0,0.2,0.2,0.2,0.0,0.0,0.0,0.0,0.2,0.0,0.0,0.2,0.0,0.0,0.0,0.0,0.0,0.0,0.0,0.0,0.0,0.0,0.0,8.0724,8.4,2.169169169169169,71.54,0.6566947802294083,1319.2640119494558,1474.8822812458018,1046.1140119494557,1201.732281245802,,False
10.1016/j.jallcom.2018.11.111,MoNbRe0.5W,BCC,S,AC,,,473,C,25.0,896 $\pm$ 13,,10.4,7.08,,,,,added hardness vickers; changed fracture strain to total strain from stress strain plot,,0.0,0.0,0.0,0.0,0.0,0.0,0.0,0.0,0.0,0.0,0.0,0.0,0.0,0.0,0.2857142857142857,0.2857142857142857,0.0,0.0,0.1428571428571428,0.0,0.0,0.0,0.0,0.0,0.2857142857142857,0.0,0.0,0.0,13.888571428571431,5.857142857142858,2.5355191256830616,104.17142857142858,288.8914745795285,2911.4319353797887,2983.1493267085148,2638.2819353797886,2709.9993267085147,,False
10.1016/j.jallcom.2018.11.111,MoNbRe0.5W(TaC)0.2,BCC + MC,M,AC,,,510,C,25.0,1074 $\pm$ 11,,12.1,8.33,,,,,added hardness vickers; changed fracture strain to total strain from stress strain plot,,0.0,0.0,0.0,0.1818181818181818,0.0,0.0,0.0,0.0,0.0,0.0,0.0,0.0,0.0,0.0,0.1818181818181818,0.1818181818181818,0.0,0.0,0.0909090909090909,0.0,0.0,0.1818181818181818,0.0,0.0,0.1818181818181818,0.0,0.0,0.0,,,,,,2771.206568646269,3315.263865496071,2498.0565686462687,3042.113865496071,,False
10.1016/j.jallcom.2018.11.111,MoNbRe0.5W(TaC)0.4,BCC + MC,M,AC,,,558,C,25.0,1144 $\pm$ 33,,12.7,8.81,,,,,added hardness vickers; changed fracture strain to total strain from stress strain plot,,0.0,0.0,0.0,0.1818181818181818,0.0,0.0,0.0,0.0,0.0,0.0,0.0,0.0,0.0,0.0,0.1818181818181818,0.1818181818181818,0.0,0.0,0.0909090909090909,0.0,0.0,0.1818181818181818,0.0,0.0,0.1818181818181818,0.0,0.0,0.0,,,,,,2771.206568646269,3315.263865496071,2498.0565686462687,3042.113865496071,,False
10.1016/j.jallcom.2018.11.111,MoNbRe0.5W(TaC)0.5,BCC + MC,M,AC,,,583,C,25.0,1202 $\pm$ 15,,14.2,10.25,,,,,added hardness vickers; changed fracture strain to total strain from stress strain plot,,0.0,0.0,0.0,0.1818181818181818,0.0,0.0,0.0,0.0,0.0,0.0,0.0,0.0,0.0,0.0,0.1818181818181818,0.1818181818181818,0.0,0.0,0.0909090909090909,0.0,0.0,0.1818181818181818,0.0,0.0,0.1818181818181818,0.0,0.0,0.0,,,,,,2771.206568646269,3315.263865496071,2498.0565686462687,3042.113865496071,,False
10.1016/j.jallcom.2018.11.111,MoNbRe0.5W(TaC)0.6,BCC + MC,M,AC,,,615,C,25.0,1241 $\pm$ 26,,13.8,9.64,,,,,added hardness vickers; changed fracture strain to total strain from stress strain plot,,0.0,0.0,0.0,0.1818181818181818,0.0,0.0,0.0,0.0,0.0,0.0,0.0,0.0,0.0,0.0,0.1818181818181818,0.1818181818181818,0.0,0.0,0.0909090909090909,0.0,0.0,0.1818181818181818,0.0,0.0,0.1818181818181818,0.0,0.0,0.0,,,,,,2771.206568646269,3315.263865496071,2498.0565686462687,3042.113865496071,,False
10.3390/e21020169,Al10Co25Cr8Fe15Ni36Ti6,FCC,S,A,,,,T,23.0,520 $\pm$ 19,696 $\pm$ 33,49,,,,,,reported total elongation ,,0.0,0.1,0.0,0.0,0.0,0.25,0.08,0.0,0.15,0.0,0.0,0.0,0.0,0.0,0.0,0.0,0.36,0.0,0.0,0.0,0.0,0.0,0.06,0.0,0.0,0.0,0.0,0.0,7.72534,8.069999999999999,2.247311827956988,53.920000000000016,0.2142378124369192,1474.17728775637,1590.0487843051126,1201.0272877563702,1316.8987843051127,,False
10.3390/e21020169,Al10Co25Cr8Fe15Ni36Ti6,FCC,S,A,,,,T,600.0,470 $\pm$ 8,561 $\pm$ 50,11 $\pm$ 8,,,,,,,,0.0,0.1,0.0,0.0,0.0,0.25,0.08,0.0,0.15,0.0,0.0,0.0,0.0,0.0,0.0,0.0,0.36,0.0,0.0,0.0,0.0,0.0,0.06,0.0,0.0,0.0,0.0,0.0,7.72534,8.069999999999999,2.247311827956988,53.920000000000016,0.2142378124369192,1474.17728775637,1590.0487843051126,1201.0272877563702,1316.8987843051127,,False
10.3390/e21020169,Al10Co25Cr8Fe15Ni36Ti6,FCC,S,A,,,,T,700.0,461 $\pm$ 10,560 $\pm$ 27,9 $\pm$ 4,,,,,,,,0.0,0.1,0.0,0.0,0.0,0.25,0.08,0.0,0.15,0.0,0.0,0.0,0.0,0.0,0.0,0.0,0.36,0.0,0.0,0.0,0.0,0.0,0.06,0.0,0.0,0.0,0.0,0.0,7.72534,8.069999999999999,2.247311827956988,53.920000000000016,0.2142378124369192,1474.17728775637,1590.0487843051126,1201.0272877563702,1316.8987843051127,,False
10.3390/e21020169,Al10Co25Cr8Fe15Ni36Ti6,FCC,S,A,,,,T,800.0,445 $\pm$ 2,536 $\pm$ 7,6 $\pm$ 4,,,,,,,,0.0,0.1,0.0,0.0,0.0,0.25,0.08,0.0,0.15,0.0,0.0,0.0,0.0,0.0,0.0,0.0,0.36,0.0,0.0,0.0,0.0,0.0,0.06,0.0,0.0,0.0,0.0,0.0,7.72534,8.069999999999999,2.247311827956988,53.920000000000016,0.2142378124369192,1474.17728775637,1590.0487843051126,1201.0272877563702,1316.8987843051127,,False
10.3390/e21020169,Al10Co25Cr8Fe15Ni36Ti6,FCC,S,A,,,,T,900.0,219 $\pm$ 6,312 $\pm$ 6,8 $\pm$ 6,,,,,,,,0.0,0.1,0.0,0.0,0.0,0.25,0.08,0.0,0.15,0.0,0.0,0.0,0.0,0.0,0.0,0.0,0.36,0.0,0.0,0.0,0.0,0.0,0.06,0.0,0.0,0.0,0.0,0.0,7.72534,8.069999999999999,2.247311827956988,53.920000000000016,0.2142378124369192,1474.17728775637,1590.0487843051126,1201.0272877563702,1316.8987843051127,,False
10.3390/e21020169,Al10Co25Cr8Fe15Ni36Ti6,FCC,S,DC + A,,,,T,23.0,627 $\pm$ 9,1197 $\pm$ 6,27 $\pm$ 1,,,,,,Directional Casting,,0.0,0.1,0.0,0.0,0.0,0.25,0.08,0.0,0.15,0.0,0.0,0.0,0.0,0.0,0.0,0.0,0.36,0.0,0.0,0.0,0.0,0.0,0.06,0.0,0.0,0.0,0.0,0.0,7.72534,8.069999999999999,2.247311827956988,53.920000000000016,0.2142378124369192,1474.17728775637,1590.0487843051126,1201.0272877563702,1316.8987843051127,,False
10.3390/e21020169,Al10Co25Cr8Fe15Ni36Ti6,FCC,S,DC + A,,,,T,600.0,594 $\pm$ 3,1006 $\pm$ 16,12 $\pm$ 2,,,,,,Directional Casting,,0.0,0.1,0.0,0.0,0.0,0.25,0.08,0.0,0.15,0.0,0.0,0.0,0.0,0.0,0.0,0.0,0.36,0.0,0.0,0.0,0.0,0.0,0.06,0.0,0.0,0.0,0.0,0.0,7.72534,8.069999999999999,2.247311827956988,53.920000000000016,0.2142378124369192,1474.17728775637,1590.0487843051126,1201.0272877563702,1316.8987843051127,,False
10.3390/e21020169,Al10Co25Cr8Fe15Ni36Ti6,FCC,S,DC + A,,,,T,700.0,547 $\pm$ 42,840 $\pm$ 1,17 $\pm$ 5,,,,,,Directional Casting,,0.0,0.1,0.0,0.0,0.0,0.25,0.08,0.0,0.15,0.0,0.0,0.0,0.0,0.0,0.0,0.0,0.36,0.0,0.0,0.0,0.0,0.0,0.06,0.0,0.0,0.0,0.0,0.0,7.72534,8.069999999999999,2.247311827956988,53.920000000000016,0.2142378124369192,1474.17728775637,1590.0487843051126,1201.0272877563702,1316.8987843051127,,False
10.3390/e21020169,Al10Co25Cr8Fe15Ni36Ti6,FCC,S,DC + A,,,,T,800.0,399 $\pm$ 1,575 $\pm$ 7,20 $\pm$ 4,,,,,,Directional Casting,,0.0,0.1,0.0,0.0,0.0,0.25,0.08,0.0,0.15,0.0,0.0,0.0,0.0,0.0,0.0,0.0,0.36,0.0,0.0,0.0,0.0,0.0,0.06,0.0,0.0,0.0,0.0,0.0,7.72534,8.069999999999999,2.247311827956988,53.920000000000016,0.2142378124369192,1474.17728775637,1590.0487843051126,1201.0272877563702,1316.8987843051127,,False
10.3390/e21020169,Al10Co25Cr8Fe15Ni36Ti6,FCC,S,DC + A,,,,T,900.0,243 $\pm$ 2,319 $\pm$ 1,34 $\pm$ 1,,,,,,Directional Casting,,0.0,0.1,0.0,0.0,0.0,0.25,0.08,0.0,0.15,0.0,0.0,0.0,0.0,0.0,0.0,0.0,0.36,0.0,0.0,0.0,0.0,0.0,0.06,0.0,0.0,0.0,0.0,0.0,7.72534,8.069999999999999,2.247311827956988,53.920000000000016,0.2142378124369192,1474.17728775637,1590.0487843051126,1201.0272877563702,1316.8987843051127,,False
10.1016/j.msea.2018.12.077,V10Cr15Mn5Fe35Co10Ni25,FCC,S,CR + A,8.7,,,T,25.0,401,717,49,,,,,,Added data from Fig 3; total elongation recorded,,0.0,0.0,0.0,0.0,0.0,0.1,0.15,0.0,0.35,0.0,0.0,0.0,0.0,0.05,0.0,0.0,0.25,0.0,0.0,0.0,0.0,0.0,0.0,0.1,0.0,0.0,0.0,0.0,7.929899999999999,7.949999999999999,2.133974833456698,64.74499999999999,15.47027311719699,1564.5428098606226,1606.6495448711169,1291.3928098606225,1333.499544871117,,False
10.1016/j.msea.2018.12.077,V10Cr15Mn5Fe35Co10Ni25,FCC,S,CR + A,10.4,,,T,25.0,350,690,50,,,,,,Added data from Fig 3; total elongation recorded,,0.0,0.0,0.0,0.0,0.0,0.1,0.15,0.0,0.35,0.0,0.0,0.0,0.0,0.05,0.0,0.0,0.25,0.0,0.0,0.0,0.0,0.0,0.0,0.1,0.0,0.0,0.0,0.0,7.929899999999999,7.949999999999999,2.133974833456698,64.74499999999999,15.47027311719699,1564.5428098606226,1606.6495448711169,1291.3928098606225,1333.499544871117,,False
10.1016/j.msea.2018.12.077,V10Cr15Mn5Fe35Co10Ni25,FCC,S,CR + A,11.2,,,T,25.0,312,660,51,,,,,,Added data from Fig 3; total elongation recorded,,0.0,0.0,0.0,0.0,0.0,0.1,0.15,0.0,0.35,0.0,0.0,0.0,0.0,0.05,0.0,0.0,0.25,0.0,0.0,0.0,0.0,0.0,0.0,0.1,0.0,0.0,0.0,0.0,7.929899999999999,7.949999999999999,2.133974833456698,64.74499999999999,15.47027311719699,1564.5428098606226,1606.6495448711169,1291.3928098606225,1333.499544871117,,False
10.1016/j.msea.2018.12.077,V10Cr15Mn5Fe35Co10Ni25,FCC,S,CR + A,48.2,,,T,25.0,240,610,53,,,,,,Added data from Fig 3; total elongation recorded,,0.0,0.0,0.0,0.0,0.0,0.1,0.15,0.0,0.35,0.0,0.0,0.0,0.0,0.05,0.0,0.0,0.25,0.0,0.0,0.0,0.0,0.0,0.0,0.1,0.0,0.0,0.0,0.0,7.929899999999999,7.949999999999999,2.133974833456698,64.74499999999999,15.47027311719699,1564.5428098606226,1606.6495448711169,1291.3928098606225,1333.499544871117,,False
10.1016/j.msea.2018.12.077,V10Cr15Mn5Fe35Co10Ni25,FCC,S,CR + A,82.7,,,T,25.0,210,593,52,,,,,,,,0.0,0.0,0.0,0.0,0.0,0.1,0.15,0.0,0.35,0.0,0.0,0.0,0.0,0.05,0.0,0.0,0.25,0.0,0.0,0.0,0.0,0.0,0.0,0.1,0.0,0.0,0.0,0.0,7.929899999999999,7.949999999999999,2.133974833456698,64.74499999999999,15.47027311719699,1564.5428098606226,1606.6495448711169,1291.3928098606225,1333.499544871117,,False
10.1016/j.jallcom.2019.07.195,CoCrFeNiMn,2FCC,M,SPS,,7.5,410.9,T,25.0,,,,,184,,,,Can someone re-review this article. I'm not completely confident in my reporting CHECKED (CF) added hardness in GPA; flexuarl strength isn't yield strength,,0.0,0.0,0.0,0.0,0.0,0.2,0.2,0.0,0.2,0.0,0.0,0.0,0.0,0.2,0.0,0.0,0.2,0.0,0.0,0.0,0.0,0.0,0.0,0.0,0.0,0.0,0.0,0.0,8.0604,8.0,2.1200523388943413,71.54,0.0249708345068535,1556.5590839061051,1594.8756466345571,1283.409083906105,1321.725646634557,,False
