Repository: BrentVela/redesign_2_2_26

# ULTIMATE Alloy Redesign

This repo captures reproducible analysis artifacts for Dr. Karaman's ULTIMATE alloy redesign work.

## Status
- Inputs currently present: `1_find_stoich_props_parallel_for_Class.py`, `TC_Equilibrium_Module.py`, `make_trajectory.py`.
- Missing runtime dependencies: `strength_model` module and `SPACE_v0.par` data file.

## Quick Start
1. Add required inputs:
   - `SPACE_v0.par` (composition space dataset)
   - `strength_model.py` (Curtin model implementation)
2. Run properties extraction:
   - `python 1_find_stoich_props_parallel_for_Class.py`
3. Outputs are written to `CalcFiles/` and CSV files are produced.

File: featurize_database_for_cafer/borg2019_featurized_with_solidus_liquidus.csv (part 6 of 10)
REFERENCE: doi,FORMULA,PROPERTY: Type of phases,PROPERTY: Single/Multiphase,PROPERTY: synthesis method,PROPERTY: grain size ($\mu$m),PROPERTY: Exp. Density (g/cm$^3$),PROPERTY: HV,PROPERTY: Type of test,PROPERTY: Test temperature ($^\circ$C),PROPERTY: YS (MPa),PROPERTY: UTS (MPa),PROPERTY: Elongation (%),PROPERTY: Elongation plastic (%),PROPERTY: Exp. Young modulus (GPa),PROPERTY: O content (wppm),PROPERTY: N content (wppm),PROPERTY: C content (wppm),REFERENCE: comment,Unnamed: 19,Ag,Al,B,C,Ca,Co,Cr,Cu,Fe,Ga,Hf,Li,Mg,Mn,Mo,Nb,Ni,Pd,Re,Sc,Si,Ta,Ti,V,W,Y,Zn,Zr,Density_g_cc_ROM,VEC,Pugh_Ratio,Cauchy_Pressure,YS_1300C_MPa,Solidus_K_TC,Liquidus_K_TC,Solidus_C_TC,Liquidus_C_TC,THCD_25C_W_mK,ST_LT_TIMEOUT
10.1016/j.jallcom.2019.07.100,Al2CoCrFeNi,BCC + B2,M,AC,80.67,,581.7,C,25.0,1241,,9.98,,,,,,"Misplaced Elongation values into Young's Modulus, amended",,0.0,0.3333333333333333,0.0,0.0,0.0,0.1666666666666666,0.1666666666666666,0.0,0.1666666666666666,0.0,0.0,0.0,0.0,0.0,0.0,0.0,0.1666666666666666,0.0,0.0,0.0,0.0,0.0,0.0,0.0,0.0,0.0,0.0,0.0,6.372,6.5,2.232962646136298,47.21666666666668,158.08016232823792,1685.2269114680887,1770.9352679429624,1412.0769114680888,1497.7852679429625,,False
10.1016/j.jallcom.2019.07.100,Al1.8CoCrFeNiTi0.2,BCC + B2,M,AC,66.93,,605.5,C,25.0,1324,,10.02,,,,,,,,0.0,0.3,0.0,0.0,0.0,0.1666666666666666,0.1666666666666666,0.0,0.1666666666666666,0.0,0.0,0.0,0.0,0.0,0.0,0.0,0.1666666666666666,0.0,0.0,0.0,0.0,0.0,0.0333333333333333,0.0,0.0,0.0,0.0,0.0,6.4322,6.533333333333334,2.2198581560283683,48.19666666666667,166.3827190283313,1595.769250587968,1737.584117221349,1322.619250587968,1464.434117221349,,False
10.1016/j.jallcom.2019.07.100,Al1.5CoCrFeNiTi0.5,BCC + B2,M,AC,56.27,,641.7,C,25.0,1566,,11.85,,,,,,,,0.0,0.25,0.0,0.0,0.0,0.1666666666666666,0.1666666666666666,0.0,0.1666666666666666,0.0,0.0,0.0,0.0,0.0,0.0,0.0,0.1666666666666666,0.0,0.0,0.0,0.0,0.0,0.0833333333333333,0.0,0.0,0.0,0.0,0.0,6.5225,6.583333333333334,2.200450450450451,49.666666666666686,179.13049150306944,1533.301632510882,1676.8973101493227,1260.1516325108819,1403.7473101493229,,False
10.1016/j.jallcom.2019.07.100,Al1.2CoCrFeNiTi0.8,BCC + B2,M,AC,49.95,,639.6,C,25.0,1503,,7.73,,,,,,,,0.0,0.1999999999999999,0.0,0.0,0.0,0.1666666666666666,0.1666666666666666,0.0,0.1666666666666666,0.0,0.0,0.0,0.0,0.0,0.0,0.0,0.1666666666666666,0.0,0.0,0.0,0.0,0.0,0.1333333333333333,0.0,0.0,0.0,0.0,0.0,6.6128,6.633333333333334,2.181335568594579,51.136666666666684,192.2235742184673,1500.4822974633698,1608.226240041565,1227.3322974633697,1335.0762400415651,,False
10.1016/j.jallcom.2019.07.100,AlCoCrFeNiTi,BCC + B2 + Laves,M,AC,30.49,,703,C,25.0,1448,,6.18,,,,,,,,0.0,0.1666666666666666,0.0,0.0,0.0,0.1666666666666666,0.1666666666666666,0.0,0.1666666666666666,0.0,0.0,0.0,0.0,0.0,0.0,0.0,0.1666666666666666,0.0,0.0,0.0,0.0,0.0,0.1666666666666666,0.0,0.0,0.0,0.0,0.0,6.673,6.666666666666667,2.168751737559077,52.116666666666674,201.14021612682836,1487.316298604563,1564.3460675830604,1214.166298604563,1291.1960675830605,,False
10.1016/j.jallcom.2019.07.100,Al0.8CoCrFeNiTi1.2,BCC + B2 + Laves,M,AC,22.03,,856.9,C,25.0,1272,,3.15,,,,,,,,0.0,0.1333333333333333,0.0,0.0,0.0,0.1666666666666666,0.1666666666666666,0.0,0.1666666666666666,0.0,0.0,0.0,0.0,0.0,0.0,0.0,0.1666666666666666,0.0,0.0,0.0,0.0,0.0,0.1999999999999999,0.0,0.0,0.0,0.0,0.0,6.7332,6.7,2.156293222683264,53.09666666666666,210.2045801811943,1479.1828171901127,1543.197050439941,1206.0328171901128,1270.047050439941,,False
10.1016/j.jallcom.2018.01.247,AlCoCrFeNi,,,,,,,C,25.0,1300,,24.2,,,,,,"Extracted Engineering Values from Table 4, comes from multiple other references",,0.0,0.2,0.0,0.0,0.0,0.2,0.2,0.0,0.2,0.0,0.0,0.0,0.0,0.0,0.0,0.0,0.2,0.0,0.0,0.0,0.0,0.0,0.0,0.0,0.0,0.0,0.0,0.0,7.106400000000001,7.200000000000001,2.1200523388943413,47.420000000000016,218.008884795602,1627.7521760786865,1683.9478536155095,1354.6021760786866,1410.7978536155097,,False
10.1016/j.jallcom.2018.01.247,Al0.8CoCrFeNiTi0.2,,,,,,,C,25.0,968,,30.1,,,,,,"Extracted Engineering Values from Table 4, comes from multiple other references",,0.0,0.16,0.0,0.0,0.0,0.2,0.2,0.0,0.2,0.0,0.0,0.0,0.0,0.0,0.0,0.0,0.2,0.0,0.0,0.0,0.0,0.0,0.04,0.0,0.0,0.0,0.0,0.0,7.178640000000001,7.24,2.105691056910569,48.59600000000002,227.65742936865024,1485.6316913899493,1617.8927156446266,1212.4816913899494,1344.7427156446265,,False
10.1016/j.jallcom.2018.01.247,Al0.5CoCrFeNiTi0.5,,,,,,,C,25.0,1100,,27.5,,,,,,"Extracted Engineering Values from Table 4, comes from multiple other references",,0.0,0.1,0.0,0.0,0.0,0.2,0.2,0.0,0.2,0.0,0.0,0.0,0.0,0.0,0.0,0.0,0.2,0.0,0.0,0.0,0.0,0.0,0.1,0.0,0.0,0.0,0.0,0.0,7.287,7.300000000000001,2.084461637653128,50.36,242.46784671286423,1413.5433148116497,1503.5652100492696,1140.3933148116498,1230.4152100492697,,False
10.1016/j.matdes.2016.12.036,AlCoCuFeNi,,,,,,,C,25.0,1060,,19.1,,,,,,"Extracted Engineering Values from Table 4, comes from multiple other references",,0.0,0.2,0.0,0.0,0.0,0.2,0.0,0.2,0.2,0.0,0.0,0.0,0.0,0.0,0.0,0.0,0.2,0.0,0.0,0.0,0.0,0.0,0.0,0.0,0.0,0.0,0.0,0.0,7.4684,8.200000000000001,2.4788151481064866,51.88000000000002,2.480996641814069e-07,1295.1640121293997,1610.0878096238707,1022.0140121293997,1336.9378096238706,,False
10.1016/j.matdes.2016.12.036,AlCoCuFeNiCr,,,,,,,C,25.0,1285,,24.6,,,,,,"Extracted Engineering Values from Table 4, comes from multiple other references",,0.0,0.1666666666666666,0.0,0.0,0.0,0.1666666666666666,0.1666666666666666,0.1666666666666666,0.1666666666666666,0.0,0.0,0.0,0.0,0.0,0.0,0.0,0.1666666666666666,0.0,0.0,0.0,0.0,0.0,0.0,0.0,0.0,0.0,0.0,0.0,7.415333333333333,7.833333333333333,2.2111959287531806,47.41666666666666,125.09779128653588,,,,,,False
10.1016/j.matdes.2016.12.036,AlCoCuFeNiTi,,,,,,,C,25.0,1612,,12.8,,,,,,"Extracted Engineering Values from Table 4, comes from multiple other references",,0.0,0.1666666666666666,0.0,0.0,0.0,0.1666666666666666,0.0,0.1666666666666666,0.1666666666666666,0.0,0.0,0.0,0.0,0.0,0.0,0.0,0.1666666666666666,0.0,0.0,0.0,0.0,0.0,0.1666666666666666,0.0,0.0,0.0,0.0,0.0,6.974666666666667,7.5,2.4730277517929524,55.83333333333334,,1268.6768378284598,1484.3170326565053,995.5268378284599,1211.1670326565054,,False
10.1016/j.matdes.2016.12.036,AlCoCuFeNiCrTi,,,,,,,C,25.0,1523,,8.1,,,,,,"Extracted Engineering Values from Table 4, comes from multiple other references",,0.0,0.1428571428571428,0.0,0.0,0.0,0.1428571428571428,0.1428571428571428,0.1428571428571428,0.1428571428571428,0.0,0.0,0.0,0.0,0.0,0.0,0.0,0.1428571428571428,0.0,0.0,0.0,0.0,0.0,0.1428571428571428,0.0,0.0,0.0,0.0,0.0,6.999714285714285,7.285714285714285,2.242089771891096,51.44285714285717,128.3935620488836,1236.7550978876168,1458.2485499355132,963.6050978876168,1185.0985499355133,,False
10.1016/j.jallcom.2018.07.346,AlCrFeNi,,,,,,,C,25.0,1271,,14,,,,,,"Extracted Engineering Values from Table 4, comes from multiple other references",,0.0,0.25,0.0,0.0,0.0,0.0,0.25,0.0,0.25,0.0,0.0,0.0,0.0,0.0,0.0,0.0,0.25,0.0,0.0,0.0,0.0,0.0,0.0,0.0,0.0,0.0,0.0,0.0,6.658,6.75,2.050456893126738,47.42500000000001,346.0634293507121,1627.2229515988706,1650.5269213532447,1354.0729515988705,1377.3769213532446,,False
10.1016/j.jallcom.2018.07.346,AlCo0.25CrFeNi,,,,,,,C,25.0,1363,,19,,,,,,"Extracted Engineering Values from Table 4, comes from multiple other references",,0.0,0.2352941176470588,0.0,0.0,0.0,0.0588235294117647,0.2352941176470588,0.0,0.2352941176470588,0.0,0.0,0.0,0.0,0.0,0.0,0.0,0.2352941176470588,0.0,0.0,0.0,0.0,0.0,0.0,0.0,0.0,0.0,0.0,0.0,6.789882352941176,6.88235294117647,2.0705128205128203,47.42352941176473,308.82570037655387,1630.6431964731794,1664.5382539213351,1357.4931964731795,1391.388253921335,,False
10.1016/j.jallcom.2018.07.346,AlCo0.5CrFeNi,,,,,,,C,25.0,1349,,20,,,,,,"Extracted Engineering Values from Table 4, comes from multiple other references",,0.0,0.2222222222222222,0.0,0.0,0.0,0.1111111111111111,0.2222222222222222,0.0,0.2222222222222222,0.0,0.0,0.0,0.0,0.0,0.0,0.0,0.2222222222222222,0.0,0.0,0.0,0.0,0.0,0.0,0.0,0.0,0.0,0.0,0.0,6.907111111111111,7.0,2.088625762468604,47.42222222222223,275.2285625364319,1630.4904282331056,1676.8745452701612,1357.3404282331057,1403.7245452701613,,False
10.1016/j.jallcom.2018.07.346,AlCo0.75CrFeNi,,,,,,,C,25.0,1331,,20,,,,,,"Extracted Engineering Values from Table 4, comes from multiple other references",,0.0,0.2105263157894736,0.0,0.0,0.0,0.1578947368421052,0.2105263157894736,0.0,0.2105263157894736,0.0,0.0,0.0,0.0,0.0,0.0,0.0,0.2105263157894736,0.0,0.0,0.0,0.0,0.0,0.0,0.0,0.0,0.0,0.0,0.0,7.012,7.105263157894736,2.1050650239561945,47.42105263157896,245.0460759423131,1628.74321852106,1682.3828133252614,1355.59321852106,1409.2328133252613,,False
10.1016/j.jallcom.2018.07.346,AlCoCrFeNi,,,,,,,C,25.0,1313,,19,,,,,,"Extracted Engineering Values from Table 4, comes from multiple other references",,0.0,0.2,0.0,0.0,0.0,0.2,0.2,0.0,0.2,0.0,0.0,0.0,0.0,0.0,0.0,0.0,0.2,0.0,0.0,0.0,0.0,0.0,0.0,0.0,0.0,0.0,0.0,0.0,7.106400000000001,7.200000000000001,2.1200523388943413,47.420000000000016,218.008884795602,1627.7521760786865,1683.9478536155095,1354.6021760786866,1410.7978536155097,,False
10.1016/j.intermet.2016.09.003,CoCrFeMn,,,,,,,C,25.0,338,,4.3,,,,,,"Extracted Engineering Values from Table 4, comes from multiple other references",,0.0,0.0,0.0,0.0,0.0,0.25,0.25,0.0,0.25,0.0,0.0,0.0,0.0,0.25,0.0,0.0,0.0,0.0,0.0,0.0,0.0,0.0,0.0,0.0,0.0,0.0,0.0,0.0,7.8485,7.5,2.0792119018898263,73.77499999999998,0.089381429177919,1552.4755738724011,1572.5962491290531,1279.325573872401,1299.4462491290533,,False
10.1016/j.jallcom.2019.06.301,AlCoCrFeNi,FCC + BCC,M,GA+A,,,,,,,,,,,,,,Gas Atomization,,0.0,0.2,0.0,0.0,0.0,0.2,0.2,0.0,0.2,0.0,0.0,0.0,0.0,0.0,0.0,0.0,0.2,0.0,0.0,0.0,0.0,0.0,0.0,0.0,0.0,0.0,0.0,0.0,7.106400000000001,7.200000000000001,2.1200523388943413,47.420000000000016,218.008884795602,1627.7521760786865,1683.9478536155095,1354.6021760786866,1410.7978536155097,,False
10.1016/j.jallcom.2019.06.301,AlCoCrFeNi,FCC + BCC,M,GA+A,,,,,,,,,,,,,,Gas Atomization,,0.0,0.2,0.0,0.0,0.0,0.2,0.2,0.0,0.2,0.0,0.0,0.0,0.0,0.0,0.0,0.0,0.2,0.0,0.0,0.0,0.0,0.0,0.0,0.0,0.0,0.0,0.0,0.0,7.106400000000001,7.200000000000001,2.1200523388943413,47.420000000000016,218.008884795602,1627.7521760786865,1683.9478536155095,1354.6021760786866,1410.7978536155097,,False
10.1016/j.jallcom.2019.06.301,AlCoCrFeNi,FCC + BCC,M,GA+A,,,,,,,,,,,,,,Gas Atomization,,0.0,0.2,0.0,0.0,0.0,0.2,0.2,0.0,0.2,0.0,0.0,0.0,0.0,0.0,0.0,0.0,0.2,0.0,0.0,0.0,0.0,0.0,0.0,0.0,0.0,0.0,0.0,0.0,7.106400000000001,7.200000000000001,2.1200523388943413,47.420000000000016,218.008884795602,1627.7521760786865,1683.9478536155095,1354.6021760786866,1410.7978536155097,,False
10.1016/j.jallcom.2019.06.301,AlCoCrFeNi,FCC + BCC,M,GA+A,,,,,,,,,,,,,,Gas Atomization,,0.0,0.2,0.0,0.0,0.0,0.2,0.2,0.0,0.2,0.0,0.0,0.0,0.0,0.0,0.0,0.0,0.2,0.0,0.0,0.0,0.0,0.0,0.0,0.0,0.0,0.0,0.0,0.0,7.106400000000001,7.200000000000001,2.1200523388943413,47.420000000000016,218.008884795602,1627.7521760786865,1683.9478536155095,1354.6021760786866,1410.7978536155097,,False
10.1016/j.jallcom.2019.06.301,AlCoCrFeNi,FCC + BCC,M,GA+A,,,,,,,,,,,,,,Gas Atomization,,0.0,0.2,0.0,0.0,0.0,0.2,0.2,0.0,0.2,0.0,0.0,0.0,0.0,0.0,0.0,0.0,0.2,0.0,0.0,0.0,0.0,0.0,0.0,0.0,0.0,0.0,0.0,0.0,7.106400000000001,7.200000000000001,2.1200523388943413,47.420000000000016,218.008884795602,1627.7521760786865,1683.9478536155095,1354.6021760786866,1410.7978536155097,,False
10.1016/j.jallcom.2019.06.138,HfNbTaTiZrW,BCC + Laves,M,AC,29.4,,,C,25.0,1550,,26.3,,,,,,,,0.0,0.0,0.0,0.0,0.0,0.0,0.0,0.0,0.0,0.0,0.1666666666666666,0.0,0.0,0.0,0.0,0.1666666666666666,0.0,0.0,0.0,0.0,0.0,0.1666666666666666,0.1666666666666666,0.0,0.1666666666666666,0.0,0.0,0.1666666666666666,11.474333333333334,4.666666666666668,2.8245614035087736,81.31666666666668,283.80789096878755,2061.624550100365,2546.650967188453,1788.474550100365,2273.5009671884527,,False
10.1016/j.jallcom.2019.06.138,HfNbTaTiZrMoW,BCC + Laves,M,AC,31.7,,,C,25.0,1637,,15.5,,,,,,,,0.0,0.0,0.0,0.0,0.0,0.0,0.0,0.0,0.0,0.0,0.1428571428571428,0.0,0.0,0.0,0.1428571428571428,0.1428571428571428,0.0,0.0,0.0,0.0,0.0,0.1428571428571428,0.1428571428571428,0.0,0.1428571428571428,0.0,0.0,0.1428571428571428,11.303714285714287,4.857142857142858,2.73684210526316,79.08571428571426,497.8583573016872,2064.408807072623,2576.9937621929007,1791.2588070726229,2303.8437621929006,,False
10.1016/j.jallcom.2019.06.138,HfNbTaTiZrW,BCC + Laves,M,AC,,,,C,800.0,577,,>35,,,,,,,,0.0,0.0,0.0,0.0,0.0,0.0,0.0,0.0,0.0,0.0,0.1666666666666666,0.0,0.0,0.0,0.0,0.1666666666666666,0.0,0.0,0.0,0.0,0.0,0.1666666666666666,0.1666666666666666,0.0,0.1666666666666666,0.0,0.0,0.1666666666666666,11.474333333333334,4.666666666666668,2.8245614035087736,81.31666666666668,283.80789096878755,2061.624550100365,2546.650967188453,1788.474550100365,2273.5009671884527,,False
10.1016/j.jallcom.2019.06.138,HfNbTaTiZrMoW,BCC + Laves,M,AC,,,,C,800.0,1065,,>35,,,,,,,,0.0,0.0,0.0,0.0,0.0,0.0,0.0,0.0,0.0,0.0,0.1428571428571428,0.0,0.0,0.0,0.1428571428571428,0.1428571428571428,0.0,0.0,0.0,0.0,0.0,0.1428571428571428,0.1428571428571428,0.0,0.1428571428571428,0.0,0.0,0.1428571428571428,11.303714285714287,4.857142857142858,2.73684210526316,79.08571428571426,497.8583573016872,2064.408807072623,2576.9937621929007,1791.2588070726229,2303.8437621929006,,False
10.1016/j.jallcom.2019.06.138,HfNbTaTiZrW,BCC + Laves,M,AC,,,,C,1000.0,409,,>35,,,,,,,,0.0,0.0,0.0,0.0,0.0,0.0,0.0,0.0,0.0,0.0,0.1666666666666666,0.0,0.0,0.0,0.0,0.1666666666666666,0.0,0.0,0.0,0.0,0.0,0.1666666666666666,0.1666666666666666,0.0,0.1666666666666666,0.0,0.0,0.1666666666666666,11.474333333333334,4.666666666666668,2.8245614035087736,81.31666666666668,283.80789096878755,2061.624550100365,2546.650967188453,1788.474550100365,2273.5009671884527,,False
10.1016/j.jallcom.2019.06.138,HfNbTaTiZrMoW,BCC + Laves,M,AC,,,,C,1000.0,736,,>35,,,,,,,,0.0,0.0,0.0,0.0,0.0,0.0,0.0,0.0,0.0,0.0,0.1428571428571428,0.0,0.0,0.0,0.1428571428571428,0.1428571428571428,0.0,0.0,0.0,0.0,0.0,0.1428571428571428,0.1428571428571428,0.0,0.1428571428571428,0.0,0.0,0.1428571428571428,11.303714285714287,4.857142857142858,2.73684210526316,79.08571428571426,497.8583573016872,2064.408807072623,2576.9937621929007,1791.2588070726229,2303.8437621929006,,False
10.1016/j.jallcom.2019.06.138,HfNbTaTiZrW,BCC + Laves,M,AC,,,,C,1200.0,345,,>35,,,,,,,,0.0,0.0,0.0,0.0,0.0,0.0,0.0,0.0,0.0,0.0,0.1666666666666666,0.0,0.0,0.0,0.0,0.1666666666666666,0.0,0.0,0.0,0.0,0.0,0.1666666666666666,0.1666666666666666,0.0,0.1666666666666666,0.0,0.0,0.1666666666666666,11.474333333333334,4.666666666666668,2.8245614035087736,81.31666666666668,283.80789096878755,2061.624550100365,2546.650967188453,1788.474550100365,2273.5009671884527,,False
10.1016/j.jallcom.2019.06.138,HfNbTaTiZrMoW,BCC + Laves,M,AC,,,,C,1200.0,703,,>35,,,,,,,,0.0,0.0,0.0,0.0,0.0,0.0,0.0,0.0,0.0,0.0,0.1428571428571428,0.0,0.0,0.0,0.1428571428571428,0.1428571428571428,0.0,0.0,0.0,0.0,0.0,0.1428571428571428,0.1428571428571428,0.0,0.1428571428571428,0.0,0.0,0.1428571428571428,11.303714285714287,4.857142857142858,2.73684210526316,79.08571428571426,497.8583573016872,2064.408807072623,2576.9937621929007,1791.2588070726229,2303.8437621929006,,False
10.1007/s12598-019-01310-6,NbZrTi,BCC,S,AC,,,372,C,25.0,1223,,48,,,,,,,,0.0,0.0,0.0,0.0,0.0,0.0,0.0,0.0,0.0,0.0,0.0,0.0,0.0,0.0,0.0,0.3333333333333333,0.0,0.0,0.0,0.0,0.0,0.0,0.3333333333333333,0.0,0.0,0.0,0.0,0.3333333333333333,6.531999999999999,4.333333333333333,3.0757575757575752,88.5,20.314795136583854,1964.09757210008,2097.747117119911,1690.94757210008,1824.5971171199108,,False
10.1007/s12598-019-01310-6,NbHfZrTi,BCC,S,AC,,,351,C,25.0,1000,,52,,,,,,,,0.0,0.0,0.0,0.0,0.0,0.0,0.0,0.0,0.0,0.0,0.25,0.0,0.0,0.0,0.0,0.25,0.0,0.0,0.0,0.0,0.0,0.0,0.25,0.0,0.0,0.0,0.0,0.25,8.226500000000001,4.25,3.175438596491228,82.69999999999999,2.079748960134418,2050.192953652273,2098.8144722801635,1777.042953652273,1825.6644722801634,,False
10.1007/s12598-019-01310-6,NbZrTi,BCC,S,A,300,,,,,,,,,,,,,,,0.0,0.0,0.0,0.0,0.0,0.0,0.0,0.0,0.0,0.0,0.0,0.0,0.0,0.0,0.0,0.3333333333333333,0.0,0.0,0.0,0.0,0.0,0.0,0.3333333333333333,0.0,0.0,0.0,0.0,0.3333333333333333,6.531999999999999,4.333333333333333,3.0757575757575752,88.5,20.314795136583854,1964.09757210008,2097.747117119911,1690.94757210008,1824.5971171199108,,False
10.1007/s12598-019-01310-6,NbHfZrTi,BCC,S,A,50,,,,,,,,,,,,,,,0.0,0.0,0.0,0.0,0.0,0.0,0.0,0.0,0.0,0.0,0.25,0.0,0.0,0.0,0.0,0.25,0.0,0.0,0.0,0.0,0.0,0.0,0.25,0.0,0.0,0.0,0.0,0.25,8.226500000000001,4.25,3.175438596491228,82.69999999999999,2.079748960134418,2050.192953652273,2098.8144722801635,1777.042953652273,1825.6644722801634,,False
10.1007/s12598-019-01310-6,NbZrTi,BCC,S,AC,,,,C,800.0,462,,51,,,,,,Added total elongation values according to Fig 6,,0.0,0.0,0.0,0.0,0.0,0.0,0.0,0.0,0.0,0.0,0.0,0.0,0.0,0.0,0.0,0.3333333333333333,0.0,0.0,0.0,0.0,0.0,0.0,0.3333333333333333,0.0,0.0,0.0,0.0,0.3333333333333333,6.531999999999999,4.333333333333333,3.0757575757575752,88.5,20.314795136583854,1964.09757210008,2097.747117119911,1690.94757210008,1824.5971171199108,,False
10.1007/s12598-019-01310-6,NbHfZrTi,BCC,S,AC,,,,C,800.0,303,,51,,,,,,Added total elongation values according to Fig 6,,0.0,0.0,0.0,0.0,0.0,0.0,0.0,0.0,0.0,0.0,0.25,0.0,0.0,0.0,0.0,0.25,0.0,0.0,0.0,0.0,0.0,0.0,0.25,0.0,0.0,0.0,0.0,0.25,8.226500000000001,4.25,3.175438596491228,82.69999999999999,2.079748960134418,2050.192953652273,2098.8144722801635,1777.042953652273,1825.6644722801634,,False
10.1007/s12598-019-01310-6,NbZrTi,BCC,S,AC,,,,C,1000.0,218,,51,,,,,,Added total elongation values according to Fig 6,,0.0,0.0,0.0,0.0,0.0,0.0,0.0,0.0,0.0,0.0,0.0,0.0,0.0,0.0,0.0,0.3333333333333333,0.0,0.0,0.0,0.0,0.0,0.0,0.3333333333333333,0.0,0.0,0.0,0.0,0.3333333333333333,6.531999999999999,4.333333333333333,3.0757575757575752,88.5,20.314795136583854,1964.09757210008,2097.747117119911,1690.94757210008,1824.5971171199108,,False
10.1007/s12598-019-01310-6,NbHfZrTi,BCC,S,AC,,,,C,1000.0,154,,51,,,,,,Added total elongation values according to Fig 6,,0.0,0.0,0.0,0.0,0.0,0.0,0.0,0.0,0.0,0.0,0.25,0.0,0.0,0.0,0.0,0.25,0.0,0.0,0.0,0.0,0.0,0.0,0.25,0.0,0.0,0.0,0.0,0.25,8.226500000000001,4.25,3.175438596491228,82.69999999999999,2.079748960134418,2050.192953652273,2098.8144722801635,1777.042953652273,1825.6644722801634,,False
10.1016/j.intermet.2019.106550,CoCrFeNi,FCC,S,AC,,,168.9,C,25.0,163,,80,,,,,,,,0.0,0.0,0.0,0.0,0.0,0.25,0.25,0.0,0.25,0.0,0.0,0.0,0.0,0.0,0.0,0.0,0.25,0.0,0.0,0.0,0.0,0.0,0.0,0.0,0.0,0.0,0.0,0.0,8.208,8.25,1.9681626390487152,47.72500000000002,0.0483829314704338,1719.1925095189388,1722.3130331495768,1446.042509518939,1449.1630331495767,,False
10.1016/j.intermet.2019.106550,CoCrFeNiW0.2,FCC,S,AC,,,244,C,25.0,335,,52,,,,,,,,0.0,0.0,0.0,0.0,0.0,0.238095238095238,0.238095238095238,0.0,0.238095238095238,0.0,0.0,0.0,0.0,0.0,0.0,0.0,0.238095238095238,0.0,0.0,0.0,0.0,0.0,0.0,0.0,0.0476190476190476,0.0,0.0,0.0,8.733809523809523,8.142857142857144,1.966776195691858,48.419047619047646,74.10019929701933,1650.110708197144,1682.399614719347,1376.960708197144,1409.249614719347,,False
10.1016/j.intermet.2019.106550,CoCrFeNiW0.5,FCC + $\mu$,M,AC,,,357.9,C,25.0,556,,35.6,,,,,,,,0.0,0.0,0.0,0.0,0.0,0.2222222222222222,0.2222222222222222,0.0,0.2222222222222222,0.0,0.0,0.0,0.0,0.0,0.0,0.0,0.2222222222222222,0.0,0.0,0.0,0.0,0.0,0.0,0.0,0.1111111111111111,0.0,0.0,0.0,9.434888888888889,8.0,1.9649302008852565,49.34444444444445,289.5480787300785,1644.3309333010195,1695.658135366196,1371.1809333010196,1422.5081353661958,,False
10.1007/s40195-019-00935-x,MoNbFeCrV,BCC + Laves,M,AC,,,826,C,25.0,2663,,2.7,,,,,,added hardness vickers from text,,0.0,0.0,0.0,0.0,0.0,0.0,0.2,0.0,0.2,0.0,0.0,0.0,0.0,0.0,0.2,0.2,0.0,0.0,0.0,0.0,0.0,0.0,0.0,0.2,0.0,0.0,0.0,0.0,7.996800000000001,6.0,2.387014871236852,79.91999999999999,944.993162392065,1796.1507465824657,2025.2476187663128,1523.0007465824656,1752.0976187663127,,False
10.1007/s40195-019-00935-x,MoNbFeCrTi,BCC + Laves,M,AC,,,792,C,25.0,1647,,0.9,,,,,,added hardness vickers from text,,0.0,0.0,0.0,0.0,0.0,0.0,0.2,0.0,0.2,0.0,0.0,0.0,0.0,0.0,0.2,0.2,0.0,0.0,0.0,0.0,0.0,0.0,0.2,0.0,0.0,0.0,0.0,0.0,7.676000000000001,5.8,2.2466460268317854,69.6,915.2476215543757,1722.8227011811491,1933.5991343579387,1449.672701181149,1660.4491343579389,,False
10.1007/s40195-019-00935-x,MoNbFeVTi,BCC + B2,M,AC,,,699,C,25.0,1707,,1.7,,,,,,added hardness vickers from text,,0.0,0.0,0.0,0.0,0.0,0.0,0.0,0.0,0.2,0.0,0.0,0.0,0.0,0.0,0.2,0.2,0.0,0.0,0.0,0.0,0.0,0.0,0.2,0.2,0.0,0.0,0.0,0.0,7.468000000000001,5.6000000000000005,2.7569015245158632,90.02000000000001,604.4019157571446,1595.4775246432723,2141.564426892552,1322.3275246432722,1868.414426892552,,False
10.1016/j.matchar.2019.109792,Al0.3Cu0.5FeCrNi2,FCC,S,CR + A,,,107,T,25.0,62,169,98,,16.6,,,,,,0.0,0.0625,0.0,0.0,0.0,0.0,0.2083333333333333,0.1041666666666666,0.2083333333333333,0.0,0.0,0.0,0.0,0.0,0.0,0.0,0.4166666666666667,0.0,0.0,0.0,0.0,0.0,0.0,0.0,0.0,0.0,0.0,0.0,7.94375,8.416666666666666,2.057104913678619,50.7625,64.00440384219881,1280.2773088864806,1578.0382488128364,1007.1273088864806,1304.8882488128365,,False
10.1016/j.matchar.2019.109792,Al0.3Cu0.5FeCrNi2,FCC + L12,M,CR + A,,,209,T,25.0,350,642,73,,47,,,,,,0.0,0.0625,0.0,0.0,0.0,0.0,0.2083333333333333,0.1041666666666666,0.2083333333333333,0.0,0.0,0.0,0.0,0.0,0.0,0.0,0.4166666666666667,0.0,0.0,0.0,0.0,0.0,0.0,0.0,0.0,0.0,0.0,0.0,7.94375,8.416666666666666,2.057104913678619,50.7625,64.00440384219881,1280.2773088864806,1578.0382488128364,1007.1273088864806,1304.8882488128365,,False
10.1016/j.matchar.2019.109792,Al0.3Cu0.5FeCrNi2,FCC + L12 + M23C6,M,CR + A,,,321,T,25.0,535,904,39,,35.2,,,,,,0.0,0.0625,0.0,0.0,0.0,0.0,0.2083333333333333,0.1041666666666666,0.2083333333333333,0.0,0.0,0.0,0.0,0.0,0.0,0.0,0.4166666666666667,0.0,0.0,0.0,0.0,0.0,0.0,0.0,0.0,0.0,0.0,0.0,7.94375,8.416666666666666,2.057104913678619,50.7625,64.00440384219881,1280.2773088864806,1578.0382488128364,1007.1273088864806,1304.8882488128365,,False
10.1016/j.matchar.2019.109792,Al0.3Cu0.5FeCrNi2,FCC + L12 + M23C6,M,CR + A,,,159,T,25.0,255,584,88,,51.4,,,,,,0.0,0.0625,0.0,0.0,0.0,0.0,0.2083333333333333,0.1041666666666666,0.2083333333333333,0.0,0.0,0.0,0.0,0.0,0.0,0.0,0.4166666666666667,0.0,0.0,0.0,0.0,0.0,0.0,0.0,0.0,0.0,0.0,0.0,7.94375,8.416666666666666,2.057104913678619,50.7625,64.00440384219881,1280.2773088864806,1578.0382488128364,1007.1273088864806,1304.8882488128365,,False
10.1016/j.jallcom.2019.05.322,HfNbTaTiZr,BCC,S,CR + A,60,,,,20.0,,,,,88.9,,,,Paper focused on Young's Modulus,,0.0,0.0,0.0,0.0,0.0,0.0,0.0,0.0,0.0,0.0,0.2,0.0,0.0,0.0,0.0,0.2,0.0,0.0,0.0,0.0,0.0,0.2,0.2,0.0,0.0,0.0,0.0,0.2,9.9192,4.4,3.091324200913243,85.12,33.26293412751387,2124.303690571326,2300.092882013988,1851.153690571326,2026.9428820139879,,False
10.1016/j.jallcom.2019.05.322,HfNbTaTiZr,BCC,S,CR + A,,,,,40.0,,,,,88.6,,,,,,0.0,0.0,0.0,0.0,0.0,0.0,0.0,0.0,0.0,0.0,0.2,0.0,0.0,0.0,0.0,0.2,0.0,0.0,0.0,0.0,0.0,0.2,0.2,0.0,0.0,0.0,0.0,0.2,9.9192,4.4,3.091324200913243,85.12,33.26293412751387,2124.303690571326,2300.092882013988,1851.153690571326,2026.9428820139879,,False
10.1016/j.jallcom.2019.05.322,HfNbTaTiZr,BCC,S,CR + A,,,,,60.0,,,,,88.4,,,,,,0.0,0.0,0.0,0.0,0.0,0.0,0.0,0.0,0.0,0.0,0.2,0.0,0.0,0.0,0.0,0.2,0.0,0.0,0.0,0.0,0.0,0.2,0.2,0.0,0.0,0.0,0.0,0.2,9.9192,4.4,3.091324200913243,85.12,33.26293412751387,2124.303690571326,2300.092882013988,1851.153690571326,2026.9428820139879,,False
10.1016/j.jallcom.2019.05.322,HfNbTaTiZr,BCC,S,CR + A,,,,,80.0,,,,,88.1,,,,,,0.0,0.0,0.0,0.0,0.0,0.0,0.0,0.0,0.0,0.0,0.2,0.0,0.0,0.0,0.0,0.2,0.0,0.0,0.0,0.0,0.0,0.2,0.2,0.0,0.0,0.0,0.0,0.2,9.9192,4.4,3.091324200913243,85.12,33.26293412751387,2124.303690571326,2300.092882013988,1851.153690571326,2026.9428820139879,,False
10.1016/j.jallcom.2019.05.322,HfNbTaTiZr,BCC,S,CR + A,,,,,100.0,,,,,87.9,,,,,,0.0,0.0,0.0,0.0,0.0,0.0,0.0,0.0,0.0,0.0,0.2,0.0,0.0,0.0,0.0,0.2,0.0,0.0,0.0,0.0,0.0,0.2,0.2,0.0,0.0,0.0,0.0,0.2,9.9192,4.4,3.091324200913243,85.12,33.26293412751387,2124.303690571326,2300.092882013988,1851.153690571326,2026.9428820139879,,False
10.1016/j.jallcom.2019.05.322,HfNbTaTiZr,BCC,S,CR + A,,,,,120.0,,,,,87.7,,,,,,0.0,0.0,0.0,0.0,0.0,0.0,0.0,0.0,0.0,0.0,0.2,0.0,0.0,0.0,0.0,0.2,0.0,0.0,0.0,0.0,0.0,0.2,0.2,0.0,0.0,0.0,0.0,0.2,9.9192,4.4,3.091324200913243,85.12,33.26293412751387,2124.303690571326,2300.092882013988,1851.153690571326,2026.9428820139879,,False
10.1016/j.jallcom.2019.05.322,HfNbTaTiZr,BCC,S,CR + A,,,,,140.0,,,,,87.5,,,,,,0.0,0.0,0.0,0.0,0.0,0.0,0.0,0.0,0.0,0.0,0.2,0.0,0.0,0.0,0.0,0.2,0.0,0.0,0.0,0.0,0.0,0.2,0.2,0.0,0.0,0.0,0.0,0.2,9.9192,4.4,3.091324200913243,85.12,33.26293412751387,2124.303690571326,2300.092882013988,1851.153690571326,2026.9428820139879,,False
10.1016/j.jallcom.2019.05.322,HfNbTaTiZr,BCC,S,CR + A,,,,,160.0,,,,,87.3,,,,,,0.0,0.0,0.0,0.0,0.0,0.0,0.0,0.0,0.0,0.0,0.2,0.0,0.0,0.0,0.0,0.2,0.0,0.0,0.0,0.0,0.0,0.2,0.2,0.0,0.0,0.0,0.0,0.2,9.9192,4.4,3.091324200913243,85.12,33.26293412751387,2124.303690571326,2300.092882013988,1851.153690571326,2026.9428820139879,,False
10.1016/j.jallcom.2019.05.322,HfNbTaTiZr,BCC,S,CR + A,,,,,180.0,,,,,87.1,,,,,,0.0,0.0,0.0,0.0,0.0,0.0,0.0,0.0,0.0,0.0,0.2,0.0,0.0,0.0,0.0,0.2,0.0,0.0,0.0,0.0,0.0,0.2,0.2,0.0,0.0,0.0,0.0,0.2,9.9192,4.4,3.091324200913243,85.12,33.26293412751387,2124.303690571326,2300.092882013988,1851.153690571326,2026.9428820139879,,False
10.1016/j.jallcom.2019.05.322,HfNbTaTiZr,BCC,S,CR + A,,,,,200.0,,,,,86.9,,,,,,0.0,0.0,0.0,0.0,0.0,0.0,0.0,0.0,0.0,0.0,0.2,0.0,0.0,0.0,0.0,0.2,0.0,0.0,0.0,0.0,0.0,0.2,0.2,0.0,0.0,0.0,0.0,0.2,9.9192,4.4,3.091324200913243,85.12,33.26293412751387,2124.303690571326,2300.092882013988,1851.153690571326,2026.9428820139879,,False
10.1016/j.jallcom.2019.05.322,HfNbTaTiZr,BCC,S,CR + A,,,,,220.0,,,,,86.7,,,,,,0.0,0.0,0.0,0.0,0.0,0.0,0.0,0.0,0.0,0.0,0.2,0.0,0.0,0.0,0.0,0.2,0.0,0.0,0.0,0.0,0.0,0.2,0.2,0.0,0.0,0.0,0.0,0.2,9.9192,4.4,3.091324200913243,85.12,33.26293412751387,2124.303690571326,2300.092882013988,1851.153690571326,2026.9428820139879,,False
10.1016/j.jallcom.2019.05.322,HfNbTaTiZr,BCC,S,CR + A,,,,,240.0,,,,,86.5,,,,,,0.0,0.0,0.0,0.0,0.0,0.0,0.0,0.0,0.0,0.0,0.2,0.0,0.0,0.0,0.0,0.2,0.0,0.0,0.0,0.0,0.0,0.2,0.2,0.0,0.0,0.0,0.0,0.2,9.9192,4.4,3.091324200913243,85.12,33.26293412751387,2124.303690571326,2300.092882013988,1851.153690571326,2026.9428820139879,,False
10.1016/j.jallcom.2019.05.322,HfNbTaTiZr,BCC,S,CR + A,,,,,260.0,,,,,86.3,,,,,,0.0,0.0,0.0,0.0,0.0,0.0,0.0,0.0,0.0,0.0,0.2,0.0,0.0,0.0,0.0,0.2,0.0,0.0,0.0,0.0,0.0,0.2,0.2,0.0,0.0,0.0,0.0,0.2,9.9192,4.4,3.091324200913243,85.12,33.26293412751387,2124.303690571326,2300.092882013988,1851.153690571326,2026.9428820139879,,False
10.1016/j.jallcom.2019.05.322,HfNbTaTiZr,BCC,S,CR + A,,,,,280.0,,,,,86.1,,,,,,0.0,0.0,0.0,0.0,0.0,0.0,0.0,0.0,0.0,0.0,0.2,0.0,0.0,0.0,0.0,0.2,0.0,0.0,0.0,0.0,0.0,0.2,0.2,0.0,0.0,0.0,0.0,0.2,9.9192,4.4,3.091324200913243,85.12,33.26293412751387,2124.303690571326,2300.092882013988,1851.153690571326,2026.9428820139879,,False
10.1016/j.jallcom.2019.05.322,HfNbTaTiZr,BCC,S,CR + A,,,,,300.0,,,,,85.8,,,,,,0.0,0.0,0.0,0.0,0.0,0.0,0.0,0.0,0.0,0.0,0.2,0.0,0.0,0.0,0.0,0.2,0.0,0.0,0.0,0.0,0.0,0.2,0.2,0.0,0.0,0.0,0.0,0.2,9.9192,4.4,3.091324200913243,85.12,33.26293412751387,2124.303690571326,2300.092882013988,1851.153690571326,2026.9428820139879,,False
10.1016/j.jallcom.2019.05.322,HfNbTaTiZr,BCC,S,CR + A,,,,,320.0,,,,,85.5,,,,,,0.0,0.0,0.0,0.0,0.0,0.0,0.0,0.0,0.0,0.0,0.2,0.0,0.0,0.0,0.0,0.2,0.0,0.0,0.0,0.0,0.0,0.2,0.2,0.0,0.0,0.0,0.0,0.2,9.9192,4.4,3.091324200913243,85.12,33.26293412751387,2124.303690571326,2300.092882013988,1851.153690571326,2026.9428820139879,,False
10.1016/j.jallcom.2019.05.322,HfNbTaTiZr,BCC,S,CR + A,,,,,340.0,,,,,85.2,,,,,,0.0,0.0,0.0,0.0,0.0,0.0,0.0,0.0,0.0,0.0,0.2,0.0,0.0,0.0,0.0,0.2,0.0,0.0,0.0,0.0,0.0,0.2,0.2,0.0,0.0,0.0,0.0,0.2,9.9192,4.4,3.091324200913243,85.12,33.26293412751387,2124.303690571326,2300.092882013988,1851.153690571326,2026.9428820139879,,False
10.1016/j.jallcom.2019.05.322,HfNbTaTiZr,BCC,S,CR + A,,,,,360.0,,,,,84.9,,,,,,0.0,0.0,0.0,0.0,0.0,0.0,0.0,0.0,0.0,0.0,0.2,0.0,0.0,0.0,0.0,0.2,0.0,0.0,0.0,0.0,0.0,0.2,0.2,0.0,0.0,0.0,0.0,0.2,9.9192,4.4,3.091324200913243,85.12,33.26293412751387,2124.303690571326,2300.092882013988,1851.153690571326,2026.9428820139879,,False
10.1016/j.jallcom.2019.05.322,HfNbTaTiZr,BCC,S,CR + A,,,,,380.0,,,,,84.5,,,,,,0.0,0.0,0.0,0.0,0.0,0.0,0.0,0.0,0.0,0.0,0.2,0.0,0.0,0.0,0.0,0.2,0.0,0.0,0.0,0.0,0.0,0.2,0.2,0.0,0.0,0.0,0.0,0.2,9.9192,4.4,3.091324200913243,85.12,33.26293412751387,2124.303690571326,2300.092882013988,1851.153690571326,2026.9428820139879,,False
10.1016/j.jallcom.2019.05.322,HfNbTaTiZr,BCC,S,CR + A,,,,,400.0,,,,,84.2,,,,,,0.0,0.0,0.0,0.0,0.0,0.0,0.0,0.0,0.0,0.0,0.2,0.0,0.0,0.0,0.0,0.2,0.0,0.0,0.0,0.0,0.0,0.2,0.2,0.0,0.0,0.0,0.0,0.2,9.9192,4.4,3.091324200913243,85.12,33.26293412751387,2124.303690571326,2300.092882013988,1851.153690571326,2026.9428820139879,,False
10.1016/j.jallcom.2019.05.322,HfNbTaTiZr,BCC,S,CR + A,,,,,420.0,,,,,83.8,,,,,,0.0,0.0,0.0,0.0,0.0,0.0,0.0,0.0,0.0,0.0,0.2,0.0,0.0,0.0,0.0,0.2,0.0,0.0,0.0,0.0,0.0,0.2,0.2,0.0,0.0,0.0,0.0,0.2,9.9192,4.4,3.091324200913243,85.12,33.26293412751387,2124.303690571326,2300.092882013988,1851.153690571326,2026.9428820139879,,False
10.1016/j.jallcom.2019.05.322,HfNbTaTiZr,BCC,S,CR + A,,,,,440.0,,,,,83.5,,,,,,0.0,0.0,0.0,0.0,0.0,0.0,0.0,0.0,0.0,0.0,0.2,0.0,0.0,0.0,0.0,0.2,0.0,0.0,0.0,0.0,0.0,0.2,0.2,0.0,0.0,0.0,0.0,0.2,9.9192,4.4,3.091324200913243,85.12,33.26293412751387,2124.303690571326,2300.092882013988,1851.153690571326,2026.9428820139879,,False
10.1016/j.jallcom.2019.05.322,HfNbTaTiZr,BCC,S,CR + A,,,,,460.0,,,,,83.1,,,,,,0.0,0.0,0.0,0.0,0.0,0.0,0.0,0.0,0.0,0.0,0.2,0.0,0.0,0.0,0.0,0.2,0.0,0.0,0.0,0.0,0.0,0.2,0.2,0.0,0.0,0.0,0.0,0.2,9.9192,4.4,3.091324200913243,85.12,33.26293412751387,2124.303690571326,2300.092882013988,1851.153690571326,2026.9428820139879,,False
10.1016/j.jallcom.2019.05.322,HfNbTaTiZr,BCC,S,CR + A,,,,,480.0,,,,,82.7,,,,,,0.0,0.0,0.0,0.0,0.0,0.0,0.0,0.0,0.0,0.0,0.2,0.0,0.0,0.0,0.0,0.2,0.0,0.0,0.0,0.0,0.0,0.2,0.2,0.0,0.0,0.0,0.0,0.2,9.9192,4.4,3.091324200913243,85.12,33.26293412751387,2124.303690571326,2300.092882013988,1851.153690571326,2026.9428820139879,,False
10.1016/j.jallcom.2019.05.322,HfNbTaTiZr,BCC,S,CR + A,,,,,500.0,,,,,82.3,,,,,,0.0,0.0,0.0,0.0,0.0,0.0,0.0,0.0,0.0,0.0,0.2,0.0,0.0,0.0,0.0,0.2,0.0,0.0,0.0,0.0,0.0,0.2,0.2,0.0,0.0,0.0,0.0,0.2,9.9192,4.4,3.091324200913243,85.12,33.26293412751387,2124.303690571326,2300.092882013988,1851.153690571326,2026.9428820139879,,False
10.1016/j.jallcom.2019.05.322,HfNbTaTiZr,BCC,S,CR + A,,,,,520.0,,,,,81.9,,,,,,0.0,0.0,0.0,0.0,0.0,0.0,0.0,0.0,0.0,0.0,0.2,0.0,0.0,0.0,0.0,0.2,0.0,0.0,0.0,0.0,0.0,0.2,0.2,0.0,0.0,0.0,0.0,0.2,9.9192,4.4,3.091324200913243,85.12,33.26293412751387,2124.303690571326,2300.092882013988,1851.153690571326,2026.9428820139879,,False
10.1016/j.jallcom.2019.05.322,HfNbTaTiZr,BCC,S,CR + A,,,,,540.0,,,,,81.6,,,,,,0.0,0.0,0.0,0.0,0.0,0.0,0.0,0.0,0.0,0.0,0.2,0.0,0.0,0.0,0.0,0.2,0.0,0.0,0.0,0.0,0.0,0.2,0.2,0.0,0.0,0.0,0.0,0.2,9.9192,4.4,3.091324200913243,85.12,33.26293412751387,2124.303690571326,2300.092882013988,1851.153690571326,2026.9428820139879,,False
10.1016/j.jallcom.2019.05.322,HfNbTaTiZr,BCC,S,CR + A,,,,,560.0,,,,,81.3,,,,,,0.0,0.0,0.0,0.0,0.0,0.0,0.0,0.0,0.0,0.0,0.2,0.0,0.0,0.0,0.0,0.2,0.0,0.0,0.0,0.0,0.0,0.2,0.2,0.0,0.0,0.0,0.0,0.2,9.9192,4.4,3.091324200913243,85.12,33.26293412751387,2124.303690571326,2300.092882013988,1851.153690571326,2026.9428820139879,,False
10.1016/j.jallcom.2019.05.322,HfNbTaTiZr,BCC,S,CR + A,,,,,580.0,,,,,81,,,,,,0.0,0.0,0.0,0.0,0.0,0.0,0.0,0.0,0.0,0.0,0.2,0.0,0.0,0.0,0.0,0.2,0.0,0.0,0.0,0.0,0.0,0.2,0.2,0.0,0.0,0.0,0.0,0.2,9.9192,4.4,3.091324200913243,85.12,33.26293412751387,2124.303690571326,2300.092882013988,1851.153690571326,2026.9428820139879,,False
10.1016/j.jallcom.2019.05.322,HfNbTaTiZr,BCC,S,CR + A,,,,,600.0,,,,,80.7,,,,,,0.0,0.0,0.0,0.0,0.0,0.0,0.0,0.0,0.0,0.0,0.2,0.0,0.0,0.0,0.0,0.2,0.0,0.0,0.0,0.0,0.0,0.2,0.2,0.0,0.0,0.0,0.0,0.2,9.9192,4.4,3.091324200913243,85.12,33.26293412751387,2124.303690571326,2300.092882013988,1851.153690571326,2026.9428820139879,,False
10.1016/j.jallcom.2019.05.322,HfNbTaTiZr,BCC,S,CR + A,,,,,620.0,,,,,80.4,,,,,,0.0,0.0,0.0,0.0,0.0,0.0,0.0,0.0,0.0,0.0,0.2,0.0,0.0,0.0,0.0,0.2,0.0,0.0,0.0,0.0,0.0,0.2,0.2,0.0,0.0,0.0,0.0,0.2,9.9192,4.4,3.091324200913243,85.12,33.26293412751387,2124.303690571326,2300.092882013988,1851.153690571326,2026.9428820139879,,False
10.1016/j.jallcom.2019.05.322,HfNbTaTiZr,BCC,S,CR + A,,,,,640.0,,,,,80.2,,,,,,0.0,0.0,0.0,0.0,0.0,0.0,0.0,0.0,0.0,0.0,0.2,0.0,0.0,0.0,0.0,0.2,0.0,0.0,0.0,0.0,0.0,0.2,0.2,0.0,0.0,0.0,0.0,0.2,9.9192,4.4,3.091324200913243,85.12,33.26293412751387,2124.303690571326,2300.092882013988,1851.153690571326,2026.9428820139879,,False
10.1016/j.jallcom.2019.05.322,HfNbTaTiZr,BCC,S,CR + A,,,,,660.0,,,,,80,,,,,,0.0,0.0,0.0,0.0,0.0,0.0,0.0,0.0,0.0,0.0,0.2,0.0,0.0,0.0,0.0,0.2,0.0,0.0,0.0,0.0,0.0,0.2,0.2,0.0,0.0,0.0,0.0,0.2,9.9192,4.4,3.091324200913243,85.12,33.26293412751387,2124.303690571326,2300.092882013988,1851.153690571326,2026.9428820139879,,False
10.1016/j.jallcom.2019.05.322,HfNbTaTiZr,BCC,S,CR + A,,,,,680.0,,,,,79.8,,,,,,0.0,0.0,0.0,0.0,0.0,0.0,0.0,0.0,0.0,0.0,0.2,0.0,0.0,0.0,0.0,0.2,0.0,0.0,0.0,0.0,0.0,0.2,0.2,0.0,0.0,0.0,0.0,0.2,9.9192,4.4,3.091324200913243,85.12,33.26293412751387,2124.303690571326,2300.092882013988,1851.153690571326,2026.9428820139879,,False
10.1016/j.jallcom.2019.05.322,HfNbTaTiZr,BCC,S,CR + A,,,,,700.0,,,,,79.6,,,,,,0.0,0.0,0.0,0.0,0.0,0.0,0.0,0.0,0.0,0.0,0.2,0.0,0.0,0.0,0.0,0.2,0.0,0.0,0.0,0.0,0.0,0.2,0.2,0.0,0.0,0.0,0.0,0.2,9.9192,4.4,3.091324200913243,85.12,33.26293412751387,2124.303690571326,2300.092882013988,1851.153690571326,2026.9428820139879,,False
10.1016/j.jallcom.2019.05.322,HfNbTaTiZr,BCC,S,CR + A,,,,,720.0,,,,,79.3,,,,,,0.0,0.0,0.0,0.0,0.0,0.0,0.0,0.0,0.0,0.0,0.2,0.0,0.0,0.0,0.0,0.2,0.0,0.0,0.0,0.0,0.0,0.2,0.2,0.0,0.0,0.0,0.0,0.2,9.9192,4.4,3.091324200913243,85.12,33.26293412751387,2124.303690571326,2300.092882013988,1851.153690571326,2026.9428820139879,,False
10.1016/j.jallcom.2019.05.322,HfNbTaTiZr,BCC,S,CR + A,,,,,740.0,,,,,79,,,,,,0.0,0.0,0.0,0.0,0.0,0.0,0.0,0.0,0.0,0.0,0.2,0.0,0.0,0.0,0.0,0.2,0.0,0.0,0.0,0.0,0.0,0.2,0.2,0.0,0.0,0.0,0.0,0.2,9.9192,4.4,3.091324200913243,85.12,33.26293412751387,2124.303690571326,2300.092882013988,1851.153690571326,2026.9428820139879,,False
10.1016/j.jallcom.2019.05.322,HfNbTaTiZr,BCC,S,CR + A,,,,,760.0,,,,,78.7,,,,,,0.0,0.0,0.0,0.0,0.0,0.0,0.0,0.0,0.0,0.0,0.2,0.0,0.0,0.0,0.0,0.2,0.0,0.0,0.0,0.0,0.0,0.2,0.2,0.0,0.0,0.0,0.0,0.2,9.9192,4.4,3.091324200913243,85.12,33.26293412751387,2124.303690571326,2300.092882013988,1851.153690571326,2026.9428820139879,,False
10.1016/j.jallcom.2019.05.322,HfNbTaTiZr,BCC,S,CR + A,,,,,780.0,,,,,78.4,,,,,,0.0,0.0,0.0,0.0,0.0,0.0,0.0,0.0,0.0,0.0,0.2,0.0,0.0,0.0,0.0,0.2,0.0,0.0,0.0,0.0,0.0,0.2,0.2,0.0,0.0,0.0,0.0,0.2,9.9192,4.4,3.091324200913243,85.12,33.26293412751387,2124.303690571326,2300.092882013988,1851.153690571326,2026.9428820139879,,False
10.1016/j.jallcom.2019.05.322,HfNbTaTiZr,BCC,S,CR + A,,,,,800.0,,,,,78.1,,,,,,0.0,0.0,0.0,0.0,0.0,0.0,0.0,0.0,0.0,0.0,0.2,0.0,0.0,0.0,0.0,0.2,0.0,0.0,0.0,0.0,0.0,0.2,0.2,0.0,0.0,0.0,0.0,0.2,9.9192,4.4,3.091324200913243,85.12,33.26293412751387,2124.303690571326,2300.092882013988,1851.153690571326,2026.9428820139879,,False
10.1016/j.jallcom.2019.05.322,HfNbTaTiZr,BCC,S,CR + A,,,,,820.0,,,,,77.7,,,,,,0.0,0.0,0.0,0.0,0.0,0.0,0.0,0.0,0.0,0.0,0.2,0.0,0.0,0.0,0.0,0.2,0.0,0.0,0.0,0.0,0.0,0.2,0.2,0.0,0.0,0.0,0.0,0.2,9.9192,4.4,3.091324200913243,85.12,33.26293412751387,2124.303690571326,2300.092882013988,1851.153690571326,2026.9428820139879,,False
10.1016/j.jallcom.2019.05.322,HfNbTaTiZr,BCC,S,CR + A,,,,,840.0,,,,,77.4,,,,,,0.0,0.0,0.0,0.0,0.0,0.0,0.0,0.0,0.0,0.0,0.2,0.0,0.0,0.0,0.0,0.2,0.0,0.0,0.0,0.0,0.0,0.2,0.2,0.0,0.0,0.0,0.0,0.2,9.9192,4.4,3.091324200913243,85.12,33.26293412751387,2124.303690571326,2300.092882013988,1851.153690571326,2026.9428820139879,,False
10.1016/j.msea.2019.138181,CoCrFeNiTi0.3,FCC,S,A + HR,90,,263,T,25.0,540,772,60,,,,,,rearranged order of processing; fixed grain size,,0.0,0.0,0.0,0.0,0.0,0.2325581395348837,0.2325581395348837,0.0,0.2325581395348837,0.0,0.0,0.0,0.0,0.0,0.0,0.0,0.2325581395348837,0.0,0.0,0.0,0.0,0.0,0.0697674418604651,0.0,0.0,0.0,0.0,0.0,7.949720930232558,7.953488372093022,1.996027446731672,49.669767441860486,118.67162419842391,1347.4424781985738,1592.6948426752413,1074.292478198574,1319.5448426752414,,False
10.1016/j.msea.2019.138181,CoCrFeNiTi0.3,FCC,S,HR + A,216,,185,,,,,,,,,,,rearranged order of processing; fixed grain size,,0.0,0.0,0.0,0.0,0.0,0.2325581395348837,0.2325581395348837,0.0,0.2325581395348837,0.0,0.0,0.0,0.0,0.0,0.0,0.0,0.2325581395348837,0.0,0.0,0.0,0.0,0.0,0.0697674418604651,0.0,0.0,0.0,0.0,0.0,7.949720930232558,7.953488372093022,1.996027446731672,49.669767441860486,118.67162419842391,1347.4424781985738,1592.6948426752413,1074.292478198574,1319.5448426752414,,False
10.1016/j.msea.2019.138181,Co0.5CrFeNi1.5Ti0.3,FCC,S,HR + A,263,,197,,,,,,,,,,,added in T dependant data,,0.0,0.0,0.0,0.0,0.0,0.1162790697674418,0.2325581395348837,0.0,0.2325581395348837,0.0,0.0,0.0,0.0,0.0,0.0,0.0,0.3488372093023256,0.0,0.0,0.0,0.0,0.0,0.0697674418604651,0.0,0.0,0.0,0.0,0.0,7.950651162790697,8.069767441860465,1.9834770114942528,51.43720930232563,114.1144900876003,1403.3719317633709,1589.7456808089796,1130.2219317633708,1316.5956808089795,,False
10.1016/j.msea.2019.138181,Co0.5CrFeNi1.5Ti0.3,FCC,S,A + HR,90,,308,T,25.0,586,875,46,,,,,,added in T dependant data,,0.0,0.0,0.0,0.0,0.0,0.1162790697674418,0.2325581395348837,0.0,0.2325581395348837,0.0,0.0,0.0,0.0,0.0,0.0,0.0,0.3488372093023256,0.0,0.0,0.0,0.0,0.0,0.0697674418604651,0.0,0.0,0.0,0.0,0.0,7.950651162790697,8.069767441860465,1.9834770114942528,51.43720930232563,114.1144900876003,1403.3719317633709,1589.7456808089796,1130.2219317633708,1316.5956808089795,,False
10.1016/j.msea.2019.138181,CrFeNi2Ti0.3,FCC,S,A + HR,90,,335,T,25.0,672,982,37,,,,,,rearranged order of processing; fixed grain size,,0.0,0.0,0.0,0.0,0.0,0.0,0.2325581395348837,0.0,0.2325581395348837,0.0,0.0,0.0,0.0,0.0,0.0,0.0,0.4651162790697674,0.0,0.0,0.0,0.0,0.0,0.0697674418604651,0.0,0.0,0.0,0.0,0.0,7.951581395348836,8.186046511627907,1.9710610932475887,53.20465116279071,105.6738833614726,1454.8913722519574,1575.2726661145205,1181.7413722519573,1302.1226661145206,,False
10.1016/j.msea.2019.138181,CrFeNi2Ti0.3,FCC,S,HR + A,324,,204,,,,,,,,,,,"added in T dependant data, rec actual comp instead of nominal",,0.0,0.0,0.0,0.0,0.0,0.0,0.2325581395348837,0.0,0.2325581395348837,0.0,0.0,0.0,0.0,0.0,0.0,0.0,0.4651162790697674,0.0,0.0,0.0,0.0,0.0,0.0697674418604651,0.0,0.0,0.0,0.0,0.0,7.951581395348836,8.186046511627907,1.9710610932475887,53.20465116279071,105.6738833614726,1454.8913722519574,1575.2726661145205,1181.7413722519573,1302.1226661145206,,False
10.1016/j.actamat.2019.06.006,NbTaTi,BCC,S,CR + A ,,,,C,20.0,573,,,,,100.0,<5,,changed processing to CR + A; fixed yield strengths,,0.0,0.0,0.0,0.0,0.0,0.0,0.0,0.0,0.0,0.0,0.0,0.0,0.0,0.0,0.0,0.3333333333333333,0.0,0.0,0.0,0.0,0.0,0.3333333333333333,0.3333333333333333,0.0,0.0,0.0,0.0,0.0,9.922,4.666666666666666,3.0757575757575752,98.73333333333332,0.9953605503812796,2444.37200086769,2632.792934584886,2171.22200086769,2359.642934584886,,False
10.1016/j.actamat.2019.06.006,NbTaTi,BCC,S,CR + A ,,,,C,100.0,486,,,,,100.0,<5,,changed processing to CR + A; fixed yield strengths,,0.0,0.0,0.0,0.0,0.0,0.0,0.0,0.0,0.0,0.0,0.0,0.0,0.0,0.0,0.0,0.3333333333333333,0.0,0.0,0.0,0.0,0.0,0.3333333333333333,0.3333333333333333,0.0,0.0,0.0,0.0,0.0,9.922,4.666666666666666,3.0757575757575752,98.73333333333332,0.9953605503812796,2444.37200086769,2632.792934584886,2171.22200086769,2359.642934584886,,False
10.1016/j.actamat.2019.06.006,NbTaTi,BCC,S,CR + A ,,,,C,200.0,378,,,,,100.0,<5,,changed processing to CR + A; fixed yield strengths,,0.0,0.0,0.0,0.0,0.0,0.0,0.0,0.0,0.0,0.0,0.0,0.0,0.0,0.0,0.0,0.3333333333333333,0.0,0.0,0.0,0.0,0.0,0.3333333333333333,0.3333333333333333,0.0,0.0,0.0,0.0,0.0,9.922,4.666666666666666,3.0757575757575752,98.73333333333332,0.9953605503812796,2444.37200086769,2632.792934584886,2171.22200086769,2359.642934584886,,False
10.1016/j.actamat.2019.06.006,NbTaTi,BCC,S,CR + A ,,,,C,300.0,314,,,,,100.0,<5,,changed processing to CR + A; fixed yield strengths,,0.0,0.0,0.0,0.0,0.0,0.0,0.0,0.0,0.0,0.0,0.0,0.0,0.0,0.0,0.0,0.3333333333333333,0.0,0.0,0.0,0.0,0.0,0.3333333333333333,0.3333333333333333,0.0,0.0,0.0,0.0,0.0,9.922,4.666666666666666,3.0757575757575752,98.73333333333332,0.9953605503812796,2444.37200086769,2632.792934584886,2171.22200086769,2359.642934584886,,False
