Repository: BrentVela/redesign_2_2_26

# ULTIMATE Alloy Redesign

This repo captures reproducible analysis artifacts for Dr. Karaman's ULTIMATE alloy redesign work.

## Status
- Inputs currently present: `1_find_stoich_props_parallel_for_Class.py`, `TC_Equilibrium_Module.py`, `make_trajectory.py`.
- Missing runtime dependencies: `strength_model` module and `SPACE_v0.par` data file.

## Quick Start
1. Add required inputs:
   - `SPACE_v0.par` (composition space dataset)
   - `strength_model.py` (Curtin model implementation)
2. Run properties extraction:
   - `python 1_find_stoich_props_parallel_for_Class.py`
3. Outputs are written to `CalcFiles/` and CSV files are produced.

File: featurize_database_for_cafer/borg2019_featurized_with_solidus_liquidus.csv (part 7 of 10)
REFERENCE: doi,FORMULA,PROPERTY: Type of phases,PROPERTY: Single/Multiphase,PROPERTY: synthesis method,PROPERTY: grain size ($\mu$m),PROPERTY: Exp. Density (g/cm$^3$),PROPERTY: HV,PROPERTY: Type of test,PROPERTY: Test temperature ($^\circ$C),PROPERTY: YS (MPa),PROPERTY: UTS (MPa),PROPERTY: Elongation (%),PROPERTY: Elongation plastic (%),PROPERTY: Exp. Young modulus (GPa),PROPERTY: O content (wppm),PROPERTY: N content (wppm),PROPERTY: C content (wppm),REFERENCE: comment,Unnamed: 19,Ag,Al,B,C,Ca,Co,Cr,Cu,Fe,Ga,Hf,Li,Mg,Mn,Mo,Nb,Ni,Pd,Re,Sc,Si,Ta,Ti,V,W,Y,Zn,Zr,Density_g_cc_ROM,VEC,Pugh_Ratio,Cauchy_Pressure,YS_1300C_MPa,Solidus_K_TC,Liquidus_K_TC,Solidus_C_TC,Liquidus_C_TC,THCD_25C_W_mK,ST_LT_TIMEOUT
10.1016/j.actamat.2019.06.006,NbTaTi,BCC,S,CR + A ,,,,C,400.0,232,,,,,100.0,<5,,changed processing to CR + A; fixed yield strengths,,0.0,0.0,0.0,0.0,0.0,0.0,0.0,0.0,0.0,0.0,0.0,0.0,0.0,0.0,0.0,0.3333333333333333,0.0,0.0,0.0,0.0,0.0,0.3333333333333333,0.3333333333333333,0.0,0.0,0.0,0.0,0.0,9.922,4.666666666666666,3.0757575757575752,98.73333333333332,0.9953605503812796,2444.37200086769,2632.792934584886,2171.22200086769,2359.642934584886,,False
10.1016/j.actamat.2019.06.006,NbTaTi,BCC,S,CR + A ,,,,C,600.0,222,,,,,100.0,<5,,changed processing to CR + A; fixed yield strengths,,0.0,0.0,0.0,0.0,0.0,0.0,0.0,0.0,0.0,0.0,0.0,0.0,0.0,0.0,0.0,0.3333333333333333,0.0,0.0,0.0,0.0,0.0,0.3333333333333333,0.3333333333333333,0.0,0.0,0.0,0.0,0.0,9.922,4.666666666666666,3.0757575757575752,98.73333333333332,0.9953605503812796,2444.37200086769,2632.792934584886,2171.22200086769,2359.642934584886,,False
10.1016/j.actamat.2019.06.006,NbTaTi,BCC,S,CR + A ,,,,C,800.0,210,,,,,100.0,<5,,changed processing to CR + A; fixed yield strengths,,0.0,0.0,0.0,0.0,0.0,0.0,0.0,0.0,0.0,0.0,0.0,0.0,0.0,0.0,0.0,0.3333333333333333,0.0,0.0,0.0,0.0,0.0,0.3333333333333333,0.3333333333333333,0.0,0.0,0.0,0.0,0.0,9.922,4.666666666666666,3.0757575757575752,98.73333333333332,0.9953605503812796,2444.37200086769,2632.792934584886,2171.22200086769,2359.642934584886,,False
10.1016/j.actamat.2019.06.006,NbTaTi,BCC,S,CR + A ,,,,C,1000.0,160,,,,,100.0,<5,,changed processing to CR + A; fixed yield strengths,,0.0,0.0,0.0,0.0,0.0,0.0,0.0,0.0,0.0,0.0,0.0,0.0,0.0,0.0,0.0,0.3333333333333333,0.0,0.0,0.0,0.0,0.0,0.3333333333333333,0.3333333333333333,0.0,0.0,0.0,0.0,0.0,9.922,4.666666666666666,3.0757575757575752,98.73333333333332,0.9953605503812796,2444.37200086769,2632.792934584886,2171.22200086769,2359.642934584886,,False
10.1016/j.actamat.2019.06.006,AlNbTaTi,BCC,S,AC,,,,C,20.0,1152,,,,,180.0,<5,,fixed yield strengths,,0.0,0.25,0.0,0.0,0.0,0.0,0.0,0.0,0.0,0.0,0.0,0.0,0.0,0.0,0.0,0.25,0.0,0.0,0.0,0.0,0.0,0.25,0.25,0.0,0.0,0.0,0.0,0.0,8.1165,4.25,3.056497175141244,85.6,0.2506542093895338,2280.54500063058,2439.5559243358425,2007.39500063058,2166.4059243358424,,False
10.1016/j.actamat.2019.06.006,AlNbTaTi,BCC,S,AC,,,,C,200.0,740,,,,,180.0,<5,,fixed yield strengths,,0.0,0.25,0.0,0.0,0.0,0.0,0.0,0.0,0.0,0.0,0.0,0.0,0.0,0.0,0.0,0.25,0.0,0.0,0.0,0.0,0.0,0.25,0.25,0.0,0.0,0.0,0.0,0.0,8.1165,4.25,3.056497175141244,85.6,0.2506542093895338,2280.54500063058,2439.5559243358425,2007.39500063058,2166.4059243358424,,False
10.1016/j.actamat.2019.06.006,AlNbTaTi,BCC,S,AC,,,,C,100.0,740,,,,,180.0,<5,,fixed yield strengths,,0.0,0.25,0.0,0.0,0.0,0.0,0.0,0.0,0.0,0.0,0.0,0.0,0.0,0.0,0.0,0.25,0.0,0.0,0.0,0.0,0.0,0.25,0.25,0.0,0.0,0.0,0.0,0.0,8.1165,4.25,3.056497175141244,85.6,0.2506542093895338,2280.54500063058,2439.5559243358425,2007.39500063058,2166.4059243358424,,False
10.1016/j.actamat.2019.06.006,MoNbTaTi,BCC,S,A,,,,C,20.0,1210,,,,,80.0,<5,,fixed yield strengths,,0.0,0.0,0.0,0.0,0.0,0.0,0.0,0.0,0.0,0.0,0.0,0.0,0.0,0.0,0.25,0.25,0.0,0.0,0.0,0.0,0.0,0.25,0.25,0.0,0.0,0.0,0.0,0.0,10.011500000000002,5.0,2.841269841269842,90.47499999999998,48.85764165270779,2583.1216280559206,2705.3241269479977,2309.9716280559205,2432.1741269479976,,False
10.1016/j.actamat.2019.06.006,MoNbTaTi,BCC,S,A,,,,C,60.0,1071,,,,,80.0,<5,,fixed yield strengths,,0.0,0.0,0.0,0.0,0.0,0.0,0.0,0.0,0.0,0.0,0.0,0.0,0.0,0.0,0.25,0.25,0.0,0.0,0.0,0.0,0.0,0.25,0.25,0.0,0.0,0.0,0.0,0.0,10.011500000000002,5.0,2.841269841269842,90.47499999999998,48.85764165270779,2583.1216280559206,2705.3241269479977,2309.9716280559205,2432.1741269479976,,False
10.1016/j.actamat.2019.06.006,MoNbTaTi,BCC,S,A,,,,C,100.0,1029,,,,,80.0,<5,,fixed yield strengths,,0.0,0.0,0.0,0.0,0.0,0.0,0.0,0.0,0.0,0.0,0.0,0.0,0.0,0.0,0.25,0.25,0.0,0.0,0.0,0.0,0.0,0.25,0.25,0.0,0.0,0.0,0.0,0.0,10.011500000000002,5.0,2.841269841269842,90.47499999999998,48.85764165270779,2583.1216280559206,2705.3241269479977,2309.9716280559205,2432.1741269479976,,False
10.1016/j.actamat.2019.06.006,MoNbTaTi,BCC,S,A,,,,C,200.0,868,,,,,80.0,<5,,fixed yield strengths,,0.0,0.0,0.0,0.0,0.0,0.0,0.0,0.0,0.0,0.0,0.0,0.0,0.0,0.0,0.25,0.25,0.0,0.0,0.0,0.0,0.0,0.25,0.25,0.0,0.0,0.0,0.0,0.0,10.011500000000002,5.0,2.841269841269842,90.47499999999998,48.85764165270779,2583.1216280559206,2705.3241269479977,2309.9716280559205,2432.1741269479976,,False
10.1016/j.actamat.2019.06.006,MoNbTaTi,BCC,S,A,,,,C,300.0,732,,,,,80.0,<5,,fixed yield strengths,,0.0,0.0,0.0,0.0,0.0,0.0,0.0,0.0,0.0,0.0,0.0,0.0,0.0,0.0,0.25,0.25,0.0,0.0,0.0,0.0,0.0,0.25,0.25,0.0,0.0,0.0,0.0,0.0,10.011500000000002,5.0,2.841269841269842,90.47499999999998,48.85764165270779,2583.1216280559206,2705.3241269479977,2309.9716280559205,2432.1741269479976,,False
10.1016/j.actamat.2019.06.006,MoNbTaTi,BCC,S,A,,,,C,400.0,685,,,,,80.0,<5,,fixed yield strengths,,0.0,0.0,0.0,0.0,0.0,0.0,0.0,0.0,0.0,0.0,0.0,0.0,0.0,0.0,0.25,0.25,0.0,0.0,0.0,0.0,0.0,0.25,0.25,0.0,0.0,0.0,0.0,0.0,10.011500000000002,5.0,2.841269841269842,90.47499999999998,48.85764165270779,2583.1216280559206,2705.3241269479977,2309.9716280559205,2432.1741269479976,,False
10.1016/j.actamat.2019.06.006,MoNbTaTi,BCC,S,A,,,,C,600.0,593,,,,,80.0,<5,,fixed yield strengths,,0.0,0.0,0.0,0.0,0.0,0.0,0.0,0.0,0.0,0.0,0.0,0.0,0.0,0.0,0.25,0.25,0.0,0.0,0.0,0.0,0.0,0.25,0.25,0.0,0.0,0.0,0.0,0.0,10.011500000000002,5.0,2.841269841269842,90.47499999999998,48.85764165270779,2583.1216280559206,2705.3241269479977,2309.9716280559205,2432.1741269479976,,False
10.1016/j.actamat.2019.06.006,MoNbTaTi,BCC,S,A,,,,C,800.0,564,,,,,80.0,<5,,fixed yield strengths,,0.0,0.0,0.0,0.0,0.0,0.0,0.0,0.0,0.0,0.0,0.0,0.0,0.0,0.0,0.25,0.25,0.0,0.0,0.0,0.0,0.0,0.25,0.25,0.0,0.0,0.0,0.0,0.0,10.011500000000002,5.0,2.841269841269842,90.47499999999998,48.85764165270779,2583.1216280559206,2705.3241269479977,2309.9716280559205,2432.1741269479976,,False
10.1016/j.actamat.2019.06.006,MoNbTaTi,BCC,S,A,,,,C,1000.0,539,,,,,80.0,<5,,fixed yield strengths,,0.0,0.0,0.0,0.0,0.0,0.0,0.0,0.0,0.0,0.0,0.0,0.0,0.0,0.0,0.25,0.25,0.0,0.0,0.0,0.0,0.0,0.25,0.25,0.0,0.0,0.0,0.0,0.0,10.011500000000002,5.0,2.841269841269842,90.47499999999998,48.85764165270779,2583.1216280559206,2705.3241269479977,2309.9716280559205,2432.1741269479976,,False
10.1016/j.actamat.2019.06.006,WNbTaTi,BCC,S,A,,,,C,20.0,1054,,,,,90.0,<5,,fixed yield strengths,,0.0,0.0,0.0,0.0,0.0,0.0,0.0,0.0,0.0,0.0,0.0,0.0,0.0,0.0,0.0,0.25,0.0,0.0,0.0,0.0,0.0,0.25,0.25,0.0,0.25,0.0,0.0,0.0,12.254,5.0,2.696969696969697,89.62499999999999,47.646606692381376,2629.4862013137868,2920.722941819384,2356.3362013137867,2647.5729418193837,,False
10.1016/j.actamat.2019.06.006,WNbTaTi,BCC,S,A,,,,C,100.0,968,,,,,90.0,<5,,fixed yield strengths,,0.0,0.0,0.0,0.0,0.0,0.0,0.0,0.0,0.0,0.0,0.0,0.0,0.0,0.0,0.0,0.25,0.0,0.0,0.0,0.0,0.0,0.25,0.25,0.0,0.25,0.0,0.0,0.0,12.254,5.0,2.696969696969697,89.62499999999999,47.646606692381376,2629.4862013137868,2920.722941819384,2356.3362013137867,2647.5729418193837,,False
10.1016/j.actamat.2019.06.006,WNbTaTi,BCC,S,A,,,,C,200.0,869,,,,,90.0,<5,,fixed yield strengths,,0.0,0.0,0.0,0.0,0.0,0.0,0.0,0.0,0.0,0.0,0.0,0.0,0.0,0.0,0.0,0.25,0.0,0.0,0.0,0.0,0.0,0.25,0.25,0.0,0.25,0.0,0.0,0.0,12.254,5.0,2.696969696969697,89.62499999999999,47.646606692381376,2629.4862013137868,2920.722941819384,2356.3362013137867,2647.5729418193837,,False
10.1016/j.actamat.2019.06.006,WNbTaTi,BCC,S,A,,,,C,300.0,754,,,,,90.0,<5,,fixed yield strengths,,0.0,0.0,0.0,0.0,0.0,0.0,0.0,0.0,0.0,0.0,0.0,0.0,0.0,0.0,0.0,0.25,0.0,0.0,0.0,0.0,0.0,0.25,0.25,0.0,0.25,0.0,0.0,0.0,12.254,5.0,2.696969696969697,89.62499999999999,47.646606692381376,2629.4862013137868,2920.722941819384,2356.3362013137867,2647.5729418193837,,False
10.1016/j.actamat.2019.06.006,WNbTaTi,BCC,S,A,,,,C,400.0,627,,,,,90.0,<5,,fixed yield strengths,,0.0,0.0,0.0,0.0,0.0,0.0,0.0,0.0,0.0,0.0,0.0,0.0,0.0,0.0,0.0,0.25,0.0,0.0,0.0,0.0,0.0,0.25,0.25,0.0,0.25,0.0,0.0,0.0,12.254,5.0,2.696969696969697,89.62499999999999,47.646606692381376,2629.4862013137868,2920.722941819384,2356.3362013137867,2647.5729418193837,,False
10.1016/j.actamat.2019.06.006,WNbTaTi,BCC,S,A,,,,C,600.0,596,,,,,90.0,<5,,fixed yield strengths,,0.0,0.0,0.0,0.0,0.0,0.0,0.0,0.0,0.0,0.0,0.0,0.0,0.0,0.0,0.0,0.25,0.0,0.0,0.0,0.0,0.0,0.25,0.25,0.0,0.25,0.0,0.0,0.0,12.254,5.0,2.696969696969697,89.62499999999999,47.646606692381376,2629.4862013137868,2920.722941819384,2356.3362013137867,2647.5729418193837,,False
10.1016/j.actamat.2019.06.006,WNbTaTi,BCC,S,A,,,,C,800.0,564,,,,,90.0,<5,,fixed yield strengths,,0.0,0.0,0.0,0.0,0.0,0.0,0.0,0.0,0.0,0.0,0.0,0.0,0.0,0.0,0.0,0.25,0.0,0.0,0.0,0.0,0.0,0.25,0.25,0.0,0.25,0.0,0.0,0.0,12.254,5.0,2.696969696969697,89.62499999999999,47.646606692381376,2629.4862013137868,2920.722941819384,2356.3362013137867,2647.5729418193837,,False
10.1016/j.actamat.2019.06.006,WNbTaTi,BCC,S,A,,,,C,1000.0,459,,,,,90.0,<5,,fixed yield strengths,,0.0,0.0,0.0,0.0,0.0,0.0,0.0,0.0,0.0,0.0,0.0,0.0,0.0,0.0,0.0,0.25,0.0,0.0,0.0,0.0,0.0,0.25,0.25,0.0,0.25,0.0,0.0,0.0,12.254,5.0,2.696969696969697,89.62499999999999,47.646606692381376,2629.4862013137868,2920.722941819384,2356.3362013137867,2647.5729418193837,,False
10.1016/j.actamat.2019.06.006,HfNbTaTi,BCC,S,A,,,,C,20.0,860,,,,,160.0,<5,,fixed yield strengths,,0.0,0.0,0.0,0.0,0.0,0.0,0.0,0.0,0.0,0.0,0.25,0.0,0.0,0.0,0.0,0.25,0.0,0.0,0.0,0.0,0.0,0.25,0.25,0.0,0.0,0.0,0.0,0.0,10.769000000000002,4.5,3.1754385964912286,90.375,34.63242635122549,2265.073149074979,2494.6498088256903,1991.923149074979,2221.4998088256903,,False
10.1016/j.actamat.2019.06.006,HfNbTaTi,BCC,S,A,,,,C,20.0,834,,,,,160.0,<5,,fixed yield strengths,,0.0,0.0,0.0,0.0,0.0,0.0,0.0,0.0,0.0,0.0,0.25,0.0,0.0,0.0,0.0,0.25,0.0,0.0,0.0,0.0,0.0,0.25,0.25,0.0,0.0,0.0,0.0,0.0,10.769000000000002,4.5,3.1754385964912286,90.375,34.63242635122549,2265.073149074979,2494.6498088256903,1991.923149074979,2221.4998088256903,,False
10.1016/j.actamat.2019.06.006,HfNbTaTi,BCC,S,A,,,,C,200.0,610,,,,,160.0,<5,,fixed yield strengths,,0.0,0.0,0.0,0.0,0.0,0.0,0.0,0.0,0.0,0.0,0.25,0.0,0.0,0.0,0.0,0.25,0.0,0.0,0.0,0.0,0.0,0.25,0.25,0.0,0.0,0.0,0.0,0.0,10.769000000000002,4.5,3.1754385964912286,90.375,34.63242635122549,2265.073149074979,2494.6498088256903,1991.923149074979,2221.4998088256903,,False
10.1016/j.actamat.2019.06.006,HfNbTaTi,BCC,S,A,,,,C,600.0,473,,,,,160.0,<5,,fixed yield strengths,,0.0,0.0,0.0,0.0,0.0,0.0,0.0,0.0,0.0,0.0,0.25,0.0,0.0,0.0,0.0,0.25,0.0,0.0,0.0,0.0,0.0,0.25,0.25,0.0,0.0,0.0,0.0,0.0,10.769000000000002,4.5,3.1754385964912286,90.375,34.63242635122549,2265.073149074979,2494.6498088256903,1991.923149074979,2221.4998088256903,,False
10.1016/j.actamat.2019.06.006,CrNbMoTi,BCC,S,A,,,,C,20.0,1630,,,,,260.0,<5,,fixed yield strengths,,0.0,0.0,0.0,0.0,0.0,0.0,0.25,0.0,0.0,0.0,0.0,0.0,0.0,0.0,0.25,0.25,0.0,0.0,0.0,0.0,0.0,0.0,0.25,0.0,0.0,0.0,0.0,0.0,7.6265,5.25,2.298245614035088,73.05,585.2168328364937,1823.967376961925,2151.204784441783,1550.8173769619252,1878.0547844417829,,False
10.1016/j.actamat.2019.06.006,CrNbMoTi,BCC,S,A,,,,C,200.0,1268,,,,,260.0,<5,,fixed yield strengths,,0.0,0.0,0.0,0.0,0.0,0.0,0.25,0.0,0.0,0.0,0.0,0.0,0.0,0.0,0.25,0.25,0.0,0.0,0.0,0.0,0.0,0.0,0.25,0.0,0.0,0.0,0.0,0.0,7.6265,5.25,2.298245614035088,73.05,585.2168328364937,1823.967376961925,2151.204784441783,1550.8173769619252,1878.0547844417829,,False
10.1016/j.actamat.2019.06.006,CrNbMoTi,BCC,S,A,,,,C,400.0,1115,,,,,260.0,<5,,fixed yield strengths,,0.0,0.0,0.0,0.0,0.0,0.0,0.25,0.0,0.0,0.0,0.0,0.0,0.0,0.0,0.25,0.25,0.0,0.0,0.0,0.0,0.0,0.0,0.25,0.0,0.0,0.0,0.0,0.0,7.6265,5.25,2.298245614035088,73.05,585.2168328364937,1823.967376961925,2151.204784441783,1550.8173769619252,1878.0547844417829,,False
10.1016/j.actamat.2019.06.006,CrNbMoTi,BCC,S,A,,,,C,600.0,1062,,,,,260.0,<5,,fixed yield strengths,,0.0,0.0,0.0,0.0,0.0,0.0,0.25,0.0,0.0,0.0,0.0,0.0,0.0,0.0,0.25,0.25,0.0,0.0,0.0,0.0,0.0,0.0,0.25,0.0,0.0,0.0,0.0,0.0,7.6265,5.25,2.298245614035088,73.05,585.2168328364937,1823.967376961925,2151.204784441783,1550.8173769619252,1878.0547844417829,,False
10.1016/j.actamat.2019.06.006,CrNbMoTi,BCC,S,A,,,,C,800.0,1058,,,,,260.0,<5,,fixed yield strengths,,0.0,0.0,0.0,0.0,0.0,0.0,0.25,0.0,0.0,0.0,0.0,0.0,0.0,0.0,0.25,0.25,0.0,0.0,0.0,0.0,0.0,0.0,0.25,0.0,0.0,0.0,0.0,0.0,7.6265,5.25,2.298245614035088,73.05,585.2168328364937,1823.967376961925,2151.204784441783,1550.8173769619252,1878.0547844417829,,False
10.1016/j.actamat.2019.06.006,CrMoTaTi,BCC + Laves,M,A,,,,C,20.0,1795,,,,,200.0,<5,,fixed yield strengths,,0.0,0.0,0.0,0.0,0.0,0.0,0.25,0.0,0.0,0.0,0.0,0.0,0.0,0.0,0.25,0.0,0.0,0.0,0.0,0.0,0.0,0.25,0.25,0.0,0.0,0.0,0.0,0.0,9.6565,5.25,2.1056910569105693,65.29999999999998,711.5574771570306,2031.87487282869,2427.809356844663,1758.72487282869,2154.659356844663,,False
10.1016/j.actamat.2019.06.006,CrMoTaTi,BCC + Laves,M,A,,,,C,100.0,1506,,,,,200.0,<5,,fixed yield strengths,,0.0,0.0,0.0,0.0,0.0,0.0,0.25,0.0,0.0,0.0,0.0,0.0,0.0,0.0,0.25,0.0,0.0,0.0,0.0,0.0,0.0,0.25,0.25,0.0,0.0,0.0,0.0,0.0,9.6565,5.25,2.1056910569105693,65.29999999999998,711.5574771570306,2031.87487282869,2427.809356844663,1758.72487282869,2154.659356844663,,False
10.1016/j.actamat.2019.06.006,CrMoTaTi,BCC + Laves,M,A,,,,C,200.0,1266,,,,,200.0,<5,,fixed yield strengths,,0.0,0.0,0.0,0.0,0.0,0.0,0.25,0.0,0.0,0.0,0.0,0.0,0.0,0.0,0.25,0.0,0.0,0.0,0.0,0.0,0.0,0.25,0.25,0.0,0.0,0.0,0.0,0.0,9.6565,5.25,2.1056910569105693,65.29999999999998,711.5574771570306,2031.87487282869,2427.809356844663,1758.72487282869,2154.659356844663,,False
10.1016/j.actamat.2019.06.006,CrMoTaTi,BCC + Laves,M,A,,,,C,300.0,1183,,,,,200.0,<5,,fixed yield strengths,,0.0,0.0,0.0,0.0,0.0,0.0,0.25,0.0,0.0,0.0,0.0,0.0,0.0,0.0,0.25,0.0,0.0,0.0,0.0,0.0,0.0,0.25,0.25,0.0,0.0,0.0,0.0,0.0,9.6565,5.25,2.1056910569105693,65.29999999999998,711.5574771570306,2031.87487282869,2427.809356844663,1758.72487282869,2154.659356844663,,False
10.1016/j.actamat.2019.06.006,CrMoTaTi,BCC + Laves,M,A,,,,C,400.0,1175,,,,,200.0,<5,,fixed yield strengths,,0.0,0.0,0.0,0.0,0.0,0.0,0.25,0.0,0.0,0.0,0.0,0.0,0.0,0.0,0.25,0.0,0.0,0.0,0.0,0.0,0.0,0.25,0.25,0.0,0.0,0.0,0.0,0.0,9.6565,5.25,2.1056910569105693,65.29999999999998,711.5574771570306,2031.87487282869,2427.809356844663,1758.72487282869,2154.659356844663,,False
10.1016/j.actamat.2019.06.006,CrMoTaTi,BCC + Laves,M,A,,,,C,600.0,1162,,,,,200.0,<5,,fixed yield strengths,,0.0,0.0,0.0,0.0,0.0,0.0,0.25,0.0,0.0,0.0,0.0,0.0,0.0,0.0,0.25,0.0,0.0,0.0,0.0,0.0,0.0,0.25,0.25,0.0,0.0,0.0,0.0,0.0,9.6565,5.25,2.1056910569105693,65.29999999999998,711.5574771570306,2031.87487282869,2427.809356844663,1758.72487282869,2154.659356844663,,False
10.1016/j.actamat.2019.06.006,CrMoTaTi,BCC + Laves,M,A,,,,C,800.0,1162,,,,,200.0,<5,,fixed yield strengths,,0.0,0.0,0.0,0.0,0.0,0.0,0.25,0.0,0.0,0.0,0.0,0.0,0.0,0.0,0.25,0.0,0.0,0.0,0.0,0.0,0.0,0.25,0.25,0.0,0.0,0.0,0.0,0.0,9.6565,5.25,2.1056910569105693,65.29999999999998,711.5574771570306,2031.87487282869,2427.809356844663,1758.72487282869,2154.659356844663,,False
10.1016/j.actamat.2019.06.006,CrMoTaTi,BCC + Laves,M,A,,,,C,1000.0,1159,,,,,200.0,<5,,fixed yield strengths,,0.0,0.0,0.0,0.0,0.0,0.0,0.25,0.0,0.0,0.0,0.0,0.0,0.0,0.0,0.25,0.0,0.0,0.0,0.0,0.0,0.0,0.25,0.25,0.0,0.0,0.0,0.0,0.0,9.6565,5.25,2.1056910569105693,65.29999999999998,711.5574771570306,2031.87487282869,2427.809356844663,1758.72487282869,2154.659356844663,,False
10.1007/s40195-019-00921-3,Ti2ZrHf0.5V,BCC,S,AC,,,338.3,C,25.0,1160,,>50,,,,,,,,0.0,0.0,0.0,0.0,0.0,0.0,0.0,0.0,0.0,0.0,0.1111111111111111,0.0,0.0,0.0,0.0,0.0,0.0,0.0,0.0,0.0,0.0,0.0,0.4444444444444445,0.2222222222222222,0.0,0.0,0.0,0.2222222222222222,6.288222222222223,4.222222222222222,2.813519813519814,83.36666666666667,23.6181499406027,1654.4328442760193,1711.757736631848,1381.2828442760192,1438.6077366318482,,False
10.1007/s40195-019-00921-3,Ti2ZrHf0.5V,BCC,S,AC,,,338.3,C,600.0,405,,>50,,,,,,added high temperature data,,0.0,0.0,0.0,0.0,0.0,0.0,0.0,0.0,0.0,0.0,0.1111111111111111,0.0,0.0,0.0,0.0,0.0,0.0,0.0,0.0,0.0,0.0,0.0,0.4444444444444445,0.2222222222222222,0.0,0.0,0.0,0.2222222222222222,6.288222222222223,4.222222222222222,2.813519813519814,83.36666666666667,23.6181499406027,1654.4328442760193,1711.757736631848,1381.2828442760192,1438.6077366318482,,False
10.1007/s40195-019-00921-3,Ti2ZrHf0.5V,BCC,S,AC,,,338.3,C,800.0,85,,>50,,,,,,added high temperature data,,0.0,0.0,0.0,0.0,0.0,0.0,0.0,0.0,0.0,0.0,0.1111111111111111,0.0,0.0,0.0,0.0,0.0,0.0,0.0,0.0,0.0,0.0,0.0,0.4444444444444445,0.2222222222222222,0.0,0.0,0.0,0.2222222222222222,6.288222222222223,4.222222222222222,2.813519813519814,83.36666666666667,23.6181499406027,1654.4328442760193,1711.757736631848,1381.2828442760192,1438.6077366318482,,False
10.1007/s40195-019-00921-3,Ti2ZrHf0.5VNb0.25,BCC,S,AC,,,332.4,C,25.0,1115,,>50,,,,,,,,0.0,0.0,0.0,0.0,0.0,0.0,0.0,0.0,0.0,0.0,0.1052631578947368,0.0,0.0,0.0,0.0,0.0526315789473684,0.0,0.0,0.0,0.0,0.0,0.0,0.4210526315789474,0.2105263157894737,0.0,0.0,0.0,0.2105263157894737,6.408315789473685,4.2631578947368425,2.876126126126127,85.6,40.05259773983812,1694.5758964383754,1756.053084196449,1421.4258964383753,1482.903084196449,,False
10.1007/s40195-019-00921-3,Ti2ZrHf0.5VNb0.5,BCC,S,AC,,,322.5,C,25.0,1065,,>50,,,,,,,,0.0,0.0,0.0,0.0,0.0,0.0,0.0,0.0,0.0,0.0,0.1,0.0,0.0,0.0,0.0,0.1,0.0,0.0,0.0,0.0,0.0,0.0,0.4,0.2,0.0,0.0,0.0,0.2,6.516400000000001,4.3,2.9346405228758177,87.61000000000001,53.38984116738805,1729.6505145097738,1802.681845578982,1456.500514509774,1529.531845578982,,False
10.1007/s40195-019-00921-3,Ti2ZrHf0.5VNb0.5,BCC,S,AC,,,322.5,C,600.0,718,,>50,,,,,,added high temperature data,,0.0,0.0,0.0,0.0,0.0,0.0,0.0,0.0,0.0,0.0,0.1,0.0,0.0,0.0,0.0,0.1,0.0,0.0,0.0,0.0,0.0,0.0,0.4,0.2,0.0,0.0,0.0,0.2,6.516400000000001,4.3,2.9346405228758177,87.61000000000001,53.38984116738805,1729.6505145097738,1802.681845578982,1456.500514509774,1529.531845578982,,False
10.1007/s40195-019-00921-3,Ti2ZrHf0.5VNb0.5,BCC,S,AC,,,322.5,C,800.0,135,,>50,,,,,,added high temperature data,,0.0,0.0,0.0,0.0,0.0,0.0,0.0,0.0,0.0,0.0,0.1,0.0,0.0,0.0,0.0,0.1,0.0,0.0,0.0,0.0,0.0,0.0,0.4,0.2,0.0,0.0,0.0,0.2,6.516400000000001,4.3,2.9346405228758177,87.61000000000001,53.38984116738805,1729.6505145097738,1802.681845578982,1456.500514509774,1529.531845578982,,False
10.1007/s40195-019-00921-3,Ti2ZrHf0.5VNb0.75,BCC,S,AC,,,318.9,C,25.0,1025,,>50,,,,,,,,0.0,0.0,0.0,0.0,0.0,0.0,0.0,0.0,0.0,0.0,0.0952380952380952,0.0,0.0,0.0,0.0,0.1428571428571428,0.0,0.0,0.0,0.0,0.0,0.0,0.380952380952381,0.1904761904761905,0.0,0.0,0.0,0.1904761904761905,6.614190476190478,4.333333333333334,2.98945147679325,89.42857142857144,63.57240954657637,1760.7613545236034,1849.6817095781028,1487.6113545236035,1576.531709578103,,False
10.1007/s40195-019-00921-3,Ti2ZrHf0.5VNb,BCC,S,AC,,,310.4,C,25.0,980,,>50,,,,,,,,0.0,0.0,0.0,0.0,0.0,0.0,0.0,0.0,0.0,0.0,0.0909090909090909,0.0,0.0,0.0,0.0,0.1818181818181818,0.0,0.0,0.0,0.0,0.0,0.0,0.3636363636363636,0.1818181818181818,0.0,0.0,0.0,0.1818181818181818,6.703090909090911,4.363636363636364,3.0408997955010237,91.0818181818182,71.07852901833795,1788.7140255318586,1895.342168641547,1515.5640255318585,1622.1921686415471,,False
10.1007/s40195-019-00921-3,Ti2ZrHf0.5VNb,BCC,S,AC,,,310.4,C,600.0,859,,>50,,,,,,added high temperature data,,0.0,0.0,0.0,0.0,0.0,0.0,0.0,0.0,0.0,0.0,0.0909090909090909,0.0,0.0,0.0,0.0,0.1818181818181818,0.0,0.0,0.0,0.0,0.0,0.0,0.3636363636363636,0.1818181818181818,0.0,0.0,0.0,0.1818181818181818,6.703090909090911,4.363636363636364,3.0408997955010237,91.0818181818182,71.07852901833795,1788.7140255318586,1895.342168641547,1515.5640255318585,1622.1921686415471,,False
10.1007/s40195-019-00921-3,Ti2ZrHf0.5VNb,BCC,S,AC,,,310.4,C,800.0,195,,>50,,,,,,added high temperature data,,0.0,0.0,0.0,0.0,0.0,0.0,0.0,0.0,0.0,0.0,0.0909090909090909,0.0,0.0,0.0,0.0,0.1818181818181818,0.0,0.0,0.0,0.0,0.0,0.0,0.3636363636363636,0.1818181818181818,0.0,0.0,0.0,0.1818181818181818,6.703090909090911,4.363636363636364,3.0408997955010237,91.0818181818182,71.07852901833795,1788.7140255318586,1895.342168641547,1515.5640255318585,1622.1921686415471,,False
10.1016/j.matchar.2019.05.043,FeCrCuMnNi,2FCC + BCC,M,CR,,,398,T,25.0,1190,1300,4.3,,,,,,changed to 2FCC + BCC,,0.0,0.0,0.0,0.0,0.0,0.0,0.2,0.2,0.2,0.0,0.0,0.0,0.0,0.2,0.0,0.0,0.2,0.0,0.0,0.0,0.0,0.0,0.0,0.0,0.0,0.0,0.0,0.0,8.0724,8.4,2.169169169169169,71.54,0.6566947802294083,1319.2640119494558,1474.8822812458018,1046.1140119494557,1201.732281245802,,False
10.1016/j.matchar.2019.05.043,FeCrCuMnNi,2FCC + BCC,M,CR + A,1.4,,367,T,25.0,1170,1270,10.7,,,,,,changed to 2FCC + BCC,,0.0,0.0,0.0,0.0,0.0,0.0,0.2,0.2,0.2,0.0,0.0,0.0,0.0,0.2,0.0,0.0,0.2,0.0,0.0,0.0,0.0,0.0,0.0,0.0,0.0,0.0,0.0,0.0,8.0724,8.4,2.169169169169169,71.54,0.6566947802294083,1319.2640119494558,1474.8822812458018,1046.1140119494557,1201.732281245802,,False
10.1016/j.matchar.2019.05.043,FeCrCuMnNi,2FCC + BCC,M,CR + A,1.5,,312,T,25.0,1030,1190,11.4,,,,,,changed to 2FCC + BCC,,0.0,0.0,0.0,0.0,0.0,0.0,0.2,0.2,0.2,0.0,0.0,0.0,0.0,0.2,0.0,0.0,0.2,0.0,0.0,0.0,0.0,0.0,0.0,0.0,0.0,0.0,0.0,0.0,8.0724,8.4,2.169169169169169,71.54,0.6566947802294083,1319.2640119494558,1474.8822812458018,1046.1140119494557,1201.732281245802,,False
10.1016/j.matchar.2019.05.043,FeCrCuMnNi,2FCC + BCC,M,CR + A,1.9,,271,T,25.0,970,1110,12.1,,,,,,changed to 2FCC + BCC,,0.0,0.0,0.0,0.0,0.0,0.0,0.2,0.2,0.2,0.0,0.0,0.0,0.0,0.2,0.0,0.0,0.2,0.0,0.0,0.0,0.0,0.0,0.0,0.0,0.0,0.0,0.0,0.0,8.0724,8.4,2.169169169169169,71.54,0.6566947802294083,1319.2640119494558,1474.8822812458018,1046.1140119494557,1201.732281245802,,False
10.1016/j.matchar.2019.05.043,FeCrCuMnNi,2FCC + BCC,M,CR + A,2.2,,183,T,25.0,850,960,14.3,,,,,,changed to 2FCC + BCC,,0.0,0.0,0.0,0.0,0.0,0.0,0.2,0.2,0.2,0.0,0.0,0.0,0.0,0.2,0.0,0.0,0.2,0.0,0.0,0.0,0.0,0.0,0.0,0.0,0.0,0.0,0.0,0.0,8.0724,8.4,2.169169169169169,71.54,0.6566947802294083,1319.2640119494558,1474.8822812458018,1046.1140119494557,1201.732281245802,,False
10.1016/j.matchar.2019.05.043,FeCrCuMnNi,2FCC + BCC,M,CR + A,6.5,,162,T,25.0,470,640,34.8,,,,,,changed to 2FCC + BCC,,0.0,0.0,0.0,0.0,0.0,0.0,0.2,0.2,0.2,0.0,0.0,0.0,0.0,0.2,0.0,0.0,0.2,0.0,0.0,0.0,0.0,0.0,0.0,0.0,0.0,0.0,0.0,0.0,8.0724,8.4,2.169169169169169,71.54,0.6566947802294083,1319.2640119494558,1474.8822812458018,1046.1140119494557,1201.732281245802,,False
10.1016/j.matlet.2019.04.012,CoCrFeNi2.1Nb0.2,FCC + Laves,M,AC,,,,T,25.0,170,537,32,,,,,,,,0.0,0.0,0.0,0.0,0.0,0.1886792452830188,0.1886792452830188,0.0,0.1886792452830188,0.0,0.0,0.0,0.0,0.0,0.0,0.0377358490566037,0.3962264150943396,0.0,0.0,0.0,0.0,0.0,0.0,0.0,0.0,0.0,0.0,0.0,8.366943396226414,8.49056603773585,2.0801457194899813,53.75849056603775,61.19457626666467,1558.2263711553692,1666.5165665494635,1285.076371155369,1393.3665665494636,,False
10.1016/j.matlet.2019.04.012,CoCrFeNi2.1Nb0.4,FCC + Laves,M,AC,,,,T,25.0,640,840,7,,,,,,,,0.0,0.0,0.0,0.0,0.0,0.1818181818181818,0.1818181818181818,0.0,0.1818181818181818,0.0,0.0,0.0,0.0,0.0,0.0,0.0727272727272727,0.3818181818181818,0.0,0.0,0.0,0.0,0.0,0.0,0.0,0.0,0.0,0.0,0.0,8.374327272727273,8.363636363636363,2.126416219439476,56.37818181818186,163.47982824524092,1518.7036609491668,1610.6467906015323,1245.553660949167,1337.4967906015322,,False
10.1016/j.matlet.2019.04.012,CoCrFeNi2.1Nb0.2,FCC + Laves + D019,M,A,,,,T,25.0,560,860,19,,,,,,,,0.0,0.0,0.0,0.0,0.0,0.1886792452830188,0.1886792452830188,0.0,0.1886792452830188,0.0,0.0,0.0,0.0,0.0,0.0,0.0377358490566037,0.3962264150943396,0.0,0.0,0.0,0.0,0.0,0.0,0.0,0.0,0.0,0.0,0.0,8.366943396226414,8.49056603773585,2.0801457194899813,53.75849056603775,61.19457626666467,1558.2263711553692,1666.5165665494635,1285.076371155369,1393.3665665494636,,False
10.1016/j.matlet.2019.04.012,CoCrFeNi2.1Nb0.4,FCC + Laves,M,A,,,,T,25.0,,,3,,,,,,,,0.0,0.0,0.0,0.0,0.0,0.1818181818181818,0.1818181818181818,0.0,0.1818181818181818,0.0,0.0,0.0,0.0,0.0,0.0,0.0727272727272727,0.3818181818181818,0.0,0.0,0.0,0.0,0.0,0.0,0.0,0.0,0.0,0.0,0.0,8.374327272727273,8.363636363636363,2.126416219439476,56.37818181818186,163.47982824524092,1518.7036609491668,1610.6467906015323,1245.553660949167,1337.4967906015322,,False
10.1007/s40195-019-00916-0,(CoCrFeMnNi)95C5,FCC + M23C6,M,A,,,345,C,800.0,,,,,,,,,,,0.0,0.0,0.0,0.5,0.0,0.1,0.1,0.0,0.1,0.0,0.0,0.0,0.0,0.1,0.0,0.0,0.1,0.0,0.0,0.0,0.0,0.0,0.0,0.0,0.0,0.0,0.0,0.0,,,,,,1355.9341283301942,3666.261806393108,1082.784128330194,3393.111806393108,,False
10.1007/s40195-019-00916-0,(CoCrFeMnNi)95C5,FCC + M23C6,M,A,,,285,C,1000.0,,,,,,,,,,,0.0,0.0,0.0,0.5,0.0,0.1,0.1,0.0,0.1,0.0,0.0,0.0,0.0,0.1,0.0,0.0,0.1,0.0,0.0,0.0,0.0,0.0,0.0,0.0,0.0,0.0,0.0,0.0,,,,,,1355.9341283301942,3666.261806393108,1082.784128330194,3393.111806393108,,False
10.1016/j.matchar.2019.05.022,AlCoCrFeNi,BCC + FCC,M,SPS,10.21,,550 $\pm$ 12,C,25.0,1221.1 $\pm$ 15,,30,23.2,,,,,"changed elongation to total elongation, not plastic",,0.0,0.2,0.0,0.0,0.0,0.2,0.2,0.0,0.2,0.0,0.0,0.0,0.0,0.0,0.0,0.0,0.2,0.0,0.0,0.0,0.0,0.0,0.0,0.0,0.0,0.0,0.0,0.0,7.106400000000001,7.200000000000001,2.1200523388943413,47.420000000000016,218.008884795602,1627.7521760786865,1683.9478536155095,1354.6021760786866,1410.7978536155097,,False
10.1016/j.matchar.2019.05.022,AlCoCrFeNi,BCC + FCC,M,SPS,15.68,,510 $\pm$ 11,C,25.0,1186.7 $\pm$ 16,,33,26.5,,,,,"changed elongation to total elongation, not plastic",,0.0,0.2,0.0,0.0,0.0,0.2,0.2,0.0,0.2,0.0,0.0,0.0,0.0,0.0,0.0,0.0,0.2,0.0,0.0,0.0,0.0,0.0,0.0,0.0,0.0,0.0,0.0,0.0,7.106400000000001,7.200000000000001,2.1200523388943413,47.420000000000016,218.008884795602,1627.7521760786865,1683.9478536155095,1354.6021760786866,1410.7978536155097,,False
10.1016/j.matchar.2019.05.022,AlCoCrFeNi,BCC + FCC,M,SPS,16.7,,503 $\pm$ 14,C,25.0,1112.9 $\pm$ 20,,30,21.4,,,,,"changed elongation to total elongation, not plastic",,0.0,0.2,0.0,0.0,0.0,0.2,0.2,0.0,0.2,0.0,0.0,0.0,0.0,0.0,0.0,0.0,0.2,0.0,0.0,0.0,0.0,0.0,0.0,0.0,0.0,0.0,0.0,0.0,7.106400000000001,7.200000000000001,2.1200523388943413,47.420000000000016,218.008884795602,1627.7521760786865,1683.9478536155095,1354.6021760786866,1410.7978536155097,,False
10.1007/s11837-019-03432-9,WMoNbCrTi,BCC + Laves,M,SPS,,,,C,25.0,2500,,10,,,,,,Experimental Variable was ball milling time. ,,0.0,0.0,0.0,0.0,0.0,0.0,0.2,0.0,0.0,0.0,0.0,0.0,0.0,0.0,0.2,0.2,0.0,0.0,0.0,0.0,0.0,0.0,0.2,0.0,0.2,0.0,0.0,0.0,9.9512,5.4,2.217687074829932,70.89999999999999,768.9368541493169,2046.423938989776,2595.5689742774334,1773.273938989776,2322.4189742774333,,False
10.1007/s11837-019-03432-9,WMoNbCrTi,BCC + Laves,M,SPS,,,,C,25.0,1260,,4.8,,,,,,Added Total Elongation Data from Fig 6,,0.0,0.0,0.0,0.0,0.0,0.0,0.2,0.0,0.0,0.0,0.0,0.0,0.0,0.0,0.2,0.2,0.0,0.0,0.0,0.0,0.0,0.0,0.2,0.0,0.2,0.0,0.0,0.0,9.9512,5.4,2.217687074829932,70.89999999999999,768.9368541493169,2046.423938989776,2595.5689742774334,1773.273938989776,2322.4189742774333,,False
10.1007/s11837-019-03432-9,WMoNbCrTi,BCC + Laves,M,SPS,,,,C,25.0,1630,,4.85,,,,,,,,0.0,0.0,0.0,0.0,0.0,0.0,0.2,0.0,0.0,0.0,0.0,0.0,0.0,0.0,0.2,0.2,0.0,0.0,0.0,0.0,0.0,0.0,0.2,0.0,0.2,0.0,0.0,0.0,9.9512,5.4,2.217687074829932,70.89999999999999,768.9368541493169,2046.423938989776,2595.5689742774334,1773.273938989776,2322.4189742774333,,False
10.1007/s11837-019-03432-9,WMoNbCrTi,BCC + Laves,M,SPS,,,,C,25.0,2030,,4.3,,,,,,,,0.0,0.0,0.0,0.0,0.0,0.0,0.2,0.0,0.0,0.0,0.0,0.0,0.0,0.0,0.2,0.2,0.0,0.0,0.0,0.0,0.0,0.0,0.2,0.0,0.2,0.0,0.0,0.0,9.9512,5.4,2.217687074829932,70.89999999999999,768.9368541493169,2046.423938989776,2595.5689742774334,1773.273938989776,2322.4189742774333,,False
10.1007/s11837-019-03432-9,WMoNbCrTi,BCC + Laves,M,SPS,,,,C,25.0,1920,,5,,,,,,,,0.0,0.0,0.0,0.0,0.0,0.0,0.2,0.0,0.0,0.0,0.0,0.0,0.0,0.0,0.2,0.2,0.0,0.0,0.0,0.0,0.0,0.0,0.2,0.0,0.2,0.0,0.0,0.0,9.9512,5.4,2.217687074829932,70.89999999999999,768.9368541493169,2046.423938989776,2595.5689742774334,1773.273938989776,2322.4189742774333,,False
10.1088/2053-1591/ab2517,AlCoCrFeNi,BCC + B2,M,SPS,,,,C,25.0,,,,,,,,,,,0.0,0.2,0.0,0.0,0.0,0.2,0.2,0.0,0.2,0.0,0.0,0.0,0.0,0.0,0.0,0.0,0.2,0.0,0.0,0.0,0.0,0.0,0.0,0.0,0.0,0.0,0.0,0.0,7.106400000000001,7.200000000000001,2.1200523388943413,47.420000000000016,218.008884795602,1627.7521760786865,1683.9478536155095,1354.6021760786866,1410.7978536155097,,False
10.1088/2053-1591/ab2517,AlCoCrFeNi,BCC + B2,M,SPS,,,,C,25.0,,,,,,,,,,,0.0,0.2,0.0,0.0,0.0,0.2,0.2,0.0,0.2,0.0,0.0,0.0,0.0,0.0,0.0,0.0,0.2,0.0,0.0,0.0,0.0,0.0,0.0,0.0,0.0,0.0,0.0,0.0,7.106400000000001,7.200000000000001,2.1200523388943413,47.420000000000016,218.008884795602,1627.7521760786865,1683.9478536155095,1354.6021760786866,1410.7978536155097,,False
10.1088/2053-1591/ab2517,AlCoCrFeNi,BCC + B2 + FCC,M,SPS,,,,C,25.0,,,,,,,,,,,0.0,0.2,0.0,0.0,0.0,0.2,0.2,0.0,0.2,0.0,0.0,0.0,0.0,0.0,0.0,0.0,0.2,0.0,0.0,0.0,0.0,0.0,0.0,0.0,0.0,0.0,0.0,0.0,7.106400000000001,7.200000000000001,2.1200523388943413,47.420000000000016,218.008884795602,1627.7521760786865,1683.9478536155095,1354.6021760786866,1410.7978536155097,,False
10.1088/2053-1591/ab2517,AlCoCrFeNi,BCC + B2 + FCC,M,SPS,,,,C,25.0,,,,,,,,,,,0.0,0.2,0.0,0.0,0.0,0.2,0.2,0.0,0.2,0.0,0.0,0.0,0.0,0.0,0.0,0.0,0.2,0.0,0.0,0.0,0.0,0.0,0.0,0.0,0.0,0.0,0.0,0.0,7.106400000000001,7.200000000000001,2.1200523388943413,47.420000000000016,218.008884795602,1627.7521760786865,1683.9478536155095,1354.6021760786866,1410.7978536155097,,False
10.1088/2053-1591/ab2517,AlCoCrFeNi,BCC + B2 + FCC,M,SPS,,,,C,25.0,520,,,,,,,,,,0.0,0.2,0.0,0.0,0.0,0.2,0.2,0.0,0.2,0.0,0.0,0.0,0.0,0.0,0.0,0.0,0.2,0.0,0.0,0.0,0.0,0.0,0.0,0.0,0.0,0.0,0.0,0.0,7.106400000000001,7.200000000000001,2.1200523388943413,47.420000000000016,218.008884795602,1627.7521760786865,1683.9478536155095,1354.6021760786866,1410.7978536155097,,False
10.1088/2053-1591/ab2517,AlCoCrFeNi,BCC + B2 + FCC,M,SPS,,,,C,25.0,1150,,,,,,,,,,0.0,0.2,0.0,0.0,0.0,0.2,0.2,0.0,0.2,0.0,0.0,0.0,0.0,0.0,0.0,0.0,0.2,0.0,0.0,0.0,0.0,0.0,0.0,0.0,0.0,0.0,0.0,0.0,7.106400000000001,7.200000000000001,2.1200523388943413,47.420000000000016,218.008884795602,1627.7521760786865,1683.9478536155095,1354.6021760786866,1410.7978536155097,,False
10.1088/2053-1591/ab2517,AlCoCrFeNi,BCC + B2 + FCC,M,SPS,,,,C,25.0,1287,,,,,,,,,,0.0,0.2,0.0,0.0,0.0,0.2,0.2,0.0,0.2,0.0,0.0,0.0,0.0,0.0,0.0,0.0,0.2,0.0,0.0,0.0,0.0,0.0,0.0,0.0,0.0,0.0,0.0,0.0,7.106400000000001,7.200000000000001,2.1200523388943413,47.420000000000016,218.008884795602,1627.7521760786865,1683.9478536155095,1354.6021760786866,1410.7978536155097,,False
10.1088/2053-1591/ab2517,AlCoCrFeNi,BCC + B2 + FCC,M,SPS,,,,C,25.0,1286,,,,,,,,,,0.0,0.2,0.0,0.0,0.0,0.2,0.2,0.0,0.2,0.0,0.0,0.0,0.0,0.0,0.0,0.0,0.2,0.0,0.0,0.0,0.0,0.0,0.0,0.0,0.0,0.0,0.0,0.0,7.106400000000001,7.200000000000001,2.1200523388943413,47.420000000000016,218.008884795602,1627.7521760786865,1683.9478536155095,1354.6021760786866,1410.7978536155097,,False
10.1088/2053-1591/ab2517,AlCoCrFeNi,BCC + B2 + FCC,M,SPS,,,,C,25.0,1390,,,,,,,,,,0.0,0.2,0.0,0.0,0.0,0.2,0.2,0.0,0.2,0.0,0.0,0.0,0.0,0.0,0.0,0.0,0.2,0.0,0.0,0.0,0.0,0.0,0.0,0.0,0.0,0.0,0.0,0.0,7.106400000000001,7.200000000000001,2.1200523388943413,47.420000000000016,218.008884795602,1627.7521760786865,1683.9478536155095,1354.6021760786866,1410.7978536155097,,False
10.1088/2053-1591/ab2517,AlCoCrFeNi,BCC + B2 + FCC,M,SPS,,,,C,25.0,1626,,,,,,,,,,0.0,0.2,0.0,0.0,0.0,0.2,0.2,0.0,0.2,0.0,0.0,0.0,0.0,0.0,0.0,0.0,0.2,0.0,0.0,0.0,0.0,0.0,0.0,0.0,0.0,0.0,0.0,0.0,7.106400000000001,7.200000000000001,2.1200523388943413,47.420000000000016,218.008884795602,1627.7521760786865,1683.9478536155095,1354.6021760786866,1410.7978536155097,,False
10.1016/j.jallcom.2019.04.296,CrFeMnNi,FCC,S,,,,,,,,,,,,,,,Skipped,,0.0,0.0,0.0,0.0,0.0,0.0,0.25,0.0,0.25,0.0,0.0,0.0,0.0,0.25,0.0,0.0,0.25,0.0,0.0,0.0,0.0,0.0,0.0,0.0,0.0,0.0,0.0,0.0,7.8505,7.75,2.050456893126738,77.57500000000002,0.1121799322398642,1505.6989179225727,1557.4345758205689,1232.5489179225729,1284.284575820569,,False
10.1016/j.msea.2019.138039,Fe40Mn40Co10Cr10,FCC,S,AC,,,,T,25.0,213,471,55.7,,,,,,Added values for AC and F,,0.0,0.0,0.0,0.0,0.0,0.1,0.1,0.0,0.4,0.0,0.0,0.0,0.0,0.4,0.0,0.0,0.0,0.0,0.0,0.0,0.0,0.0,0.0,0.0,0.0,0.0,0.0,0.0,7.742599999999999,7.5,2.289961525008745,96.29,0.0562363311401119,1558.594987947584,1583.724481439149,1285.4449879475842,1310.5744814391492,,False
10.1016/j.msea.2019.138039,Fe40Mn40Co10Cr10,FCC,S,AC,,,,T,25.0,393,634,26.5,,,,,,,,0.0,0.0,0.0,0.0,0.0,0.1,0.1,0.0,0.4,0.0,0.0,0.0,0.0,0.4,0.0,0.0,0.0,0.0,0.0,0.0,0.0,0.0,0.0,0.0,0.0,0.0,0.0,0.0,7.742599999999999,7.5,2.289961525008745,96.29,0.0562363311401119,1558.594987947584,1583.724481439149,1285.4449879475842,1310.5744814391492,,False
10.1016/j.msea.2019.138039,Fe40Mn40Co10Cr10,FCC,S,HF,,,,T,25.0,792,1055,22.6,,,,,,,,0.0,0.0,0.0,0.0,0.0,0.1,0.1,0.0,0.4,0.0,0.0,0.0,0.0,0.4,0.0,0.0,0.0,0.0,0.0,0.0,0.0,0.0,0.0,0.0,0.0,0.0,0.0,0.0,7.742599999999999,7.5,2.289961525008745,96.29,0.0562363311401119,1558.594987947584,1583.724481439149,1285.4449879475842,1310.5744814391492,,False
10.1016/j.msea.2019.138039,Fe40Mn40Co10Cr10,FCC,S,HR + A,18,,,T,25.0,559,1004,33.9,,,,,,,,0.0,0.0,0.0,0.0,0.0,0.1,0.1,0.0,0.4,0.0,0.0,0.0,0.0,0.4,0.0,0.0,0.0,0.0,0.0,0.0,0.0,0.0,0.0,0.0,0.0,0.0,0.0,0.0,7.742599999999999,7.5,2.289961525008745,96.29,0.0562363311401119,1558.594987947584,1583.724481439149,1285.4449879475842,1310.5744814391492,,False
10.1016/j.msea.2019.138039,Fe40Mn40Co10Cr10,FCC,S,HR + A,32,,,T,25.0,512,978,55.3,,,,,,,,0.0,0.0,0.0,0.0,0.0,0.1,0.1,0.0,0.4,0.0,0.0,0.0,0.0,0.4,0.0,0.0,0.0,0.0,0.0,0.0,0.0,0.0,0.0,0.0,0.0,0.0,0.0,0.0,7.742599999999999,7.5,2.289961525008745,96.29,0.0562363311401119,1558.594987947584,1583.724481439149,1285.4449879475842,1310.5744814391492,,False
10.1016/j.msea.2019.138039,Fe40Mn40Co10Cr10,FCC,S,HR + A,63,,,T,25.0,476,947,69.4,,,,,,,,0.0,0.0,0.0,0.0,0.0,0.1,0.1,0.0,0.4,0.0,0.0,0.0,0.0,0.4,0.0,0.0,0.0,0.0,0.0,0.0,0.0,0.0,0.0,0.0,0.0,0.0,0.0,0.0,7.742599999999999,7.5,2.289961525008745,96.29,0.0562363311401119,1558.594987947584,1583.724481439149,1285.4449879475842,1310.5744814391492,,False
10.1016/j.jallcom.2019.04.121,CrMnFeCoNi,FCC,S,CR + A,,,,T,25.0,353,635,,43,,,,,Fixed with values from summary ,,0.0,0.0,0.0,0.0,0.0,0.2,0.2,0.0,0.2,0.0,0.0,0.0,0.0,0.2,0.0,0.0,0.2,0.0,0.0,0.0,0.0,0.0,0.0,0.0,0.0,0.0,0.0,0.0,8.0604,8.0,2.1200523388943413,71.54,0.0249708345068535,1556.5590839061051,1594.8756466345571,1283.409083906105,1321.725646634557,,False
10.1016/j.jallcom.2019.04.121,Cr19.68Mn19.68Fe19.68Co19.68Ni19.68Nb0.8C0.8,FCC + NbC,M,CR + A,,,,T,25.0,732,911,,32,,,,,,,0.0,0.0,0.0,0.008,0.0,0.1968,0.1968,0.0,0.1968,0.0,0.0,0.0,0.0,0.1968,0.0,0.008,0.1968,0.0,0.0,0.0,0.0,0.0,0.0,0.0,0.0,0.0,0.0,0.0,,,,,,1520.2042087344762,1571.9117834161907,1247.054208734476,1298.7617834161906,,False
10.1016/j.matlet.2019.03.075,TiNbTa0.5ZrAl0.5,BCC + HCP,M,HF,,,,C,25.0,1500,,6,,,,,,Changed AC to F,,0.0,0.125,0.0,0.0,0.0,0.0,0.0,0.0,0.0,0.0,0.0,0.0,0.0,0.0,0.0,0.25,0.0,0.0,0.0,0.0,0.0,0.125,0.25,0.0,0.0,0.0,0.0,0.25,7.32275,4.25,3.0280112044817926,84.0,23.402048071498918,2131.981908814317,2223.916483365559,1858.831908814317,1950.766483365559,,False
10.1016/j.matlet.2019.03.075,TiNbTa0.5ZrAl0.5,BCC,M,S,,,,,,,,,,,,,,Added Sintering Data,,0.0,0.125,0.0,0.0,0.0,0.0,0.0,0.0,0.0,0.0,0.0,0.0,0.0,0.0,0.0,0.25,0.0,0.0,0.0,0.0,0.0,0.125,0.25,0.0,0.0,0.0,0.0,0.25,7.32275,4.25,3.0280112044817926,84.0,23.402048071498918,2131.981908814317,2223.916483365559,1858.831908814317,1950.766483365559,,False
10.1016/j.matlet.2019.03.075,TiNbTa0.5ZrAl0.5,BCC + HCP,M,HF + A,,,,C,25.0,1200,,8,,,,,,,,0.0,0.125,0.0,0.0,0.0,0.0,0.0,0.0,0.0,0.0,0.0,0.0,0.0,0.0,0.0,0.25,0.0,0.0,0.0,0.0,0.0,0.125,0.25,0.0,0.0,0.0,0.0,0.25,7.32275,4.25,3.0280112044817926,84.0,23.402048071498918,2131.981908814317,2223.916483365559,1858.831908814317,1950.766483365559,,False
10.1016/j.matlet.2019.03.075,TiNbTa0.5ZrAl0.5,BCC + HCP,M,HF + A,,,,C,25.0,2100,,12,,,,,,,,0.0,0.125,0.0,0.0,0.0,0.0,0.0,0.0,0.0,0.0,0.0,0.0,0.0,0.0,0.0,0.25,0.0,0.0,0.0,0.0,0.0,0.125,0.25,0.0,0.0,0.0,0.0,0.25,7.32275,4.25,3.0280112044817926,84.0,23.402048071498918,2131.981908814317,2223.916483365559,1858.831908814317,1950.766483365559,,False
10.1016/j.matlet.2019.03.075,TiNbTa0.5ZrAl0.5,BCC + HCP,M,HF + A,,,,C,25.0,1740,,20,,,,,,,,0.0,0.125,0.0,0.0,0.0,0.0,0.0,0.0,0.0,0.0,0.0,0.0,0.0,0.0,0.0,0.25,0.0,0.0,0.0,0.0,0.0,0.125,0.25,0.0,0.0,0.0,0.0,0.25,7.32275,4.25,3.0280112044817926,84.0,23.402048071498918,2131.981908814317,2223.916483365559,1858.831908814317,1950.766483365559,,False
10.1016/j.matlet.2019.03.075,TiNbTa0.5ZrAl0.5,BCC + HCP,M,HF + A,,,,C,25.0,1630,,12,,,,,,,,0.0,0.125,0.0,0.0,0.0,0.0,0.0,0.0,0.0,0.0,0.0,0.0,0.0,0.0,0.0,0.25,0.0,0.0,0.0,0.0,0.0,0.125,0.25,0.0,0.0,0.0,0.0,0.25,7.32275,4.25,3.0280112044817926,84.0,23.402048071498918,2131.981908814317,2223.916483365559,1858.831908814317,1950.766483365559,,False
10.1007/s10853-019-03567-9,NbTaWMo,BCC,S,SPS,,,504.5,C,25.0,1217,,7.5,3.8,,,,,Fixed Elongation Values from Fracture Strain to Engineering Strain,,0.0,0.0,0.0,0.0,0.0,0.0,0.0,0.0,0.0,0.0,0.0,0.0,0.0,0.0,0.25,0.25,0.0,0.0,0.0,0.0,0.0,0.25,0.0,0.0,0.25,0.0,0.0,0.0,13.697500000000002,5.5,2.651741293532339,87.14999999999998,214.5952863835683,3077.2688762837515,3137.113461526813,2804.1188762837514,2863.963461526813,,False
10.1007/s10853-019-03567-9,NbTaWMoSi0.25,BCC + Silicide,M,SPS,,,567,C,25.0,1826,,16.5,10.5,,,,,,,0.0,0.0,0.0,0.0,0.0,0.0,0.0,0.0,0.0,0.0,0.0,0.0,0.0,0.0,0.2352941176470588,0.2352941176470588,0.0,0.0,0.0,0.0,0.0588235294117647,0.2352941176470588,0.0,0.0,0.2352941176470588,0.0,0.0,0.0,,,,,,2114.208772321605,3053.13334702753,1841.058772321605,2779.98334702753,,False
10.1007/s10853-019-03567-9,NbTaWMoSi0.5,BCC + Silicide,M,SPS,,,697,C,25.0,1883,,11,5.8,,,,,,,0.0,0.0,0.0,0.0,0.0,0.0,0.0,0.0,0.0,0.0,0.0,0.0,0.0,0.0,0.2222222222222222,0.2222222222222222,0.0,0.0,0.0,0.0,0.1111111111111111,0.2222222222222222,0.0,0.0,0.2222222222222222,0.0,0.0,0.0,,,,,,1989.1316039898093,2971.564053227031,1715.9816039898092,2698.4140532270308,,False
10.1007/s10853-019-03567-9,NbTaWMoSi0.75,BCC + Silicide,M,SPS,,,682.6,C,25.0,2483,,6.2,1.6,,,,,,,0.0,0.0,0.0,0.0,0.0,0.0,0.0,0.0,0.0,0.0,0.0,0.0,0.0,0.0,0.2105263157894736,0.2105263157894736,0.0,0.0,0.0,0.0,0.1578947368421052,0.2105263157894736,0.0,0.0,0.2105263157894736,0.0,0.0,0.0,,,,,,1938.912047525207,2885.3464826767854,1665.762047525207,2612.1964826767853,,False
10.1007/s10853-019-03567-9,NbTaWMo,BCC,S,SPS,,,420,,200.0,,,,,,,,,"Tests focused on HV, not mechanical stress",,0.0,0.0,0.0,0.0,0.0,0.0,0.0,0.0,0.0,0.0,0.0,0.0,0.0,0.0,0.25,0.25,0.0,0.0,0.0,0.0,0.0,0.25,0.0,0.0,0.25,0.0,0.0,0.0,13.697500000000002,5.5,2.651741293532339,87.14999999999998,214.5952863835683,3077.2688762837515,3137.113461526813,2804.1188762837514,2863.963461526813,,False
10.1007/s10853-019-03567-9,NbTaWMoSi0.25,BCC + Silicide,M,SPS,,,425,,200.0,,,,,,,,,,,0.0,0.0,0.0,0.0,0.0,0.0,0.0,0.0,0.0,0.0,0.0,0.0,0.0,0.0,0.2352941176470588,0.2352941176470588,0.0,0.0,0.0,0.0,0.0588235294117647,0.2352941176470588,0.0,0.0,0.2352941176470588,0.0,0.0,0.0,,,,,,2114.208772321605,3053.13334702753,1841.058772321605,2779.98334702753,,False
10.1007/s10853-019-03567-9,NbTaWMoSi0.5,BCC + Silicide,M,SPS,,,535,,200.0,,,,,,,,,,,0.0,0.0,0.0,0.0,0.0,0.0,0.0,0.0,0.0,0.0,0.0,0.0,0.0,0.0,0.2222222222222222,0.2222222222222222,0.0,0.0,0.0,0.0,0.1111111111111111,0.2222222222222222,0.0,0.0,0.2222222222222222,0.0,0.0,0.0,,,,,,1989.1316039898093,2971.564053227031,1715.9816039898092,2698.4140532270308,,False
10.1007/s10853-019-03567-9,NbTaWMoSi0.75,BCC + Silicide,M,SPS,,,640,,200.0,,,,,,,,,,,0.0,0.0,0.0,0.0,0.0,0.0,0.0,0.0,0.0,0.0,0.0,0.0,0.0,0.0,0.2105263157894736,0.2105263157894736,0.0,0.0,0.0,0.0,0.1578947368421052,0.2105263157894736,0.0,0.0,0.2105263157894736,0.0,0.0,0.0,,,,,,1938.912047525207,2885.3464826767854,1665.762047525207,2612.1964826767853,,False
10.1007/s10853-019-03567-9,NbTaWMo,BCC,S,SPS,,,425,,400.0,,,,,,,,,,,0.0,0.0,0.0,0.0,0.0,0.0,0.0,0.0,0.0,0.0,0.0,0.0,0.0,0.0,0.25,0.25,0.0,0.0,0.0,0.0,0.0,0.25,0.0,0.0,0.25,0.0,0.0,0.0,13.697500000000002,5.5,2.651741293532339,87.14999999999998,214.5952863835683,3077.2688762837515,3137.113461526813,2804.1188762837514,2863.963461526813,,False
