Repository: BrentVela/redesign_2_2_26

# ULTIMATE Alloy Redesign

This repo captures reproducible analysis artifacts for Dr. Karaman's ULTIMATE alloy redesign work.

## Status
- Inputs currently present: `1_find_stoich_props_parallel_for_Class.py`, `TC_Equilibrium_Module.py`, `make_trajectory.py`.
- Missing runtime dependencies: `strength_model` module and `SPACE_v0.par` data file.

## Quick Start
1. Add required inputs:
   - `SPACE_v0.par` (composition space dataset)
   - `strength_model.py` (Curtin model implementation)
2. Run properties extraction:
   - `python 1_find_stoich_props_parallel_for_Class.py`
3. Outputs are written to `CalcFiles/` and CSV files are produced.

File: featurize_database_for_cafer/borg2019_featurized_with_solidus_liquidus.csv (part 9 of 10)
REFERENCE: doi,FORMULA,PROPERTY: Type of phases,PROPERTY: Single/Multiphase,PROPERTY: synthesis method,PROPERTY: grain size ($\mu$m),PROPERTY: Exp. Density (g/cm$^3$),PROPERTY: HV,PROPERTY: Type of test,PROPERTY: Test temperature ($^\circ$C),PROPERTY: YS (MPa),PROPERTY: UTS (MPa),PROPERTY: Elongation (%),PROPERTY: Elongation plastic (%),PROPERTY: Exp. Young modulus (GPa),PROPERTY: O content (wppm),PROPERTY: N content (wppm),PROPERTY: C content (wppm),REFERENCE: comment,Unnamed: 19,Ag,Al,B,C,Ca,Co,Cr,Cu,Fe,Ga,Hf,Li,Mg,Mn,Mo,Nb,Ni,Pd,Re,Sc,Si,Ta,Ti,V,W,Y,Zn,Zr,Density_g_cc_ROM,VEC,Pugh_Ratio,Cauchy_Pressure,YS_1300C_MPa,Solidus_K_TC,Liquidus_K_TC,Solidus_C_TC,Liquidus_C_TC,THCD_25C_W_mK,ST_LT_TIMEOUT
10.3390/e21030288,CoCrFeNiPdMn0.8,FCC + IM,M,AC,,,160,C,25.0,650,,35,,,,,,changed to multiphase,,0.0,0.0,0.0,0.0,0.0,0.1724137931034483,0.1724137931034483,0.0,0.1724137931034483,0.0,0.0,0.0,0.0,0.1379310344827586,0.0,0.0,0.1724137931034483,0.1724137931034483,0.0,0.0,0.0,0.0,0.0,0.0,0.0,0.0,0.0,0.0,,,,,,,,,,,False
10.1016/j.scriptamat.2018.12.021,Al0.3CoCrFeMnNi,,,SPS,,,,,,,,,,,,,,Skipped,,0.0,0.0566037735849056,0.0,0.0,0.0,0.1886792452830188,0.1886792452830188,0.0,0.1886792452830188,0.0,0.0,0.0,0.0,0.1886792452830188,0.0,0.0,0.1886792452830188,0.0,0.0,0.0,0.0,0.0,0.0,0.0,0.0,0.0,0.0,0.0,7.756981132075472,7.716981132075472,2.157268170426065,70.1056603773585,65.09762673429404,1560.5749186647215,1598.3210156793475,1287.4249186647216,1325.1710156793474,,False
10.1557/jmr.2019.40,CrFeNiTi0.2,BCC + FCC,M,AC,,,362.2,C,25.0,2297.94,,5.8,,,,,,,,0.0,0.0,0.0,0.0,0.0,0.0,0.3125,0.0,0.3125,0.0,0.0,0.0,0.0,0.0,0.0,0.0,0.3125,0.0,0.0,0.0,0.0,0.0,0.0625,0.0,0.0,0.0,0.0,0.0,7.760375,7.75,1.8735632183908049,49.56875000000001,163.9198130063192,1389.415279272511,1581.5491306480983,1116.2652792725112,1308.3991306480984,,False
10.1557/jmr.2019.40,CrFeNiTi0.3,BCC + FCC,M,AC,,,510.3,C,25.0,2364.63,,,,,,,,corrected elongations,,0.0,0.0,0.0,0.0,0.0,0.0,0.303030303030303,0.0,0.303030303030303,0.0,0.0,0.0,0.0,0.0,0.0,0.0,0.303030303030303,0.0,0.0,0.0,0.0,0.0,0.0909090909090909,0.0,0.0,0.0,0.0,0.0,7.661757575757575,7.636363636363636,1.8873934499775689,50.35757575757577,238.85681215156336,1363.35000900705,1580.3302174708,1090.20000900705,1307.1802174708,,False
10.1557/jmr.2019.40,CrFeNiTi0.4,BCC,S,AC,,,600.3,C,25.0,2475.41,,6.5,,,,,,corrected elongations,,0.0,0.0,0.0,0.0,0.0,0.0,0.2941176470588235,0.0,0.2941176470588235,0.0,0.0,0.0,0.0,0.0,0.0,0.0,0.2941176470588235,0.0,0.0,0.0,0.0,0.0,0.1176470588235294,0.0,0.0,0.0,0.0,0.0,7.568941176470588,7.529411764705882,1.9005694261936048,51.10000000000001,297.3550611190048,1363.350009007051,1577.8275665360738,1090.200009007051,1304.6775665360738,,False
10.1557/jmr.2019.40,CrFeNiTi0.5,BCC,S,AC,,,709.6,C,25.0,2380.79,,,,,,,,corrected elongations,,0.0,0.0,0.0,0.0,0.0,0.0,0.2857142857142857,0.0,0.2857142857142857,0.0,0.0,0.0,0.0,0.0,0.0,0.0,0.2857142857142857,0.0,0.0,0.0,0.0,0.0,0.1428571428571428,0.0,0.0,0.0,0.0,0.0,7.4814285714285695,7.428571428571428,1.9131364997860505,51.800000000000026,341.3862790568124,1363.3500090070495,1573.894428741218,1090.2000090070496,1300.7444287412181,,False
10.1557/jmr.2019.40,CrFeNiTi0.6,BCC,S,AC,,,718.2,C,25.0,1923.15,,,,,,,,corrected elongations,,0.0,0.0,0.0,0.0,0.0,0.0,0.2777777777777778,0.0,0.2777777777777778,0.0,0.0,0.0,0.0,0.0,0.0,0.0,0.2777777777777778,0.0,0.0,0.0,0.0,0.0,0.1666666666666666,0.0,0.0,0.0,0.0,0.0,7.398777777777778,7.333333333333334,1.925135926390632,52.46111111111114,373.40238434841154,1368.1937869319706,1568.6526799859566,1095.0437869319708,1295.5026799859565,,False
10.1557/jmr.2019.18,AlCuCrFeMn,sigma + FeMn,M,SPS,,,633,C,25.0,1010,,,,,,,,fixed strength,,0.0,0.2,0.0,0.0,0.0,0.0,0.2,0.2,0.2,0.0,0.0,0.0,0.0,0.2,0.0,0.0,0.0,0.0,0.0,0.0,0.0,0.0,0.0,0.0,0.0,0.0,0.0,0.0,6.8308,7.0,2.273548835592631,68.26,244.21617895107943,1247.586131462361,1704.0096489379512,974.436131462361,1430.859648937951,,False
10.1557/jmr.2019.18,AlCuCrFeMnW0.05,BCC + sigma + FeMn,M,SPS,,,680,C,25.0,1120,,,,,,,,fixed strength,,0.0,0.198019801980198,0.0,0.0,0.0,0.0,0.198019801980198,0.198019801980198,0.198019801980198,0.0,0.0,0.0,0.0,0.198019801980198,0.0,0.0,0.0,0.0,0.0,0.0,0.0,0.0,0.0,0.0,0.0099009900990099,0.0,0.0,0.0,6.953762376237625,6.990099009900991,2.269759450171821,68.20099009900991,269.50147161739164,1248.3103993831887,1719.1837582178518,975.1603993831887,1446.0337582178518,,False
10.1557/jmr.2019.18,AlCuCrFeMnW0.1,BCC + sigma + FeMn,M,SPS,,,705,C,25.0,1250,,,,,,,,fixed strength,,0.0,0.196078431372549,0.0,0.0,0.0,0.0,0.196078431372549,0.196078431372549,0.196078431372549,0.0,0.0,0.0,0.0,0.196078431372549,0.0,0.0,0.0,0.0,0.0,0.0,0.0,0.0,0.0,0.0,0.0196078431372549,0.0,0.0,0.0,7.074313725490196,6.980392156862743,2.266055045871559,68.14313725490197,294.94728063633625,1247.876298552872,1761.4688161307906,974.726298552872,1488.3188161307908,,False
10.1557/jmr.2019.18,AlCuCrFeMnW0.5,BCC + sigma + FeMn,M,SPS,,,780,C,25.0,1510,,,,,,,,fixed strength,,0.0,0.1818181818181818,0.0,0.0,0.0,0.0,0.1818181818181818,0.1818181818181818,0.1818181818181818,0.0,0.0,0.0,0.0,0.1818181818181818,0.0,0.0,0.0,0.0,0.0,0.0,0.0,0.0,0.0,0.0,0.0909090909090909,0.0,0.0,0.0,7.959818181818182,6.909090909090909,2.2391643280324294,67.71818181818185,496.25174136702987,1239.6898679494257,2409.260370747291,966.5398679494257,2136.1103707472907,,False
10.1557/jmr.2019.36,FeCoNiCuNb0.5,FCC + Laves,M,HR,,,,,,,,,,,,,,No data for FeCoNiCuNb0.5,,0.0,0.0,0.0,0.0,0.0,0.2222222222222222,0.0,0.2222222222222222,0.2222222222222222,0.0,0.0,0.0,0.0,0.0,0.0,0.1111111111111111,0.2222222222222222,0.0,0.0,0.0,0.0,0.0,0.0,0.0,0.0,0.0,0.0,0.0,8.650444444444444,9.0,2.5183776932826363,61.35555555555558,119.65807288375927,1420.7017013552684,1642.0364132862444,1147.5517013552685,1368.8864132862445,,False
10.1557/jmr.2019.36,FeCoNiCuNb5,FCC + Laves,M,HR,,,,C,25.0,1498,,37.6,,,,,,fixed processing to HR,,0.0,0.0,0.0,0.0,0.0,0.1111111111111111,0.0,0.1111111111111111,0.1111111111111111,0.0,0.0,0.0,0.0,0.0,0.0,0.5555555555555556,0.1111111111111111,0.0,0.0,0.0,0.0,0.0,0.0,0.0,0.0,0.0,0.0,0.0,8.610222222222223,7.0,3.2986279257465703,93.57777777777778,660.1748630716479,1367.587907604047,1733.5461335218529,1094.4379076040468,1460.3961335218528,,False
10.1557/jmr.2019.36,FeCoNiCuNb7.5,FCC + Laves,M,HR,,,,C,25.0,1635,,31.7,,,,,,fixed processing to HR,,0.0,0.0,0.0,0.0,0.0,0.0869565217391304,0.0,0.0869565217391304,0.0869565217391304,0.0,0.0,0.0,0.0,0.0,0.0,0.6521739130434784,0.0869565217391304,0.0,0.0,0.0,0.0,0.0,0.0,0.0,0.0,0.0,0.0,0.0,8.601478260869568,6.565217391304349,3.528318782180436,100.58260869565216,555.9150591942247,1367.5856618994192,1933.8844289906424,1094.4356618994193,1660.7344289906423,,False
10.1557/jmr.2019.36,FeCoNiCuNb11.6,FCC + Laves,M,HR,,,,C,25.0,1703,,18.3,,,,,,fixed processing to HR,,0.0,0.0,0.0,0.0,0.0,0.0641025641025641,0.0,0.0641025641025641,0.0641025641025641,0.0,0.0,0.0,0.0,0.0,0.0,0.7435897435897436,0.0641025641025641,0.0,0.0,0.0,0.0,0.0,0.0,0.0,0.0,0.0,0.0,0.0,8.593205128205128,6.153846153846154,3.7740916271721954,107.21025641025642,401.3808979590425,1367.58148160907,2096.6236206935687,1094.43148160907,1823.4736206935686,,False
10.1557/jmr.2019.36,FeCoNiCuNb15,FCC + Laves,M,HR,,,,C,25.0,1415,,12.6,,,,,,fixed processing to HR,,0.0,0.0,0.0,0.0,0.0,0.0526315789473684,0.0,0.0526315789473684,0.0526315789473684,0.0,0.0,0.0,0.0,0.0,0.0,0.7894736842105264,0.0526315789473684,0.0,0.0,0.0,0.0,0.0,0.0,0.0,0.0,0.0,0.0,0.0,8.58905263157895,5.947368421052633,3.909632276313834,110.5368421052632,311.5303634019249,1367.5775506383432,2189.853996245325,1094.4275506383433,1916.703996245325,,False
10.1016/j.msea.2019.01.088,Fe50Mn30Co10Cr10,FCC + BCP,M,AC,,,296 $\pm$ 24,,,,,,,,,,,No mechanical data,,0.0,0.0,0.0,0.0,0.0,0.1,0.1,0.0,0.5,0.0,0.0,0.0,0.0,0.3,0.0,0.0,0.0,0.0,0.0,0.0,0.0,0.0,0.0,0.0,0.0,0.0,0.0,0.0,7.782999999999999,7.6,2.2111959287531806,85.19000000000001,0.0773204076206202,1603.0456153269458,1628.8851074432084,1329.895615326946,1355.7351074432086,,False
10.1016/j.msea.2019.01.088,Fe49.7Mn30Co10Cr10B0.3,FCC + BCP,M,AC,,,282 $\pm$ 15,,,,,,,,,,,,,0.0,0.0,0.003,0.0,0.0,0.1,0.1,0.0,0.497,0.0,0.0,0.0,0.0,0.3,0.0,0.0,0.0,0.0,0.0,0.0,0.0,0.0,0.0,0.0,0.0,0.0,0.0,0.0,,,,,,1344.491186105939,1624.922444413536,1071.341186105939,1351.772444413536,,False
10.1016/j.msea.2019.01.088,Fe49.4Mn30Co10Cr10B0.6,FCC + BCP,M,AC,,,306 $\pm$ 24,,,,,,,,,,,,,0.0,0.0,0.006,0.0,0.0,0.1,0.1,0.0,0.494,0.0,0.0,0.0,0.0,0.3,0.0,0.0,0.0,0.0,0.0,0.0,0.0,0.0,0.0,0.0,0.0,0.0,0.0,0.0,,,,,,1344.4644227288295,1620.9061660454931,1071.3144227288294,1347.756166045493,,False
10.1016/j.msea.2019.01.088,Fe48.3Mn30Co10Cr10B1.7,FCC + BCP,M,AC,,,452 $\pm$ 51,,,,,,,,,,,,,0.0,0.0,0.017,0.0,0.0,0.1,0.1,0.0,0.483,0.0,0.0,0.0,0.0,0.3,0.0,0.0,0.0,0.0,0.0,0.0,0.0,0.0,0.0,0.0,0.0,0.0,0.0,0.0,,,,,,1344.344274358201,1605.6215810541842,1071.1942743582008,1332.4715810541843,,False
10.1016/j.msea.2019.01.083,Fe40.4Ni11.3Mn34.8Al7.5Cr6,,,AC,,,,T,25.0,159 $\pm$ 11,535 $\pm$ 21,,40.8 $\pm$ 3,,,,,,,0.0,0.075,0.0,0.0,0.0,0.0,0.06,0.0,0.4039999999999999,0.0,0.0,0.0,0.0,0.348,0.0,0.0,0.113,0.0,0.0,0.0,0.0,0.0,0.0,0.0,0.0,0.0,0.0,0.0,7.41876,7.383,2.3439568206643955,92.6344,151.10150954303995,1619.5166793628728,1935.081696917114,1346.3666793628727,1661.931696917114,,False
10.1016/j.msea.2019.01.083,Fe40.4Ni11.3Mn34.8Al7.5Cr6,,M,A,,,,T,25.0,409 $\pm$ 12,584 $\pm$ 26,,10.5 $\pm$ 3,,,,,marked as multiphase,,0.0,0.075,0.0,0.0,0.0,0.0,0.06,0.0,0.4039999999999999,0.0,0.0,0.0,0.0,0.348,0.0,0.0,0.113,0.0,0.0,0.0,0.0,0.0,0.0,0.0,0.0,0.0,0.0,0.0,7.41876,7.383,2.3439568206643955,92.6344,151.10150954303995,1619.5166793628728,1935.081696917114,1346.3666793628727,1661.931696917114,,False
10.1016/j.msea.2019.01.083,(Fe40.4Ni11.3Mn34.8Al7.5Cr6)98.9C1.1,,,AC,,,,T,25.0,355 $\pm$ 7,1174 $\pm$ 19,,49.5 $\pm$ 0.6,,,,,,,0.0,0.0741839762611276,0.0,0.0108803165182987,0.0,0.0,0.059347181008902,0.0,0.3996043521266073,0.0,0.0,0.0,0.0,0.344213649851632,0.0,0.0,0.1117705242334322,0.0,0.0,0.0,0.0,0.0,0.0,0.0,0.0,0.0,0.0,0.0,,,,,,1584.1366781839322,1916.3317979695464,1310.9866781839323,1643.1817979695466,,False
10.1016/j.msea.2019.01.083,(Fe40.4Ni11.3Mn34.8Al7.5Cr6)98.9C1.1,,M,A,,,,T,25.0,954 $\pm$ 49,978 $\pm$ 39,,2 $\pm$ 0.2,,,,,marked as multiphase,,0.0,0.0741839762611276,0.0,0.0108803165182987,0.0,0.0,0.059347181008902,0.0,0.3996043521266073,0.0,0.0,0.0,0.0,0.344213649851632,0.0,0.0,0.1117705242334322,0.0,0.0,0.0,0.0,0.0,0.0,0.0,0.0,0.0,0.0,0.0,,,,,,1584.1366781839322,1916.3317979695464,1310.9866781839323,1643.1817979695466,,False
10.1007/s00339-019-2484-1,TiZrHf,2HCP,M,AC,,,211,C,25.0,773,,17,,,,,,changed to two HCP phases,,0.0,0.0,0.0,0.0,0.0,0.0,0.0,0.0,0.0,0.0,0.3333333333333333,0.0,0.0,0.0,0.0,0.0,0.0,0.0,0.0,0.0,0.0,0.0,0.3333333333333333,0.0,0.0,0.0,0.0,0.3333333333333333,8.112,4.0,2.858156028368794,68.33333333333334,,2004.358334621088,2055.554037471783,1731.208334621088,1782.4040374717829,,False
10.1007/s00339-019-2484-1,TiZrHfSc,2HCP,M,AC,,,233,C,25.0,1001,,21.9,,,,,,changed to two HCP phases,,0.0,0.0,0.0,0.0,0.0,0.0,0.0,0.0,0.0,0.0,0.25,0.0,0.0,0.0,0.0,0.0,0.0,0.0,0.0,0.25,0.0,0.0,0.25,0.0,0.0,0.0,0.0,0.25,,,,,,,,,,,False
10.1007/s00339-019-2484-1,TiZrHfY,2HCP,M,AC,,,241,C,25.0,554,,17.7,,,,,,changed to two HCP phases,,0.0,0.0,0.0,0.0,0.0,0.0,0.0,0.0,0.0,0.0,0.25,0.0,0.0,0.0,0.0,0.0,0.0,0.0,0.0,0.0,0.0,0.0,0.25,0.0,0.0,0.25,0.0,0.25,,,,,,1637.4570244862127,1820.4150710309225,1364.3070244862129,1547.2650710309226,,False
10.1007/s00339-019-2484-1,TiZrHfScY,2HCP,M,AC,,,256,C,25.0,793,,15.7,,,,,,changed to two HCP phases,,0.0,0.0,0.0,0.0,0.0,0.0,0.0,0.0,0.0,0.0,0.2,0.0,0.0,0.0,0.0,0.0,0.0,0.0,0.0,0.2,0.0,0.0,0.2,0.0,0.0,0.2,0.0,0.2,,,,,,,,,,,False
10.1007/s10853-018-03196-8,NiCoFeCrGa,FCC + BCC,M,AC,,,,,,,,,,,,,,Induction Melting,,0.0,0.0,0.0,0.0,0.0,0.2,0.2,0.0,0.2,0.2,0.0,0.0,0.0,0.0,0.0,0.0,0.2,0.0,0.0,0.0,0.0,0.0,0.0,0.0,0.0,0.0,0.0,0.0,,,,,,,,,,,False
10.1007/s00339-019-2506-z,Co30Cr10Fe10Al18Ni32,FCC + BCC,M,AC,,,305.4 $\pm$ 6.1,C,25.0,1129.4,,16.7,,,,,,,,0.0,0.18,0.0,0.0,0.0,0.3,0.1,0.0,0.1,0.0,0.0,0.0,0.0,0.0,0.0,0.0,0.32,0.0,0.0,0.0,0.0,0.0,0.0,0.0,0.0,0.0,0.0,0.0,7.508959999999999,7.84,2.2749087115284303,50.658,,1645.8356635880418,1668.6681844509474,1372.6856635880417,1395.5181844509475,,False
10.1007/s00339-019-2506-z,Co30Cr10Fe10Al18Ni31Mo1,FCC + BCC,M,AC,,,357.3 $\pm$ 9.4,C,25.0,1159.7,,18.2,,,,,,,,0.0,0.18,0.0,0.0,0.0,0.3,0.1,0.0,0.1,0.0,0.0,0.0,0.0,0.0,0.01,0.0,0.31,0.0,0.0,0.0,0.0,0.0,0.0,0.0,0.0,0.0,0.0,0.0,7.522679999999999,7.799999999999999,2.2749087115284303,50.68900000000002,0.7814899255410316,1632.19604643696,1666.148978250444,1359.0460464369598,1392.998978250444,,False
10.1007/s00339-019-2506-z,Co30Cr10Fe10Al18Ni30Mo2,FCC + BCC,M,AC,,,362.6 $\pm$ 8.2,C,25.0,1250.8,,14.7,,,,,,,,0.0,0.18,0.0,0.0,0.0,0.3,0.1,0.0,0.1,0.0,0.0,0.0,0.0,0.0,0.02,0.0,0.3,0.0,0.0,0.0,0.0,0.0,0.0,0.0,0.0,0.0,0.0,0.0,7.536399999999999,7.76,2.27490871152843,50.72,12.092920047141977,1621.2894390587644,1663.900060003794,1348.1394390587643,1390.7500600037938,,False
10.1007/s00339-019-2506-z,Co30Cr10Fe10Al18Ni29Mo3,FCC + BCC,M,AC,,,359.7 $\pm$ 4.7,C,25.0,1198.3,,14.5,,,,,,,,0.0,0.18,0.0,0.0,0.0,0.3,0.1,0.0,0.1,0.0,0.0,0.0,0.0,0.0,0.03,0.0,0.29,0.0,0.0,0.0,0.0,0.0,0.0,0.0,0.0,0.0,0.0,0.0,7.550119999999999,7.719999999999999,2.27490871152843,50.75100000000002,34.57973051023912,1621.5645895878947,1661.8598354061628,1348.4145895878946,1388.7098354061627,,False
10.3390/met9030351,Fe24.1Co24.1Cr24.1Ni24.1Mo3.6,FCC + sigma,M,SPS,,,210,,,,,,,,,,,"No mechanical data, changed to multiphase",,0.0,0.0,0.0,0.0,0.0,0.241,0.241,0.0,0.241,0.0,0.0,0.0,0.0,0.0,0.036,0.0,0.241,0.0,0.0,0.0,0.0,0.0,0.0,0.0,0.0,0.0,0.0,0.0,8.282592,8.169,1.9786022653886288,48.37210000000002,37.11346980047314,1696.8163911436393,1735.2085332687132,1423.6663911436394,1462.0585332687133,,False
10.1007/s11665-018-3837-1,CoCrCuFeNi,FCC,S,AC,,,,C,25.0,300,,50.2,,,,,,,,0.0,0.0,0.0,0.0,0.0,0.2,0.2,0.2,0.2,0.0,0.0,0.0,0.0,0.0,0.0,0.0,0.2,0.0,0.0,0.0,0.0,0.0,0.0,0.0,0.0,0.0,0.0,0.0,8.3584,8.8,2.0962099125364437,47.660000000000025,0.4231198855338089,1392.8705366958384,1563.8233186656682,1119.7205366958383,1290.6733186656684,,False
10.1007/s11665-018-3837-1,(CoCrCuFeNi)96V4,FCC + Cu phase,M,AC,,,,C,25.0,303,,50.2,,,,,,changed to multiphase,,0.0,0.0,0.0,0.0,0.0,0.1111111111111111,0.1111111111111111,0.1111111111111111,0.1111111111111111,0.0,0.0,0.0,0.0,0.0,0.0,0.0,0.1111111111111111,0.0,0.0,0.0,0.0,0.0,0.0,0.4444444444444444,0.0,0.0,0.0,0.0,7.359111111111111,7.111111111111111,2.5717667312244457,83.01111111111113,41.70817617827692,1374.2379845234889,1603.8226096361325,1101.087984523489,1330.6726096361326,,False
10.1007/s11665-018-3837-1,(CoCrCuFeNi)92V8,FCC + Cu phase,M,AC,,,,C,25.0,307,,50.2,,,,,,changed to multiphase,,0.0,0.0,0.0,0.0,0.0,0.0769230769230769,0.0769230769230769,0.0769230769230769,0.0769230769230769,0.0,0.0,0.0,0.0,0.0,0.0,0.0,0.0769230769230769,0.0,0.0,0.0,0.0,0.0,0.0,0.6153846153846155,0.0,0.0,0.0,0.0,6.974769230769233,6.461538461538464,2.8082809730948943,96.60769230769236,33.616844936964846,1579.9980216769293,1760.9332670458552,1306.8480216769294,1487.7832670458552,,False
10.1007/s11665-018-3837-1,(CoCrCuFeNi)88V12,FCC + Sigma + Cu phase,M,AC,,,,C,25.0,330,,50.2,,,,,,changed to multiphase,,0.0,0.0,0.0,0.0,0.0,0.0588235294117647,0.0588235294117647,0.0588235294117647,0.0588235294117647,0.0,0.0,0.0,0.0,0.0,0.0,0.0,0.0588235294117647,0.0,0.0,0.0,0.0,0.0,0.0,0.7058823529411765,0.0,0.0,0.0,0.0,6.771294117647059,6.11764705882353,2.949787562765547,103.8058823529412,23.41302960576784,1363.6195978595065,1855.5610612342807,1090.4695978595064,1582.4110612342806,,False
10.1007/s11665-018-3837-1,(CoCrCuFeNi)84V16,FCC + Sigma + Cu phase,M,AC,,,,C,25.0,616,,28,,,,,,changed to multiphase,,0.0,0.0,0.0,0.0,0.0,0.0476190476190476,0.0476190476190476,0.0476190476190476,0.0476190476190476,0.0,0.0,0.0,0.0,0.0,0.0,0.0,0.0476190476190476,0.0,0.0,0.0,0.0,0.0,0.0,0.7619047619047619,0.0,0.0,0.0,0.0,6.645333333333333,5.904761904761904,3.04395840034309,108.26190476190476,16.352317619192366,1362.191478452079,1917.2367022745848,1089.041478452079,1644.0867022745847,,False
10.3390/e21020122,CoCrNiCuZn,BCC+FCC,M,SPS,500,5.26,,C,25.0,,,,,,,,,600,,0.0,0.0,0.0,0.0,0.0,0.2,0.2,0.2,0.0,0.0,0.0,0.0,0.0,0.0,0.0,0.0,0.2,0.0,0.0,0.0,0.0,0.0,0.0,0.0,0.0,0.0,0.2,0.0,,,,,,1206.8756806203255,1456.1167121481956,933.7256806203255,1182.9667121481957,,False
10.3390/e21020122,CoCrNiCuZn,BCC+FCC,M,SPS,500,6.26,,C,25.0,,,,,,,,,700,,0.0,0.0,0.0,0.0,0.0,0.2,0.2,0.2,0.0,0.0,0.0,0.0,0.0,0.0,0.0,0.0,0.2,0.0,0.0,0.0,0.0,0.0,0.0,0.0,0.0,0.0,0.2,0.0,,,,,,1206.8756806203255,1456.1167121481956,933.7256806203255,1182.9667121481957,,False
10.3390/e21020122,CoCrNiCuZn,BCC+FCC,M,SPS,500,7.84,,C,25.0,,,,,,,,,800,,0.0,0.0,0.0,0.0,0.0,0.2,0.2,0.2,0.0,0.0,0.0,0.0,0.0,0.0,0.0,0.0,0.2,0.0,0.0,0.0,0.0,0.0,0.0,0.0,0.0,0.0,0.2,0.0,,,,,,1206.8756806203255,1456.1167121481956,933.7256806203255,1182.9667121481957,,False
10.3390/e21020122,CoCrNiCuZn,FCC+FCC,M,SPS,500,7.89,615,C,25.0,2121,,,,,,,,sintered at 900C,,0.0,0.0,0.0,0.0,0.0,0.2,0.2,0.2,0.0,0.0,0.0,0.0,0.0,0.0,0.0,0.0,0.2,0.0,0.0,0.0,0.0,0.0,0.0,0.0,0.0,0.0,0.2,0.0,,,,,,1206.8756806203255,1456.1167121481956,933.7256806203255,1182.9667121481957,,False
10.3390/e21020114,HfNbTaTiZr,BCC,S,AC,500,,359,T,25.0,1155,1212,12.3,,59,,,,,,0.0,0.0,0.0,0.0,0.0,0.0,0.0,0.0,0.0,0.0,0.2,0.0,0.0,0.0,0.0,0.2,0.0,0.0,0.0,0.0,0.0,0.2,0.2,0.0,0.0,0.0,0.0,0.2,9.9192,4.4,3.091324200913243,85.12,33.26293412751387,2124.303690571326,2300.092882013988,1851.153690571326,2026.9428820139879,,False
10.3390/e21020114,NbTaTiZr,BCC,S,AC,500,,358,T,25.0,1144,1205,6.4,,98,,,,,,0.0,0.0,0.0,0.0,0.0,0.0,0.0,0.0,0.0,0.0,0.0,0.0,0.0,0.0,0.0,0.25,0.0,0.0,0.0,0.0,0.0,0.25,0.25,0.0,0.0,0.0,0.0,0.25,9.0715,4.5,3.000000000000001,90.075,61.48981304900264,2064.375279639603,2359.215265169304,1791.2252796396028,2086.065265169304,,False
10.3390/e21020114,NbTaTi,BCC,S,AC,500,,246,T,25.0,620,683,18.5,,143,,,,,,0.0,0.0,0.0,0.0,0.0,0.0,0.0,0.0,0.0,0.0,0.0,0.0,0.0,0.0,0.0,0.3333333333333333,0.0,0.0,0.0,0.0,0.0,0.3333333333333333,0.3333333333333333,0.0,0.0,0.0,0.0,0.0,9.922,4.666666666666666,3.0757575757575752,98.73333333333332,0.9953605503812796,2444.37200086769,2632.792934584886,2171.22200086769,2359.642934584886,,False
10.3390/e21020114,TaTiZr,BCC + ,M,AC,500,,485,T,25.0,,284,0,,157,,,,changed to multiphase,,0.0,0.0,0.0,0.0,0.0,0.0,0.0,0.0,0.0,0.0,0.0,0.0,0.0,0.0,0.0,0.0,0.0,0.0,0.0,0.0,0.0,0.3333333333333333,0.3333333333333333,0.0,0.0,0.0,0.0,0.3333333333333333,9.238666666666669,4.333333333333333,2.666666666666666,78.16666666666669,38.47313547701303,1980.3504293565136,2150.489815471408,1707.2004293565137,1877.3398154714077,,False
10.3390/e21020114,NbTiZr,BCC,S,AC,500,,295,T,25.0,956,991,14.2,,88,,,,,,0.0,0.0,0.0,0.0,0.0,0.0,0.0,0.0,0.0,0.0,0.0,0.0,0.0,0.0,0.0,0.3333333333333333,0.0,0.0,0.0,0.0,0.0,0.0,0.3333333333333333,0.0,0.0,0.0,0.0,0.3333333333333333,6.531999999999999,4.333333333333333,3.0757575757575752,88.5,20.314795136583854,1964.09757210008,2097.747117119911,1690.94757210008,1824.5971171199108,,False
10.3390/e21020114,Nb1.5TaTiZr0.5,BCC + ,M,AC,500,,294,T,25.0,822,852,0.33,,127,,,,changed to multiphase,,0.0,0.0,0.0,0.0,0.0,0.0,0.0,0.0,0.0,0.0,0.0,0.0,0.0,0.0,0.0,0.375,0.0,0.0,0.0,0.0,0.0,0.25,0.25,0.0,0.0,0.0,0.0,0.125,9.32775,4.625,3.1754385964912286,97.7875,42.45075834855407,2204.13773701622,2516.424804459429,1930.9877370162199,2243.274804459429,,False
10.3390/e21020114,Nb0.5TaTiZr1.5,BCC + ,M,AC,500,,489,T,25.0,,843,0,,93,,,,changed to multiphase,,0.0,0.0,0.0,0.0,0.0,0.0,0.0,0.0,0.0,0.0,0.0,0.0,0.0,0.0,0.0,0.125,0.0,0.0,0.0,0.0,0.0,0.25,0.25,0.0,0.0,0.0,0.0,0.375,8.81525,4.375,2.841269841269842,82.36250000000001,47.2144556309889,2002.3348673611024,2191.791276776917,1729.1848673611025,1918.641276776917,,False
10.1016/j.msea.2018.12.020,AgAlNbTiZn,,M,A,,4.75,,,,,,,,,,,,changed to multiphase,,0.2,0.2,0.0,0.0,0.0,0.0,0.0,0.0,0.0,0.0,0.0,0.0,0.0,0.0,0.0,0.2,0.0,0.0,0.0,0.0,0.0,0.0,0.2,0.0,0.0,0.0,0.2,0.0,,,,,,,,,,,False
10.1016/j.msea.2018.12.020,AgAlNbTiZn,,M,A,,5.78,,,,,,,,,,,,changed to multiphase,,0.2,0.2,0.0,0.0,0.0,0.0,0.0,0.0,0.0,0.0,0.0,0.0,0.0,0.0,0.0,0.2,0.0,0.0,0.0,0.0,0.0,0.0,0.2,0.0,0.0,0.0,0.2,0.0,,,,,,,,,,,False
10.1016/j.msea.2018.12.020,AgAlNbTiZn,,M,A,,5.79,,,,,,,,,,,,changed to multiphase,,0.2,0.2,0.0,0.0,0.0,0.0,0.0,0.0,0.0,0.0,0.0,0.0,0.0,0.0,0.0,0.2,0.0,0.0,0.0,0.0,0.0,0.0,0.2,0.0,0.0,0.0,0.2,0.0,,,,,,,,,,,False
10.1016/j.msea.2018.12.020,AgAlNbTiZn,,M,A,,5.51,,,,,,,,,,,,changed to multiphase,,0.2,0.2,0.0,0.0,0.0,0.0,0.0,0.0,0.0,0.0,0.0,0.0,0.0,0.0,0.0,0.2,0.0,0.0,0.0,0.0,0.0,0.0,0.2,0.0,0.0,0.0,0.2,0.0,,,,,,,,,,,False
10.1016/j.msea.2018.12.020,AgAlNbTiZn,,M,A,,,,,,,,,,,,,,changed to multiphase,,0.2,0.2,0.0,0.0,0.0,0.0,0.0,0.0,0.0,0.0,0.0,0.0,0.0,0.0,0.0,0.2,0.0,0.0,0.0,0.0,0.0,0.0,0.2,0.0,0.0,0.0,0.2,0.0,,,,,,,,,,,False
10.1155/2019/2157592,Fe31Mn28 Ni15Al24,,,AC,,,310,,,,,,,,,,,,,0.0,0.2448979591836734,0.0,0.0,0.0,0.0,0.0,0.0,0.3163265306122449,0.0,0.0,0.0,0.0,0.2857142857142857,0.0,0.0,0.1530612244897959,0.0,0.0,0.0,0.0,0.0,0.0,0.0,0.0,0.0,0.0,0.0,6.649734693877551,6.795918367346939,2.527312355264949,86.20408163265307,121.93333684357842,1759.6999989977185,2052.517602956608,1486.5499989977184,1779.3676029566077,,False
10.1155/2019/2157592,Fe31Mn28 Ni15Al24Ti0.8,,,AC,,,330,,,,,,,,,,,,,0.0,0.2429149797570849,0.0,0.0,0.0,0.0,0.0,0.0,0.3137651821862348,0.0,0.0,0.0,0.0,0.2834008097165991,0.0,0.0,0.1518218623481781,0.0,0.0,0.0,0.0,0.0,0.0080971659919028,0.0,0.0,0.0,0.0,0.0,6.632376518218623,6.77327935222672,2.5266215094849374,86.11821862348174,120.5177205317082,1726.7456406339725,2034.4307224257252,1453.5956406339724,1761.2807224257253,,False
10.1155/2019/2157592,Fe31Mn28 Ni15Al24Ti3,,,AC,,,500,,,,,,,,,,,,,0.0,0.2376237623762376,0.0,0.0,0.0,0.0,0.0,0.0,0.3069306930693069,0.0,0.0,0.0,0.0,0.2772277227722772,0.0,0.0,0.1485148514851485,0.0,0.0,0.0,0.0,0.0,0.0297029702970297,0.0,0.0,0.0,0.0,0.0,6.586059405940595,6.7128712871287135,2.5247797460712733,85.88910891089111,115.88563074557858,1628.9719297731417,1987.2088702030387,1355.8219297731416,1714.0588702030386,,False
10.1155/2019/2157592,Fe31Mn28 Ni15Al24,,,A,,,340,,,,,,,,,,,,,0.0,0.2448979591836734,0.0,0.0,0.0,0.0,0.0,0.0,0.3163265306122449,0.0,0.0,0.0,0.0,0.2857142857142857,0.0,0.0,0.1530612244897959,0.0,0.0,0.0,0.0,0.0,0.0,0.0,0.0,0.0,0.0,0.0,6.649734693877551,6.795918367346939,2.527312355264949,86.20408163265307,121.93333684357842,1759.6999989977185,2052.517602956608,1486.5499989977184,1779.3676029566077,,False
10.1155/2019/2157592,Fe31Mn28 Ni15Al24Ti0.8,,,A,,,410,,,,,,,,,,,,,0.0,0.2429149797570849,0.0,0.0,0.0,0.0,0.0,0.0,0.3137651821862348,0.0,0.0,0.0,0.0,0.2834008097165991,0.0,0.0,0.1518218623481781,0.0,0.0,0.0,0.0,0.0,0.0080971659919028,0.0,0.0,0.0,0.0,0.0,6.632376518218623,6.77327935222672,2.5266215094849374,86.11821862348174,120.5177205317082,1726.7456406339725,2034.4307224257252,1453.5956406339724,1761.2807224257253,,False
10.1155/2019/2157592,Fe31Mn28 Ni15Al24Ti3,,,A,,,495,,,,,,,,,,,,,0.0,0.2376237623762376,0.0,0.0,0.0,0.0,0.0,0.0,0.3069306930693069,0.0,0.0,0.0,0.0,0.2772277227722772,0.0,0.0,0.1485148514851485,0.0,0.0,0.0,0.0,0.0,0.0297029702970297,0.0,0.0,0.0,0.0,0.0,6.586059405940595,6.7128712871287135,2.5247797460712733,85.88910891089111,115.88563074557858,1628.9719297731417,1987.2088702030387,1355.8219297731416,1714.0588702030386,,False
10.1155/2019/2157592,Fe31Mn28 Ni15Al24,,,A,,,330,,,,,,,,,,,,,0.0,0.2448979591836734,0.0,0.0,0.0,0.0,0.0,0.0,0.3163265306122449,0.0,0.0,0.0,0.0,0.2857142857142857,0.0,0.0,0.1530612244897959,0.0,0.0,0.0,0.0,0.0,0.0,0.0,0.0,0.0,0.0,0.0,6.649734693877551,6.795918367346939,2.527312355264949,86.20408163265307,121.93333684357842,1759.6999989977185,2052.517602956608,1486.5499989977184,1779.3676029566077,,False
10.1155/2019/2157592,Fe31Mn28 Ni15Al24Ti0.8,,,A,,,330,,,,,,,,,,,,,0.0,0.2429149797570849,0.0,0.0,0.0,0.0,0.0,0.0,0.3137651821862348,0.0,0.0,0.0,0.0,0.2834008097165991,0.0,0.0,0.1518218623481781,0.0,0.0,0.0,0.0,0.0,0.0080971659919028,0.0,0.0,0.0,0.0,0.0,6.632376518218623,6.77327935222672,2.5266215094849374,86.11821862348174,120.5177205317082,1726.7456406339725,2034.4307224257252,1453.5956406339724,1761.2807224257253,,False
10.1155/2019/2157592,Fe31Mn28 Ni15Al24Ti3,,,A,,,490,,,,,,,,,,,,,0.0,0.2376237623762376,0.0,0.0,0.0,0.0,0.0,0.0,0.3069306930693069,0.0,0.0,0.0,0.0,0.2772277227722772,0.0,0.0,0.1485148514851485,0.0,0.0,0.0,0.0,0.0,0.0297029702970297,0.0,0.0,0.0,0.0,0.0,6.586059405940595,6.7128712871287135,2.5247797460712733,85.88910891089111,115.88563074557858,1628.9719297731417,1987.2088702030387,1355.8219297731416,1714.0588702030386,,False
10.1080/00325899.2019.1576389,AlCrFeNiCoC,FCC + BCC,M,SPS,,,,,,,,,,,,,,,,0.0,0.1666666666666666,0.0,0.1666666666666666,0.0,0.1666666666666666,0.1666666666666666,0.0,0.1666666666666666,0.0,0.0,0.0,0.0,0.0,0.0,0.0,0.1666666666666666,0.0,0.0,0.0,0.0,0.0,0.0,0.0,0.0,0.0,0.0,0.0,,,,,,1537.7126199068678,1857.39606160532,1264.562619906868,1584.24606160532,,False
10.1007/s11106-019-00012-z,CrFeNiCuTi,FCC + BCC,M,AC,,,,,,,,,,,,,,No Mechanical Data,,0.0,0.0,0.0,0.0,0.0,0.0,0.2,0.2,0.2,0.0,0.0,0.0,0.0,0.0,0.0,0.0,0.2,0.0,0.0,0.0,0.0,0.0,0.2,0.0,0.0,0.0,0.0,0.0,7.4796,7.8,2.0962099125364437,53.300000000000026,240.71066150820525,1338.7233215535266,1460.8102558604255,1065.5733215535265,1187.6602558604254,,False
10.1007/s11106-019-00012-z,CrFeNiCuTi,FCC + BCC,M,HF + A,,,,,,,,,,,,,,,,0.0,0.0,0.0,0.0,0.0,0.0,0.2,0.2,0.2,0.0,0.0,0.0,0.0,0.0,0.0,0.0,0.2,0.0,0.0,0.0,0.0,0.0,0.2,0.0,0.0,0.0,0.0,0.0,7.4796,7.8,2.0962099125364437,53.300000000000026,240.71066150820525,1338.7233215535266,1460.8102558604255,1065.5733215535265,1187.6602558604254,,False
10.1007/s11106-019-00012-z,CrFeNiCuTi,FCC + BCC,M,HF + A,,,,,,,,,,,,,,,,0.0,0.0,0.0,0.0,0.0,0.0,0.2,0.2,0.2,0.0,0.0,0.0,0.0,0.0,0.0,0.0,0.2,0.0,0.0,0.0,0.0,0.0,0.2,0.0,0.0,0.0,0.0,0.0,7.4796,7.8,2.0962099125364437,53.300000000000026,240.71066150820525,1338.7233215535266,1460.8102558604255,1065.5733215535265,1187.6602558604254,,False
10.1007/s11106-019-00012-z,CrFeNiCuTi,FCC + BCC,M,HF + A,,,,,,,,,,,,,,,,0.0,0.0,0.0,0.0,0.0,0.0,0.2,0.2,0.2,0.0,0.0,0.0,0.0,0.0,0.0,0.0,0.2,0.0,0.0,0.0,0.0,0.0,0.2,0.0,0.0,0.0,0.0,0.0,7.4796,7.8,2.0962099125364437,53.300000000000026,240.71066150820525,1338.7233215535266,1460.8102558604255,1065.5733215535265,1187.6602558604254,,False
10.1080/00325899.2018.1554834,CrMnFeCoNi,FCC  ,S,SPS,0.03,7.753,435 $\pm$ 25,C,25.0,1100,,47,,,,,,,,0.0,0.0,0.0,0.0,0.0,0.2,0.2,0.0,0.2,0.0,0.0,0.0,0.0,0.2,0.0,0.0,0.2,0.0,0.0,0.0,0.0,0.0,0.0,0.0,0.0,0.0,0.0,0.0,8.0604,8.0,2.1200523388943413,71.54,0.0249708345068535,1556.5590839061051,1594.8756466345571,1283.409083906105,1321.725646634557,,False
10.1007/s11665-018-3822-8,CuCrFeNiAl0.5,FCC,S,AC,,,226,,,,,,,,,,,,,0.0,0.1111111111111111,0.0,0.0,0.0,0.0,0.2222222222222222,0.2222222222222222,0.2222222222222222,0.0,0.0,0.0,0.0,0.0,0.0,0.0,0.2222222222222222,0.0,0.0,0.0,0.0,0.0,0.0,0.0,0.0,0.0,0.0,0.0,7.609333333333333,8.11111111111111,2.101731601731601,47.55555555555557,151.93825400552575,1225.3328115090728,1589.871373886881,952.1828115090728,1316.7213738868809,,False
10.1007/s11665-018-3822-8,CuCrFeNiAl0.5,FCC,S,CR + A,,,287,,,,,,,,,,,,,0.0,0.1111111111111111,0.0,0.0,0.0,0.0,0.2222222222222222,0.2222222222222222,0.2222222222222222,0.0,0.0,0.0,0.0,0.0,0.0,0.0,0.2222222222222222,0.0,0.0,0.0,0.0,0.0,0.0,0.0,0.0,0.0,0.0,0.0,7.609333333333333,8.11111111111111,2.101731601731601,47.55555555555557,151.93825400552575,1225.3328115090728,1589.871373886881,952.1828115090728,1316.7213738868809,,False
10.3390/e21010015,HfMoNbTaTiZr,BCC,S,AC,,,,C,25.0,1512,,12,,,,,,,,0.0,0.0,0.0,0.0,0.0,0.0,0.0,0.0,0.0,0.0,0.1666666666666666,0.0,0.0,0.0,0.1666666666666666,0.1666666666666666,0.0,0.0,0.0,0.0,0.0,0.1666666666666666,0.1666666666666666,0.0,0.0,0.0,0.0,0.1666666666666666,9.979333333333331,4.666666666666667,2.927536231884059,81.88333333333333,249.3346103593236,2107.4774288727267,2382.6900491547926,1834.3274288727266,2109.5400491547925,,False
10.3390/e21010015,HfMoTaTiZr,BCC,S,AC,,,,C,25.0,1600,,4,,,,,,,,0.0,0.0,0.0,0.0,0.0,0.0,0.0,0.0,0.0,0.0,0.2,0.0,0.0,0.0,0.2,0.0,0.0,0.0,0.0,0.0,0.0,0.2,0.2,0.0,0.0,0.0,0.0,0.2,10.2612,4.6,2.715447154471545,73.1,305.75348595838074,2049.286440085033,2300.4285786510245,1776.136440085033,2027.2785786510244,,False
10.3390/e21010015,HfMoNbTiZr,BCC,S,AC,,,,C,25.0,1351,,20,,,,,,,,0.0,0.0,0.0,0.0,0.0,0.0,0.0,0.0,0.0,0.0,0.2,0.0,0.0,0.0,0.2,0.2,0.0,0.0,0.0,0.0,0.0,0.0,0.2,0.0,0.0,0.0,0.0,0.2,8.6372,4.6,2.9561403508771944,79.30000000000001,250.58277303109804,2027.4968763953875,2185.9902283499646,1754.3468763953874,1912.8402283499645,,False
10.3390/e21010015,HfMoNbTaZr,BCC,S,AC,,,,C,25.0,1524,,16,,,,,,,,0.0,0.0,0.0,0.0,0.0,0.0,0.0,0.0,0.0,0.0,0.2,0.0,0.0,0.0,0.2,0.2,0.0,0.0,0.0,0.0,0.0,0.2,0.0,0.0,0.0,0.0,0.0,0.2,11.074000000000002,4.8,3.0450450450450464,83.14000000000001,350.3173118196149,2184.9661438279486,2490.651666915568,1911.8161438279485,2217.501666915568,,False
10.3390/e21010015,HfMoNbTaTi ,BCC,S,AC,,,,C,25.0,1369,,27,,,,,,,,0.0,0.0,0.0,0.0,0.0,0.0,0.0,0.0,0.0,0.0,0.2,0.0,0.0,0.0,0.2,0.2,0.0,0.0,0.0,0.0,0.0,0.2,0.2,0.0,0.0,0.0,0.0,0.0,10.6712,4.8,2.9561403508771944,85.44,222.63423315141333,2325.423491416865,2545.498144270852,2052.273491416865,2272.348144270852,,False
10.3390/e21010015,HfMoNbTaTiZr,BCC,S,AC,,,,C,800.0,1007,,,,,,,,,,0.0,0.0,0.0,0.0,0.0,0.0,0.0,0.0,0.0,0.0,0.1666666666666666,0.0,0.0,0.0,0.1666666666666666,0.1666666666666666,0.0,0.0,0.0,0.0,0.0,0.1666666666666666,0.1666666666666666,0.0,0.0,0.0,0.0,0.1666666666666666,9.979333333333331,4.666666666666667,2.927536231884059,81.88333333333333,249.3346103593236,2107.4774288727267,2382.6900491547926,1834.3274288727266,2109.5400491547925,,False
10.3390/e21010015,HfMoTaTiZr,BCC,S,AC,,,,C,800.0,1045,,,,,,,,,,0.0,0.0,0.0,0.0,0.0,0.0,0.0,0.0,0.0,0.0,0.2,0.0,0.0,0.0,0.2,0.0,0.0,0.0,0.0,0.0,0.0,0.2,0.2,0.0,0.0,0.0,0.0,0.2,10.2612,4.6,2.715447154471545,73.1,305.75348595838074,2049.286440085033,2300.4285786510245,1776.136440085033,2027.2785786510244,,False
10.3390/e21010015,HfMoNbTiZr,BCC,S,AC,,,,C,800.0,829,,,,,,,,,,0.0,0.0,0.0,0.0,0.0,0.0,0.0,0.0,0.0,0.0,0.2,0.0,0.0,0.0,0.2,0.2,0.0,0.0,0.0,0.0,0.0,0.0,0.2,0.0,0.0,0.0,0.0,0.2,8.6372,4.6,2.9561403508771944,79.30000000000001,250.58277303109804,2027.4968763953875,2185.9902283499646,1754.3468763953874,1912.8402283499645,,False
10.3390/e21010015,HfMoNbTaZr,BCC,S,AC,,,,C,800.0,1005,,,,,,,,,,0.0,0.0,0.0,0.0,0.0,0.0,0.0,0.0,0.0,0.0,0.2,0.0,0.0,0.0,0.2,0.2,0.0,0.0,0.0,0.0,0.0,0.2,0.0,0.0,0.0,0.0,0.0,0.2,11.074000000000002,4.8,3.0450450450450464,83.14000000000001,350.3173118196149,2184.9661438279486,2490.651666915568,1911.8161438279485,2217.501666915568,,False
10.3390/e21010015,HfMoNbTaTi ,BCC,S,AC,,,,C,800.0,822,,,,,,,,,,0.0,0.0,0.0,0.0,0.0,0.0,0.0,0.0,0.0,0.0,0.2,0.0,0.0,0.0,0.2,0.2,0.0,0.0,0.0,0.0,0.0,0.2,0.2,0.0,0.0,0.0,0.0,0.0,10.6712,4.8,2.9561403508771944,85.44,222.63423315141333,2325.423491416865,2545.498144270852,2052.273491416865,2272.348144270852,,False
10.3390/e21010015,HfMoNbTaTiZr,BCC,S,AC,,,,C,1000.0,814,,,,,,,,,,0.0,0.0,0.0,0.0,0.0,0.0,0.0,0.0,0.0,0.0,0.1666666666666666,0.0,0.0,0.0,0.1666666666666666,0.1666666666666666,0.0,0.0,0.0,0.0,0.0,0.1666666666666666,0.1666666666666666,0.0,0.0,0.0,0.0,0.1666666666666666,9.979333333333331,4.666666666666667,2.927536231884059,81.88333333333333,249.3346103593236,2107.4774288727267,2382.6900491547926,1834.3274288727266,2109.5400491547925,,False
10.3390/e21010015,HfMoTaTiZr,BCC,S,AC,,,,C,1000.0,855,,,,,,,,,,0.0,0.0,0.0,0.0,0.0,0.0,0.0,0.0,0.0,0.0,0.2,0.0,0.0,0.0,0.2,0.0,0.0,0.0,0.0,0.0,0.0,0.2,0.2,0.0,0.0,0.0,0.0,0.2,10.2612,4.6,2.715447154471545,73.1,305.75348595838074,2049.286440085033,2300.4285786510245,1776.136440085033,2027.2785786510244,,False
10.3390/e21010015,HfMoNbTiZr,BCC,S,AC,,,,C,1000.0,721,,,,,,,,,,0.0,0.0,0.0,0.0,0.0,0.0,0.0,0.0,0.0,0.0,0.2,0.0,0.0,0.0,0.2,0.2,0.0,0.0,0.0,0.0,0.0,0.0,0.2,0.0,0.0,0.0,0.0,0.2,8.6372,4.6,2.9561403508771944,79.30000000000001,250.58277303109804,2027.4968763953875,2185.9902283499646,1754.3468763953874,1912.8402283499645,,False
10.3390/e21010015,HfMoNbTaZr,BCC,S,AC,,,,C,1000.0,927,,,,,,,,,,0.0,0.0,0.0,0.0,0.0,0.0,0.0,0.0,0.0,0.0,0.2,0.0,0.0,0.0,0.2,0.2,0.0,0.0,0.0,0.0,0.0,0.2,0.0,0.0,0.0,0.0,0.0,0.2,11.074000000000002,4.8,3.0450450450450464,83.14000000000001,350.3173118196149,2184.9661438279486,2490.651666915568,1911.8161438279485,2217.501666915568,,False
10.3390/e21010015,HfMoNbTaTi ,BCC,S,AC,,,,C,1000.0,778,,,,,,,,,,0.0,0.0,0.0,0.0,0.0,0.0,0.0,0.0,0.0,0.0,0.2,0.0,0.0,0.0,0.2,0.2,0.0,0.0,0.0,0.0,0.0,0.2,0.2,0.0,0.0,0.0,0.0,0.0,10.6712,4.8,2.9561403508771944,85.44,222.63423315141333,2325.423491416865,2545.498144270852,2052.273491416865,2272.348144270852,,False
10.3390/e21010015,HfMoNbTaTiZr,BCC,S,AC,,,,C,1200.0,556,,,,,,,,,,0.0,0.0,0.0,0.0,0.0,0.0,0.0,0.0,0.0,0.0,0.1666666666666666,0.0,0.0,0.0,0.1666666666666666,0.1666666666666666,0.0,0.0,0.0,0.0,0.0,0.1666666666666666,0.1666666666666666,0.0,0.0,0.0,0.0,0.1666666666666666,9.979333333333331,4.666666666666667,2.927536231884059,81.88333333333333,249.3346103593236,2107.4774288727267,2382.6900491547926,1834.3274288727266,2109.5400491547925,,False
10.3390/e21010015,HfMoTaTiZr,BCC,S,AC,,,,C,1200.0,404,,,,,,,,,,0.0,0.0,0.0,0.0,0.0,0.0,0.0,0.0,0.0,0.0,0.2,0.0,0.0,0.0,0.2,0.0,0.0,0.0,0.0,0.0,0.0,0.2,0.2,0.0,0.0,0.0,0.0,0.2,10.2612,4.6,2.715447154471545,73.1,305.75348595838074,2049.286440085033,2300.4285786510245,1776.136440085033,2027.2785786510244,,False
10.3390/e21010015,HfMoNbTiZr,BCC,S,AC,,,,C,1200.0,301,,,,,,,,,,0.0,0.0,0.0,0.0,0.0,0.0,0.0,0.0,0.0,0.0,0.2,0.0,0.0,0.0,0.2,0.2,0.0,0.0,0.0,0.0,0.0,0.0,0.2,0.0,0.0,0.0,0.0,0.2,8.6372,4.6,2.9561403508771944,79.30000000000001,250.58277303109804,2027.4968763953875,2185.9902283499646,1754.3468763953874,1912.8402283499645,,False
10.3390/e21010015,HfMoNbTaZr,BCC,S,AC,,,,C,1200.0,694,,,,,,,,,,0.0,0.0,0.0,0.0,0.0,0.0,0.0,0.0,0.0,0.0,0.2,0.0,0.0,0.0,0.2,0.2,0.0,0.0,0.0,0.0,0.0,0.2,0.0,0.0,0.0,0.0,0.0,0.2,11.074000000000002,4.8,3.0450450450450464,83.14000000000001,350.3173118196149,2184.9661438279486,2490.651666915568,1911.8161438279485,2217.501666915568,,False
10.3390/e21010015,HfMoNbTaTi ,BCC,S,AC,,,,C,1200.0,699,,,,,,,,,,0.0,0.0,0.0,0.0,0.0,0.0,0.0,0.0,0.0,0.0,0.2,0.0,0.0,0.0,0.2,0.2,0.0,0.0,0.0,0.0,0.0,0.2,0.2,0.0,0.0,0.0,0.0,0.0,10.6712,4.8,2.9561403508771944,85.44,222.63423315141333,2325.423491416865,2545.498144270852,2052.273491416865,2272.348144270852,,False
10.3390/e21010015,HfMoNbTaZr,BCC,S,AC,,,,C,1400.0,278,,,,,,,,,,0.0,0.0,0.0,0.0,0.0,0.0,0.0,0.0,0.0,0.0,0.2,0.0,0.0,0.0,0.2,0.2,0.0,0.0,0.0,0.0,0.0,0.2,0.0,0.0,0.0,0.0,0.0,0.2,11.074000000000002,4.8,3.0450450450450464,83.14000000000001,350.3173118196149,2184.9661438279486,2490.651666915568,1911.8161438279485,2217.501666915568,,False
10.3390/e21010015,HfMoNbTaTi ,BCC,S,AC,,,,C,1400.0,367,,,,,,,,,,0.0,0.0,0.0,0.0,0.0,0.0,0.0,0.0,0.0,0.0,0.2,0.0,0.0,0.0,0.2,0.2,0.0,0.0,0.0,0.0,0.0,0.2,0.2,0.0,0.0,0.0,0.0,0.0,10.6712,4.8,2.9561403508771944,85.44,222.63423315141333,2325.423491416865,2545.498144270852,2052.273491416865,2272.348144270852,,False
10.3390/coatings9010016,CoCrFeNi,FCC,S,VHP,0.0276,,,,,,,,,,,,,,,0.0,0.0,0.0,0.0,0.0,0.25,0.25,0.0,0.25,0.0,0.0,0.0,0.0,0.0,0.0,0.0,0.25,0.0,0.0,0.0,0.0,0.0,0.0,0.0,0.0,0.0,0.0,0.0,8.208,8.25,1.9681626390487152,47.72500000000002,0.0483829314704338,1719.1925095189388,1722.3130331495768,1446.042509518939,1449.1630331495767,,False
10.3390/coatings9010016,(CoCrFeNi)0.9(WC)0.1,FCC,S,VHP,0.0189,7.24 $\pm$ 0.02,475,,,,,,,,,,,,,0.0,0.0,0.0,0.1666666666666666,0.0,0.1666666666666666,0.1666666666666666,0.0,0.1666666666666666,0.0,0.0,0.0,0.0,0.0,0.0,0.0,0.1666666666666666,0.0,0.0,0.0,0.0,0.0,0.0,0.0,0.1666666666666666,0.0,0.0,0.0,,,,,,1496.4812831978645,2026.578905477293,1223.3312831978646,1753.428905477293,,False
10.3390/coatings9010016,(CoCrFeNi)0.7(WC)0.3,FCC,S,VHP,0.0182,8.39 $\pm$ 0.03,531,,,,,,,,,,,,,0.0,0.0,0.0,0.1666666666666666,0.0,0.1666666666666666,0.1666666666666666,0.0,0.1666666666666666,0.0,0.0,0.0,0.0,0.0,0.0,0.0,0.1666666666666666,0.0,0.0,0.0,0.0,0.0,0.0,0.0,0.1666666666666666,0.0,0.0,0.0,,,,,,1496.4812831978645,2026.578905477293,1223.3312831978646,1753.428905477293,,False
10.5755/j01.ms.25.3.19452,Al0.4FeCrCo1.5NiTi0.3,FCC + BCC,M,SPS,,,515 $\pm$ 16,C,25.0,2012 $\pm$ 20,,,17.52 $\pm$ 0.5,,,,,,,0.0,0.0769230769230769,0.0,0.0,0.0,0.2884615384615384,0.1923076923076923,0.0,0.1923076923076923,0.0,0.0,0.0,0.0,0.0,0.0,0.0,0.1923076923076923,0.0,0.0,0.0,0.0,0.0,0.0576923076923076,0.0,0.0,0.0,0.0,0.0,7.63726923076923,7.673076923076922,2.0897794346070206,49.18461538461536,164.72688957671437,1433.7154613864118,1572.887504412481,1160.5654613864117,1299.737504412481,,False
10.1007/s11661-018-4646-8,HfNbTaTiZr,BCC,S,HIP + CR,,,,T,25.0,1438,,,,91.5,,,,"Hot Isostatically Pressed, reffered to as ""as-rolled""",,0.0,0.0,0.0,0.0,0.0,0.0,0.0,0.0,0.0,0.0,0.2,0.0,0.0,0.0,0.0,0.2,0.0,0.0,0.0,0.0,0.0,0.2,0.2,0.0,0.0,0.0,0.0,0.2,9.9192,4.4,3.091324200913243,85.12,33.26293412751387,2124.303690571326,2300.092882013988,1851.153690571326,2026.9428820139879,,False
10.1007/s11661-018-4646-8,HfNbTaTiZr,BCC,S,HIP + CR + A,,,,T,25.0,1159,,,,99.2,,,,these are true strains elongation and UTS were removed,,0.0,0.0,0.0,0.0,0.0,0.0,0.0,0.0,0.0,0.0,0.2,0.0,0.0,0.0,0.0,0.2,0.0,0.0,0.0,0.0,0.0,0.2,0.2,0.0,0.0,0.0,0.0,0.2,9.9192,4.4,3.091324200913243,85.12,33.26293412751387,2124.303690571326,2300.092882013988,1851.153690571326,2026.9428820139879,,False
10.1007/s11661-018-4646-8,HfNbTaTiZr,BCC,S,HIP + CR + A,,,,T,25.0,1134,,,,109.1,,,,,,0.0,0.0,0.0,0.0,0.0,0.0,0.0,0.0,0.0,0.0,0.2,0.0,0.0,0.0,0.0,0.2,0.0,0.0,0.0,0.0,0.0,0.2,0.2,0.0,0.0,0.0,0.0,0.2,9.9192,4.4,3.091324200913243,85.12,33.26293412751387,2124.303690571326,2300.092882013988,1851.153690571326,2026.9428820139879,,False
10.1007/s11661-018-4646-8,HfNbTaTiZr,BCC,S,HIP + CR + A,,,,T,25.0,1094,,,,105.3,,,,,,0.0,0.0,0.0,0.0,0.0,0.0,0.0,0.0,0.0,0.0,0.2,0.0,0.0,0.0,0.0,0.2,0.0,0.0,0.0,0.0,0.0,0.2,0.2,0.0,0.0,0.0,0.0,0.2,9.9192,4.4,3.091324200913243,85.12,33.26293412751387,2124.303690571326,2300.092882013988,1851.153690571326,2026.9428820139879,,False
10.1007/s11661-018-4646-8,HfNbTaTiZr,BCC,S,HIP + CR + A,,,,T,25.0,1071,,,,91.6,,,,,,0.0,0.0,0.0,0.0,0.0,0.0,0.0,0.0,0.0,0.0,0.2,0.0,0.0,0.0,0.0,0.2,0.0,0.0,0.0,0.0,0.0,0.2,0.2,0.0,0.0,0.0,0.0,0.2,9.9192,4.4,3.091324200913243,85.12,33.26293412751387,2124.303690571326,2300.092882013988,1851.153690571326,2026.9428820139879,,False
10.1007/s11661-018-4646-8,HfNbTaTiZr,BCC,S,HIP + CR + A,24.4,,,T,25.0,1107,,,,92.6,,,,,,0.0,0.0,0.0,0.0,0.0,0.0,0.0,0.0,0.0,0.0,0.2,0.0,0.0,0.0,0.0,0.2,0.0,0.0,0.0,0.0,0.0,0.2,0.2,0.0,0.0,0.0,0.0,0.2,9.9192,4.4,3.091324200913243,85.12,33.26293412751387,2124.303690571326,2300.092882013988,1851.153690571326,2026.9428820139879,,False
10.1007/s11661-018-4646-8,HfNbTaTiZr,BCC,S,HIP + CR + A,31.3,,,T,25.0,1115,,,,92.6,,,,,,0.0,0.0,0.0,0.0,0.0,0.0,0.0,0.0,0.0,0.0,0.2,0.0,0.0,0.0,0.0,0.2,0.0,0.0,0.0,0.0,0.0,0.2,0.2,0.0,0.0,0.0,0.0,0.2,9.9192,4.4,3.091324200913243,85.12,33.26293412751387,2124.303690571326,2300.092882013988,1851.153690571326,2026.9428820139879,,False
10.1007/s11661-018-4646-8,HfNbTaTiZr,BCC,S,HIP + CR + A,38.4,,,T,25.0,1114,,,,101.3,,,,,,0.0,0.0,0.0,0.0,0.0,0.0,0.0,0.0,0.0,0.0,0.2,0.0,0.0,0.0,0.0,0.2,0.0,0.0,0.0,0.0,0.0,0.2,0.2,0.0,0.0,0.0,0.0,0.2,9.9192,4.4,3.091324200913243,85.12,33.26293412751387,2124.303690571326,2300.092882013988,1851.153690571326,2026.9428820139879,,False
10.1007/s11661-018-4646-8,HfNbTaTiZr,BCC,S,HIP + CR + A,50.1,,,,,,,,,,,,,,,0.0,0.0,0.0,0.0,0.0,0.0,0.0,0.0,0.0,0.0,0.2,0.0,0.0,0.0,0.0,0.2,0.0,0.0,0.0,0.0,0.0,0.2,0.2,0.0,0.0,0.0,0.0,0.2,9.9192,4.4,3.091324200913243,85.12,33.26293412751387,2124.303690571326,2300.092882013988,1851.153690571326,2026.9428820139879,,False
10.1007/s11661-018-4646-8,HfNbTaTiZr,BCC,S,HIP + CR + A,21.9,,,,,,,,,,,,,,,0.0,0.0,0.0,0.0,0.0,0.0,0.0,0.0,0.0,0.0,0.2,0.0,0.0,0.0,0.0,0.2,0.0,0.0,0.0,0.0,0.0,0.2,0.2,0.0,0.0,0.0,0.0,0.2,9.9192,4.4,3.091324200913243,85.12,33.26293412751387,2124.303690571326,2300.092882013988,1851.153690571326,2026.9428820139879,,False
10.1007/s11661-018-4646-8,HfNbTaTiZr,BCC,S,HIP + CR + A,75.5,,,,,,,,,,,,,,,0.0,0.0,0.0,0.0,0.0,0.0,0.0,0.0,0.0,0.0,0.2,0.0,0.0,0.0,0.0,0.2,0.0,0.0,0.0,0.0,0.0,0.2,0.2,0.0,0.0,0.0,0.0,0.2,9.9192,4.4,3.091324200913243,85.12,33.26293412751387,2124.303690571326,2300.092882013988,1851.153690571326,2026.9428820139879,,False
10.1080/02670836.2018.1446267,AlNbTiZr,B2,S,AC,250,5.85,422 $\pm$ 15,C,25.0,1509,,8.6,,,,,,,,0.0,0.25,0.0,0.0,0.0,0.0,0.0,0.0,0.0,0.0,0.0,0.0,0.0,0.0,0.0,0.25,0.0,0.0,0.0,0.0,0.0,0.0,0.25,0.0,0.0,0.0,0.0,0.25,5.574,4.0,3.0564971751412435,77.92500000000001,1.447074876080678,2145.5542828914145,2148.237369376204,1872.4042828914144,1875.0873693762037,,False
