Repository: BrentVela/redesign_2_2_26

# ULTIMATE Alloy Redesign

This repo captures reproducible analysis artifacts for Dr. Karaman's ULTIMATE alloy redesign work.

## Status
- Inputs currently present: `1_find_stoich_props_parallel_for_Class.py`, `TC_Equilibrium_Module.py`, `make_trajectory.py`.
- Missing runtime dependencies: `strength_model` module and `SPACE_v0.par` data file.

## Quick Start
1. Add required inputs:
   - `SPACE_v0.par` (composition space dataset)
   - `strength_model.py` (Curtin model implementation)
2. Run properties extraction:
   - `python 1_find_stoich_props_parallel_for_Class.py`
3. Outputs are written to `CalcFiles/` and CSV files are produced.

File: featurize_database_for_cafer/borg2019_featurized_with_solidus_liquidus.csv (part 10 of 10)
REFERENCE: doi,FORMULA,PROPERTY: Type of phases,PROPERTY: Single/Multiphase,PROPERTY: synthesis method,PROPERTY: grain size ($\mu$m),PROPERTY: Exp. Density (g/cm$^3$),PROPERTY: HV,PROPERTY: Type of test,PROPERTY: Test temperature ($^\circ$C),PROPERTY: YS (MPa),PROPERTY: UTS (MPa),PROPERTY: Elongation (%),PROPERTY: Elongation plastic (%),PROPERTY: Exp. Young modulus (GPa),PROPERTY: O content (wppm),PROPERTY: N content (wppm),PROPERTY: C content (wppm),REFERENCE: comment,Unnamed: 19,Ag,Al,B,C,Ca,Co,Cr,Cu,Fe,Ga,Hf,Li,Mg,Mn,Mo,Nb,Ni,Pd,Re,Sc,Si,Ta,Ti,V,W,Y,Zn,Zr,Density_g_cc_ROM,VEC,Pugh_Ratio,Cauchy_Pressure,YS_1300C_MPa,Solidus_K_TC,Liquidus_K_TC,Solidus_C_TC,Liquidus_C_TC,THCD_25C_W_mK,ST_LT_TIMEOUT
10.1080/02670836.2018.1446267,AlNbTiZr,B2 + Zr5Al3,M,A,,,418 $\pm$ 15,C,25.0,1579,,17.8,,,,,,,,0.0,0.25,0.0,0.0,0.0,0.0,0.0,0.0,0.0,0.0,0.0,0.0,0.0,0.0,0.0,0.25,0.0,0.0,0.0,0.0,0.0,0.0,0.25,0.0,0.0,0.0,0.0,0.25,5.574,4.0,3.0564971751412435,77.92500000000001,1.447074876080678,2145.5542828914145,2148.237369376204,1872.4042828914144,1875.0873693762037,,False
10.1016/j.matlet.2015.08.099,AlNbTiVZr0.5,,,,,5.64,,C,25.0,1480,,>50,,,,,,,,0.0,0.2222222222222222,0.0,0.0,0.0,0.0,0.0,0.0,0.0,0.0,0.0,0.0,0.0,0.0,0.0,0.2222222222222222,0.0,0.0,0.0,0.0,0.0,0.0,0.2222222222222222,0.2222222222222222,0.0,0.0,0.0,0.1111111111111111,5.587999999999999,4.222222222222222,3.1822916666666656,90.41111111111113,49.38781755197804,1775.799313751544,2016.713083575131,1502.649313751544,1743.5630835751308,,False
10.1179/1743284715Y.0000000032,AlNbTiZr,,,,,5.79,539.6,C,25.0,1080,,5.9,,,,,,,,0.0,0.25,0.0,0.0,0.0,0.0,0.0,0.0,0.0,0.0,0.0,0.0,0.0,0.0,0.0,0.25,0.0,0.0,0.0,0.0,0.0,0.0,0.25,0.0,0.0,0.0,0.0,0.25,5.574,4.0,3.0564971751412435,77.92500000000001,1.447074876080678,2145.5542828914145,2148.237369376204,1872.4042828914144,1875.0873693762037,,False
10.1016/j.actamat.2012.11.032,NbTiVZr,,,,,6.52,335,C,25.0,1105,,>50,,,,,,,,0.0,0.0,0.0,0.0,0.0,0.0,0.0,0.0,0.0,0.0,0.0,0.0,0.0,0.0,0.0,0.25,0.0,0.0,0.0,0.0,0.0,0.0,0.25,0.25,0.0,0.0,0.0,0.25,6.4265,4.5,3.175438596491228,98.175,154.03405557586836,1754.859488264945,1924.237561535084,1481.7094882649449,1651.0875615350842,,False
10.1016/j.actamat.2012.11.032,CrNbTiZr,,,,,6.67,418,C,25.0,1260,,6,,,,,,,,0.0,0.0,0.0,0.0,0.0,0.0,0.25,0.0,0.0,0.0,0.0,0.0,0.0,0.0,0.0,0.25,0.0,0.0,0.0,0.0,0.0,0.0,0.25,0.0,0.0,0.0,0.0,0.25,6.6865,4.75,2.406392694063926,72.65,409.5077963064679,1627.6242385639946,1824.2173597718413,1354.4742385639947,1551.0673597718414,,False
10.1088/0256-307X/35/3/036102,AlCrFeNiMo0.5,BCC+B2,M,AC,,,623.7,C,25.0,1914.1,4023.6,,27.9,,,,,,,0.0,0.2222222222222222,0.0,0.0,0.0,0.0,0.2222222222222222,0.0,0.2222222222222222,0.0,0.0,0.0,0.0,0.0,0.1111111111111111,0.0,0.2222222222222222,0.0,0.0,0.0,0.0,0.0,0.0,0.0,0.0,0.0,0.0,0.0,7.060444444444444,6.666666666666667,2.0756602426837967,49.45555555555558,606.2443556467022,1630.1845712355337,1748.4673749549938,1357.0345712355338,1475.3173749549937,,False
10.1088/0256-307X/35/3/036102,AlCrFeNiMo0.5Ti0.25,BCC+B2,M,AC,,,712,C,25.0,2161.7,3641.5,,14.3,,,,,,,0.0,0.2105263157894736,0.0,0.0,0.0,0.0,0.2105263157894736,0.0,0.2105263157894736,0.0,0.0,0.0,0.0,0.0,0.1052631578947368,0.0,0.2105263157894736,0.0,0.0,0.0,0.0,0.0,0.0526315789473684,0.0,0.0,0.0,0.0,0.0,6.925999999999999,6.526315789473684,2.092611508341845,50.83157894736844,586.9662878758697,1507.218069450841,1709.79358209841,1234.068069450841,1436.6435820984102,,False
10.1088/0256-307X/35/3/036102,AlCrFeNiMo0.5Ti0.4,BCC+B2,M,AC,,,731.9,C,25.0,2185.1,3673.4,,14.8,,,,,,,0.0,0.2040816326530612,0.0,0.0,0.0,0.0,0.2040816326530612,0.0,0.2040816326530612,0.0,0.0,0.0,0.0,0.0,0.1020408163265306,0.0,0.2040816326530612,0.0,0.0,0.0,0.0,0.0,0.0816326530612245,0.0,0.0,0.0,0.0,0.0,6.85191836734694,6.4489795918367365,2.1020543406229293,51.58979591836736,570.354614939005,1504.3059528474969,1694.307793654308,1231.1559528474968,1421.157793654308,,False
10.1088/0256-307X/35/3/036102,AlCrFeNiMo0.5Ti0.5,BCC+B2,M,AC,,,751.7,C,25.0,2228.7,3166.2,,10.4,,,,,,,0.0,0.2,0.0,0.0,0.0,0.0,0.2,0.0,0.2,0.0,0.0,0.0,0.0,0.0,0.1,0.0,0.2,0.0,0.0,0.0,0.0,0.0,0.1,0.0,0.0,0.0,0.0,0.0,6.805000000000001,6.4,2.1080729166666665,52.06999999999999,557.9218188956088,1502.4032085248125,1684.6658279739524,1229.2532085248126,1411.5158279739526,,False
10.1088/0256-307X/35/3/036102,AlCrFeNiMo0.5Ti0.6,BCC+B2,M,AC,,,756.1,C,25.0,1314.5,1314.5,,,,,,,,,0.0,0.196078431372549,0.0,0.0,0.0,0.0,0.196078431372549,0.0,0.196078431372549,0.0,0.0,0.0,0.0,0.0,0.0980392156862745,0.0,0.196078431372549,0.0,0.0,0.0,0.0,0.0,0.1176470588235293,0.0,0.0,0.0,0.0,0.0,6.759921568627449,6.352941176470587,2.113883557261676,52.53137254901962,544.7116018130461,1495.9440791755203,1675.851228376833,1222.7940791755204,1402.7012283768331,,False
10.1088/0256-307X/35/3/036102,AlCrFeNiMo0.5Ti0.75,BCC+B2,M,AC,,,766.2,C,25.0,618.8,618.8,,,,,,,,,0.0,0.1904761904761904,0.0,0.0,0.0,0.0,0.1904761904761904,0.0,0.1904761904761904,0.0,0.0,0.0,0.0,0.0,0.0952380952380952,0.0,0.1904761904761904,0.0,0.0,0.0,0.0,0.0,0.1428571428571428,0.0,0.0,0.0,0.0,0.0,6.69552380952381,6.285714285714285,2.122232616152167,53.19047619047622,523.8942099828989,1489.8069933278011,1664.511057201972,1216.656993327801,1391.361057201972,,False
10.1016/j.matdes.2018.06.003,AlCrMoNb,Laves (C14)+A15,M,A,,,,,,,,,,,,,,,,0.0,0.25,0.0,0.0,0.0,0.0,0.25,0.0,0.0,0.0,0.0,0.0,0.0,0.0,0.25,0.25,0.0,0.0,0.0,0.0,0.0,0.0,0.0,0.0,0.0,0.0,0.0,0.0,7.175000000000001,5.0,2.406392694063926,65.7,521.9149482889021,1879.6820883427424,1980.394848432495,1606.5320883427426,1707.244848432495,,False
10.1016/j.matdes.2018.06.003,AlCrMoNb,Laves (C14)+A15,M,AC,,,,,,,,,,,,,,,,0.0,0.25,0.0,0.0,0.0,0.0,0.25,0.0,0.0,0.0,0.0,0.0,0.0,0.0,0.25,0.25,0.0,0.0,0.0,0.0,0.0,0.0,0.0,0.0,0.0,0.0,0.0,0.0,7.175000000000001,5.0,2.406392694063926,65.7,521.9149482889021,1879.6820883427424,1980.394848432495,1606.5320883427426,1707.244848432495,,False
10.1016/j.matdes.2018.06.003,AlHfNbTi,B2,S,A,,,,,,,,,,,,,,,,0.0,0.25,0.0,0.0,0.0,0.0,0.0,0.0,0.0,0.0,0.25,0.0,0.0,0.0,0.0,0.25,0.0,0.0,0.0,0.0,0.0,0.0,0.25,0.0,0.0,0.0,0.0,0.0,7.2715,4.0,3.2380952380952395,78.22500000000001,1.595360602328503e-05,1653.45575457393,1919.554698049371,1380.3057545739302,1646.4046980493708,,False
10.1016/j.matdes.2018.06.003,AlHfNbTi,B2,S,AC,,,,,,,,,,,,,,,,0.0,0.25,0.0,0.0,0.0,0.0,0.0,0.0,0.0,0.0,0.25,0.0,0.0,0.0,0.0,0.25,0.0,0.0,0.0,0.0,0.0,0.0,0.25,0.0,0.0,0.0,0.0,0.0,7.2715,4.0,3.2380952380952395,78.22500000000001,1.595360602328503e-05,1653.45575457393,1919.554698049371,1380.3057545739302,1646.4046980493708,,False
10.1016/j.matdes.2018.06.003,AlHfTaTi,B2,S,A,,,,,,,,,,,,,,,,0.0,0.25,0.0,0.0,0.0,0.0,0.0,0.0,0.0,0.0,0.25,0.0,0.0,0.0,0.0,0.0,0.0,0.0,0.0,0.0,0.0,0.25,0.25,0.0,0.0,0.0,0.0,0.0,9.3015,4.0,2.8924731182795704,70.47499999999998,,1626.2713991981016,2266.448517760536,1353.1213991981017,1993.298517760536,,False
10.1016/j.matdes.2018.06.003,AlHfTaTi,B2,S,AC,,,,,,,,,,,,,,,,0.0,0.25,0.0,0.0,0.0,0.0,0.0,0.0,0.0,0.0,0.25,0.0,0.0,0.0,0.0,0.0,0.0,0.0,0.0,0.0,0.0,0.25,0.25,0.0,0.0,0.0,0.0,0.0,9.3015,4.0,2.8924731182795704,70.47499999999998,,1626.2713991981016,2266.448517760536,1353.1213991981017,1993.298517760536,,False
10.1016/j.matdes.2018.06.003,AlMoNbTi,BCC+A15,M,A,,,,,,,,,,,,,,,,0.0,0.25,0.0,0.0,0.0,0.0,0.0,0.0,0.0,0.0,0.0,0.0,0.0,0.0,0.25,0.25,0.0,0.0,0.0,0.0,0.0,0.0,0.25,0.0,0.0,0.0,0.0,0.0,6.514,4.5,2.8924731182795704,78.32499999999999,12.001009453008606,2188.9285168581305,2336.8361913312183,1915.7785168581304,2063.686191331218,,False
10.1016/j.matdes.2018.06.003,AlMoNbTi,BCC,S,AC,,,509 $\pm$ 18,,,,,,,,,,,,,0.0,0.25,0.0,0.0,0.0,0.0,0.0,0.0,0.0,0.0,0.0,0.0,0.0,0.0,0.25,0.25,0.0,0.0,0.0,0.0,0.0,0.0,0.25,0.0,0.0,0.0,0.0,0.0,6.514,4.5,2.8924731182795704,78.32499999999999,12.001009453008606,2188.9285168581305,2336.8361913312183,1915.7785168581304,2063.686191331218,,False
10.1016/j.matdes.2018.06.003,AlNbTaTi,BCC+A15,M,A,,,,,,,,,,,,,,,,0.0,0.25,0.0,0.0,0.0,0.0,0.0,0.0,0.0,0.0,0.0,0.0,0.0,0.0,0.0,0.25,0.0,0.0,0.0,0.0,0.0,0.25,0.25,0.0,0.0,0.0,0.0,0.0,8.1165,4.25,3.056497175141244,85.6,0.2506542093895338,2280.54500063058,2439.5559243358425,2007.39500063058,2166.4059243358424,,False
10.1016/j.matdes.2018.06.003,AlNbTaTi,BCC,S,AC,,,458 $\pm$ 10,,,,,,,,,,,,,0.0,0.25,0.0,0.0,0.0,0.0,0.0,0.0,0.0,0.0,0.0,0.0,0.0,0.0,0.0,0.25,0.0,0.0,0.0,0.0,0.0,0.25,0.25,0.0,0.0,0.0,0.0,0.0,8.1165,4.25,3.056497175141244,85.6,0.2506542093895338,2280.54500063058,2439.5559243358425,2007.39500063058,2166.4059243358424,,False
10.1016/j.matdes.2018.06.003,CrMoTaTi,BCC,S,A,,,555 $\pm$ 24,,,,,,,,,,,,,0.0,0.0,0.0,0.0,0.0,0.0,0.25,0.0,0.0,0.0,0.0,0.0,0.0,0.0,0.25,0.0,0.0,0.0,0.0,0.0,0.0,0.25,0.25,0.0,0.0,0.0,0.0,0.0,9.6565,5.25,2.1056910569105693,65.29999999999998,711.5574771570306,2031.87487282869,2427.809356844663,1758.72487282869,2154.659356844663,,False
10.1016/j.matdes.2018.06.003,CrMoTaTi,BCC,S,AC,,,539 $\pm$ 32,,,,,,,,,,,,,0.0,0.0,0.0,0.0,0.0,0.0,0.25,0.0,0.0,0.0,0.0,0.0,0.0,0.0,0.25,0.0,0.0,0.0,0.0,0.0,0.0,0.25,0.25,0.0,0.0,0.0,0.0,0.0,9.6565,5.25,2.1056910569105693,65.29999999999998,711.5574771570306,2031.87487282869,2427.809356844663,1758.72487282869,2154.659356844663,,False
10.1016/j.matdes.2018.06.003,CrNbTaTi,BCC+Laves (C15),M,A,,,,,,,,,,,,,,,,0.0,0.0,0.0,0.0,0.0,0.0,0.25,0.0,0.0,0.0,0.0,0.0,0.0,0.0,0.0,0.25,0.0,0.0,0.0,0.0,0.0,0.25,0.25,0.0,0.0,0.0,0.0,0.0,9.229,5.0,2.406392694063927,80.325,375.0499263781127,1856.9205354151327,2261.963970678896,1583.7705354151326,1988.813970678896,,False
10.1016/j.matdes.2018.06.003,CrNbTaTi,BCC,S,AC,,,495 $\pm$ 26,,,,,,,,,,,,,0.0,0.0,0.0,0.0,0.0,0.0,0.25,0.0,0.0,0.0,0.0,0.0,0.0,0.0,0.0,0.25,0.0,0.0,0.0,0.0,0.0,0.25,0.25,0.0,0.0,0.0,0.0,0.0,9.229,5.0,2.406392694063927,80.325,375.0499263781127,1856.9205354151327,2261.963970678896,1583.7705354151326,1988.813970678896,,False
10.1016/j.matdes.2018.06.003,CrNbTiW,BCC+Laves (C15),M,A,,,630 $\pm$ 28,,,,,,,,,,,,,0.0,0.0,0.0,0.0,0.0,0.0,0.25,0.0,0.0,0.0,0.0,0.0,0.0,0.0,0.0,0.25,0.0,0.0,0.0,0.0,0.0,0.0,0.25,0.0,0.25,0.0,0.0,0.0,9.869,5.25,2.19831223628692,72.2,722.8989122367651,1904.1457035644792,2555.7754526146946,1630.9957035644793,2282.6254526146945,,False
10.1016/j.matdes.2018.06.003,CrNbTiW,BCC,S,AC,,,630 $\pm$ 24,,,,,,,,,,,,,0.0,0.0,0.0,0.0,0.0,0.0,0.25,0.0,0.0,0.0,0.0,0.0,0.0,0.0,0.0,0.25,0.0,0.0,0.0,0.0,0.0,0.0,0.25,0.0,0.25,0.0,0.0,0.0,9.869,5.25,2.19831223628692,72.2,722.8989122367651,1904.1457035644792,2555.7754526146946,1630.9957035644793,2282.6254526146945,,False
10.1016/j.matdes.2018.06.003,HfNbTaTi,BCC,S,A,,,280 $\pm$ 10,,,,,,,,,,,,,0.0,0.0,0.0,0.0,0.0,0.0,0.0,0.0,0.0,0.0,0.25,0.0,0.0,0.0,0.0,0.25,0.0,0.0,0.0,0.0,0.0,0.25,0.25,0.0,0.0,0.0,0.0,0.0,10.769000000000002,4.5,3.1754385964912286,90.375,34.63242635122549,2265.073149074979,2494.6498088256903,1991.923149074979,2221.4998088256903,,False
10.1016/j.matdes.2018.06.003,HfNbTaTi,BCC,S,AC,,,270 $\pm$ 5,,,,,,,,,,,,,0.0,0.0,0.0,0.0,0.0,0.0,0.0,0.0,0.0,0.0,0.25,0.0,0.0,0.0,0.0,0.25,0.0,0.0,0.0,0.0,0.0,0.25,0.25,0.0,0.0,0.0,0.0,0.0,10.769000000000002,4.5,3.1754385964912286,90.375,34.63242635122549,2265.073149074979,2494.6498088256903,1991.923149074979,2221.4998088256903,,False
10.1016/j.matdes.2018.06.003,MoNbTaTiW,BCC,S,A,,,482 $\pm$ 10,,,,,,,,,,,,,0.0,0.0,0.0,0.0,0.0,0.0,0.0,0.0,0.0,0.0,0.0,0.0,0.0,0.0,0.2,0.2,0.0,0.0,0.0,0.0,0.0,0.2,0.2,0.0,0.2,0.0,0.0,0.0,11.8592,5.2,2.6078431372549025,84.83999999999997,106.5288763694355,2680.158696189808,2924.977722008966,2407.008696189808,2651.827722008966,,False
10.1016/j.matdes.2018.06.003,MoNbTaTiW,BCC,S,AC,,,446 $\pm$ 32,,,,,,,,,,,,,0.0,0.0,0.0,0.0,0.0,0.0,0.0,0.0,0.0,0.0,0.0,0.0,0.0,0.0,0.2,0.2,0.0,0.0,0.0,0.0,0.0,0.2,0.2,0.0,0.2,0.0,0.0,0.0,11.8592,5.2,2.6078431372549025,84.83999999999997,106.5288763694355,2680.158696189808,2924.977722008966,2407.008696189808,2651.827722008966,,False
10.1016/j.matdes.2018.06.003,MoNbTaTi,BCC,S,A,,,407 $\pm$ 17,,,,,,,,,,,,,0.0,0.0,0.0,0.0,0.0,0.0,0.0,0.0,0.0,0.0,0.0,0.0,0.0,0.0,0.25,0.25,0.0,0.0,0.0,0.0,0.0,0.25,0.25,0.0,0.0,0.0,0.0,0.0,10.011500000000002,5.0,2.841269841269842,90.47499999999998,48.85764165270779,2583.1216280559206,2705.3241269479977,2309.9716280559205,2432.1741269479976,,False
10.1016/j.matdes.2018.06.003,MoNbTaTi,BCC,S,AC,,,431 $\pm$ 7,,,,,,,,,,,,,0.0,0.0,0.0,0.0,0.0,0.0,0.0,0.0,0.0,0.0,0.0,0.0,0.0,0.0,0.25,0.25,0.0,0.0,0.0,0.0,0.0,0.25,0.25,0.0,0.0,0.0,0.0,0.0,10.011500000000002,5.0,2.841269841269842,90.47499999999998,48.85764165270779,2583.1216280559206,2705.3241269479977,2309.9716280559205,2432.1741269479976,,False
